Repository: aronbeke/intelli-membrane

# intelli-membrane
Repository for explainable transfer learning in membrane science.

This codebase is to complement the manuscript "Energy-efficient membrane-assisted catalytic systems enabled by explainable transfer learning". The manuscript is currently under peer review.

## Example prediction
An example prediction script can be run with the python model_predict.py command from the command line, which performs rejection prediction for the inputs in example/prediction_input.csv, producing an example/prediction_output.csv file with the predicted rejection values.

The OSN Catalyst Dataset is available in the osncat.csv file.

File: data/catalyst/catalyst_complete.csv (part 1 of 30)
id,doi,year,journal,membrane_detailed,membrane,membrane_family,mwco,contact_angle,zeta_potential,contact_angle_missing,zeta_potential_missing,membrane_type,solute_name,secondary_solute_name,secondary_solute_ratio,solvent,pressure,flux_lmh,permeance,rejection,temperature,process_configuration,exclude,solute_smiles,secondary_solute_smiles,loss_weight,solute_category,solvent_smiles,solvent_mw,solvent_logp,solvent_viscosity,solvent_density,solvent_dielectric_constant,solvent_dd,solvent_dp,solvent_dh,solvent_molar_volume,solute_mw,solute_logp,secondary_solute_mw,secondary_solute_logp,batch,date,solute_identifier,secondary_solute_identifier,source
0,10.1002/cctc.201402368,2014.0,The European Society Journal for Catalysis,PM280,PM280,PM,280,-1.0,0.0,1,1,,Hoveyda-Grubbs II,Hoveyda-Grubbs II,0.5,Toluene,45.0,21.3,0.473,0.99,35.0,CF,0,CC(C)Oc1ccccc1C=[Ru](Cl)(Cl)=C2N(CCN2c3c(C)cc(C)cc3C)c4c(C)cc(C)cc4C,CC(C)Oc1ccccc1C=[Ru](Cl)(Cl)=C2N(CCN2c3c(C)cc(C)cc3C)c4c(C)cc(C)cc4C,1.0,metal_catalyst,Cc1ccccc1,92.141,2.73,0.59,867.0,2.38,18.0,1.4,2.0,106.8,626.634,8.050320000000008,626.634,8.050320000000008,,,,,cat
1,10.1002/cctc.201601018,2016.0,ChemCatChem,GMT-oNF2,GMT-oNF-2,GMT-oNF,300,87.0,-8.0,0,0,PDMS,Rh(BIPHEPHOS),Rh(acac)(CO)2,0.01,Toluene,30.0,60.0,2.0,0.97,25.0,CF,0,COc1cc(c2cc(OC)cc(C(C)(C)C)c2O[P]34Oc5c(c6c(O3)cccc6)cccc5)c(O[P]7(Oc8c(c9c(O7)cccc9)cccc8)[Rh+]4%10O[C-](C=C(C)O%10)C)c(C(C)(C)C)c1,CC(O[Rh+]([C]=O)([C]=O)O1)=C[C-]1C,1.0,metal_catalyst,Cc1ccccc1,92.141,2.73,0.59,867.0,2.38,18.0,1.4,2.0,106.8,988.813,14.855389999999968,258.03499999999997,0.60719,,,,,cat
2,10.1002/cctc.201601018,2016.0,ChemCatChem,GMT-oNF2,GMT-oNF-2,GMT-oNF,300,87.0,-8.0,0,0,PDMS,Rh(Xantphos)acac,Rh(acac)(CO)2,0.01,Toluene,30.0,60.0,2.0,0.97,25.0,CF,0,CC(c1c2c([P]3(c4ccccc4)c5ccccc5)ccc1)(c6c(O2)c([P]([Rh+]73O[C-](C=C(C)O7)C)(c8ccccc8)c9ccccc9)ccc6)C,CC(O[Rh+]([C]=O)([C]=O)O1)=C[C-]1C,1.0,metal_catalyst,Cc1ccccc1,92.141,2.73,0.59,867.0,2.38,18.0,1.4,2.0,106.8,780.6470000000002,9.035990000000002,258.03499999999997,0.60719,,,,,cat
3,10.1002/cctc.201601018,2016.0,ChemCatChem,GMT-oNF2,GMT-oNF-2,GMT-oNF,300,87.0,-8.0,0,0,PDMS,Rh(TPP),Rh(acac)(CO)2,0.01,Toluene,30.0,60.0,2.0,0.94,25.0,CF,0,CC1=C[C-](C)O[Rh+]([P](c2ccccc2)(c3ccccc3)c4ccccc4)([P](c5ccccc5)(c6ccccc6)c7ccccc7)O1,CC(O[Rh+]([C]=O)([C]=O)O1)=C[C-]1C,1.0,metal_catalyst,Cc1ccccc1,92.141,2.73,0.59,867.0,2.38,18.0,1.4,2.0,106.8,726.5990000000002,8.290990000000008,258.03499999999997,0.60719,,,,,cat
4,10.1002/cctc.201601018,2016.0,ChemCatChem,GMT-oNF2,GMT-oNF-2,GMT-oNF,300,87.0,-8.0,0,0,PDMS,BIPHEPHOS,Rh(BIPHEPHOS),0.2,Toluene,30.0,60.0,2.0,0.98,25.0,CF,0,COc1cc(C(C)(C)C)c(OP2Oc3ccccc3c4ccccc4O2)c(c5cc(OC)cc(C(C)(C)C)c5OP6Oc7ccccc7c8ccccc8O6)c1,COc1cc(c2cc(OC)cc(C(C)(C)C)c2O[P]34Oc5c(c6c(O3)cccc6)cccc5)c(O[P]7(Oc8c(c9c(O7)cccc9)cccc8)[Rh+]4%10O[C-](C=C(C)O%10)C)c(C(C)(C)C)c1,1.0,ligand,Cc1ccccc1,92.141,2.73,0.59,867.0,2.38,18.0,1.4,2.0,106.8,786.7980000000002,14.85679999999997,988.813,14.855389999999968,,,,,cat
5,10.1002/cctc.201601018,2016.0,ChemCatChem,GMT-oNF2,GMT-oNF-2,GMT-oNF,300,87.0,-8.0,0,0,PDMS,Xantphos,Rh(Xantphos)acac,0.2,Toluene,30.0,60.0,2.0,0.95,25.0,CF,0,CC1(C)c2cccc(P(c3ccccc3)c4ccccc4)c2Oc5c(P(c6ccccc6)c7ccccc7)cccc15,CC(c1c2c([P]3(c4ccccc4)c5ccccc5)ccc1)(c6c(O2)c([P]([Rh+]73O[C-](C=C(C)O7)C)(c8ccccc8)c9ccccc9)ccc6)C,1.0,ligand,Cc1ccccc1,92.141,2.73,0.59,867.0,2.38,18.0,1.4,2.0,106.8,578.6320000000002,7.634600000000009,780.6470000000002,9.035990000000002,,,,,cat
6,10.1002/cctc.201601018,2016.0,ChemCatChem,GMT-oNF2,GMT-oNF-2,GMT-oNF,300,87.0,-8.0,0,0,PDMS,Triphenylphosphine,Rh(TPP),0.2,Toluene,30.0,60.0,2.0,0.66,25.0,CF,0,c1(P(c2ccccc2)c3ccccc3)ccccc1,CC1=C[C-](C)O[Rh+]([P](c2ccccc2)(c3ccccc3)c4ccccc4)([P](c5ccccc5)(c6ccccc6)c7ccccc7)O1,1.0,ligand,Cc1ccccc1,92.141,2.73,0.59,867.0,2.38,18.0,1.4,2.0,106.8,262.292,3.4448000000000016,726.5990000000002,8.290990000000008,,,,,cat
7,10.1002/ceat.201900110,2019.0,Chemical Engineering and Technology,DM300,DM300,DM,300,59.0,-37.5,0,0,,Magnesium Triflate,Magnesium Triflate,0.5,Ethanol,30.0,2.8305,0.09435,0.9802,50.0,CF,0,[Mg++].[O-]S(=O)(=O)C(F)(F)F.[O-]S(=O)(=O)C(F)(F)F,[Mg++].[O-]S(=O)(=O)C(F)(F)F.[O-]S(=O)(=O)C(F)(F)F,1.0,metal_catalyst,C(C)O,46.069,-0.31,1.2,789.0,24.6,15.8,8.8,19.4,58.5,322.4429999999999,-0.2779999999999998,322.4429999999999,-0.2779999999999998,,,,,cat
8,10.1002/cplu.201300112,2013.0,ChemPlusChem,SM122,SM122,SM,220,-1.0,0.0,1,1,,Hoveyda-Grubbs II,Hoveyda-Grubbs II,0.5,Toluene,40.0,2.4,0.06,0.996,30.0,CF,0,CC(C)Oc1ccccc1C=[Ru](Cl)(Cl)=C2N(CCN2c3c(C)cc(C)cc3C)c4c(C)cc(C)cc4C,CC(C)Oc1ccccc1C=[Ru](Cl)(Cl)=C2N(CCN2c3c(C)cc(C)cc3C)c4c(C)cc(C)cc4C,1.0,metal_catalyst,Cc1ccccc1,92.141,2.73,0.59,867.0,2.38,18.0,1.4,2.0,106.8,626.634,8.050320000000008,626.634,8.050320000000008,,,,,cat
9,10.1002/cplu.201300112,2013.0,ChemPlusChem,SM122,SM122,SM,220,-1.0,0.0,1,1,,Hoveyda-Grubbs precatalyst 2,Hoveyda-Grubbs precatalyst 2,0.5,Toluene,40.0,2.4,0.06,0.984,30.0,CF,0,CC(Oc1c(C=[Ru](Cl)(Cl)=C2N(c3c(C)cc(C)cc3C)C(CC(CCCC)CC)CN2c4c(C)cc(C)cc4C)cccc1)C,CC(Oc1c(C=[Ru](Cl)(Cl)=C2N(c3c(C)cc(C)cc3C)C(CC(CCCC)CC)CN2c4c(C)cc(C)cc4C)cccc1)C,1.0,metal_catalyst,Cc1ccccc1,92.141,2.73,0.59,867.0,2.38,18.0,1.4,2.0,106.8,738.8500000000001,11.02541999999999,738.8500000000001,11.02541999999999,,,,,cat
10,10.1002/cplu.201300112,2013.0,ChemPlusChem,SM122,SM122,SM,220,-1.0,0.0,1,1,,Hoveyda-Grubbs precatalyst 3,Hoveyda-Grubbs precatalyst 3,0.5,Toluene,40.0,2.4,0.06,0.993,30.0,CF,0,CC(C)Oc1ccccc1C=[Ru](Cl)(Cl)=C2N(CCN2c3c(C)cc(OCC45CC6CC(CC(C5)C6)C4)cc3C)c7c(C)cc(OCC89CC%10CC(CC(C9)C%10)C8)cc7C,CC(C)Oc1ccccc1C=[Ru](Cl)(Cl)=C2N(CCN2c3c(C)cc(OCC45CC6CC(CC(C5)C6)C4)cc3C)c7c(C)cc(OCC89CC%10CC(CC(C9)C%10)C8)cc7C,1.0,metal_catalyst,Cc1ccccc1,92.141,2.73,0.59,867.0,2.38,18.0,1.4,2.0,106.8,927.0759999999992,12.62387999999998,927.0759999999992,12.62387999999998,,,,,cat
11,10.1002/cplu.201300112,2013.0,ChemPlusChem,SM122,SM122,SM,220,-1.0,0.0,1,1,,Hoveyda-Grubbs precatalyst 4,Hoveyda-Grubbs precatalyst 4,0.5,Toluene,40.0,2.4,0.06,0.996,30.0,CF,0,CC(C)Oc1ccccc1C=[Ru](Cl)(Cl)=C2N(CCN2c3c(C)cc(OCCOCCOC)cc3C)c4c(C)cc(OCCOCCOC)cc4C,CC(C)Oc1ccccc1C=[Ru](Cl)(Cl)=C2N(CCN2c3c(C)cc(OCCOCCOC)cc3C)c4c(C)cc(OCCOCCOC)cc4C,1.0,metal_catalyst,Cc1ccccc1,92.141,2.73,0.59,867.0,2.38,18.0,1.4,2.0,106.8,834.8439999999996,7.517080000000009,834.8439999999996,7.517080000000009,,,,,cat
12,10.1002/cssc.200800152,2008.0,ChemSusChem,SM228,SM228,SM,228,-1.0,0.0,1,1,,Hoveyda-Grubbs II,Hoveyda-Grubbs II,0.5,Toluene,25.0,8.6,0.344,0.65,25.0,CF,0,CC(C)Oc1ccccc1C=[Ru](Cl)(Cl)=C2N(CCN2c3c(C)cc(C)cc3C)c4c(C)cc(C)cc4C,CC(C)Oc1ccccc1C=[Ru](Cl)(Cl)=C2N(CCN2c3c(C)cc(C)cc3C)c4c(C)cc(C)cc4C,1.0,metal_catalyst,Cc1ccccc1,92.141,2.73,0.59,867.0,2.38,18.0,1.4,2.0,106.8,626.634,8.050320000000008,626.634,8.050320000000008,,,,,cat
13,10.1002/cssc.200800152,2008.0,ChemSusChem,SM228,SM228,SM,228,-1.0,0.0,1,1,,Hoveyda-Grubbs II,Hoveyda-Grubbs II,0.5,Dimethyl carbonate,25.0,,0.239,0.7,25.0,CF,0,CC(C)Oc1ccccc1C=[Ru](Cl)(Cl)=C2N(CCN2c3c(C)cc(C)cc3C)c4c(C)cc(C)cc4C,CC(C)Oc1ccccc1C=[Ru](Cl)(Cl)=C2N(CCN2c3c(C)cc(C)cc3C)c4c(C)cc(C)cc4C,1.0,metal_catalyst,C(OC)(OC)=O,90.078,0.35,0.644,1069.0,3.1,15.5,3.9,9.7,84.2,626.634,8.050320000000008,626.634,8.050320000000008,,,,,cat
14,10.1002/cssc.200800152,2008.0,ChemSusChem,SM228,SM228,SM,228,-1.0,0.0,1,1,,Hoveyda-Grubbs II,Hoveyda-Grubbs II,0.5,Methanol,25.0,,1.2,0.72,25.0,CF,0,CC(C)Oc1ccccc1C=[Ru](Cl)(Cl)=C2N(CCN2c3c(C)cc(C)cc3C)c4c(C)cc(C)cc4C,CC(C)Oc1ccccc1C=[Ru](Cl)(Cl)=C2N(CCN2c3c(C)cc(C)cc3C)c4c(C)cc(C)cc4C,1.0,metal_catalyst,CO,32.042,-0.77,0.593,791.0,32.6,15.1,12.3,22.3,40.7,626.634,8.050320000000008,626.634,8.050320000000008,,,,,cat
15,10.1002/cssc.200800152,2008.0,ChemSusChem,SM228,SM228,SM,228,-1.0,0.0,1,1,,Hoveyda-Grubbs II complex 2,Hoveyda-Grubbs II complex 2,0.5,Toluene,25.0,8.6,0.344,0.82,25.0,CF,0,CC(C)Oc1ccc(c2c(C)cccc2)cc1C=[Ru](Cl)(Cl)=C3N(CCN3c4c(C)cc(C)cc4C)c5c(C)cc(C)cc5C,CC(C)Oc1ccc(c2c(C)cccc2)cc1C=[Ru](Cl)(Cl)=C3N(CCN3c4c(C)cc(C)cc4C)c5c(C)cc(C)cc5C,1.0,metal_catalyst,Cc1ccccc1,92.141,2.73,0.59,867.0,2.38,18.0,1.4,2.0,106.8,716.7589999999998,10.025739999999997,716.7589999999998,10.025739999999997,,,,,cat
16,10.1002/cssc.200800152,2008.0,ChemSusChem,SM228,SM228,SM,228,-1.0,0.0,1,1,,Hoveyda-Grubbs II complex 2,Hoveyda-Grubbs II complex 2,0.5,Dimethyl carbonate,25.0,,0.239,0.8,25.0,CF,0,CC(C)Oc1ccc(c2c(C)cccc2)cc1C=[Ru](Cl)(Cl)=C3N(CCN3c4c(C)cc(C)cc4C)c5c(C)cc(C)cc5C,CC(C)Oc1ccc(c2c(C)cccc2)cc1C=[Ru](Cl)(Cl)=C3N(CCN3c4c(C)cc(C)cc4C)c5c(C)cc(C)cc5C,1.0,metal_catalyst,C(OC)(OC)=O,90.078,0.35,0.644,1069.0,3.1,15.5,3.9,9.7,84.2,716.7589999999998,10.025739999999997,716.7589999999998,10.025739999999997,,,,,cat
17,10.1002/cssc.200800152,2008.0,ChemSusChem,SM228,SM228,SM,228,-1.0,0.0,1,1,,Hoveyda-Grubbs II complex 3,Hoveyda-Grubbs II complex 3,0.5,Toluene,25.0,8.6,0.344,0.92,25.0,CF,0,CC(C)Oc1ccc(c2cc(C(C)(C)C)c(OCCCC)c(C(C)(C)C)c2)cc1C=[Ru](Cl)(Cl)=C3N(CCN3c4c(C)cc(C)cc4C)c5c(C)cc(C)cc5C,CC(C)Oc1ccc(c2cc(C(C)(C)C)c(OCCCC)c(C(C)(C)C)c2)cc1C=[Ru](Cl)(Cl)=C3N(CCN3c4c(C)cc(C)cc4C)c5c(C)cc(C)cc5C,1.0,metal_catalyst,Cc1ccccc1,92.141,2.73,0.59,867.0,2.38,18.0,1.4,2.0,106.8,887.0549999999995,13.491219999999977,887.0549999999995,13.491219999999977,,,,,cat
18,10.1002/cssc.200800152,2008.0,ChemSusChem,SM228,SM228,SM,228,-1.0,0.0,1,1,,Hoveyda-Grubbs II complex 3,Hoveyda-Grubbs II complex 3,0.5,Dimethyl carbonate,25.0,,0.239,0.92,25.0,CF,0,CC(C)Oc1ccc(c2cc(C(C)(C)C)c(OCCCC)c(C(C)(C)C)c2)cc1C=[Ru](Cl)(Cl)=C3N(CCN3c4c(C)cc(C)cc4C)c5c(C)cc(C)cc5C,CC(C)Oc1ccc(c2cc(C(C)(C)C)c(OCCCC)c(C(C)(C)C)c2)cc1C=[Ru](Cl)(Cl)=C3N(CCN3c4c(C)cc(C)cc4C)c5c(C)cc(C)cc5C,1.0,metal_catalyst,C(OC)(OC)=O,90.078,0.35,0.644,1069.0,3.1,15.5,3.9,9.7,84.2,887.0549999999995,13.491219999999977,887.0549999999995,13.491219999999977,,,,,cat
19,10.1002/jctb.6109,2019.0,Journal of Chemical Technology & Biotechnology,SM122,SM122,SM,220,-1.0,0.0,1,1,,Hoveyda-Grubbs Catalyst M700,Hoveyda-Grubbs Catalyst M700,0.5,Ethyl acetate,20.0,266.0,13.3,0.97,23.0,CF,0,CC(C)Oc1c(C=[Ru]([P](C2CCCCC2)(C3CCCCC3)C4CCCCC4)(Cl)Cl)cccc1,CC(C)Oc1c(C=[Ru]([P](C2CCCCC2)(C3CCCCC3)C4CCCCC4)(Cl)Cl)cccc1,1.0,metal_catalyst,O(C(C)=O)CC,88.106,0.71,0.45,902.0,6.02,15.8,5.3,7.2,98.5,600.6170000000005,10.016299999999994,600.6170000000005,10.016299999999994,,,,,cat
20,10.1002/jctb.6109,2019.0,Journal of Chemical Technology & Biotechnology,SM122,SM122,SM,220,-1.0,0.0,1,1,,Grubbs Catalyst,Grubbs Catalyst,0.5,Ethyl acetate,20.0,167.2,8.36,0.94,23.0,CF,0,Cl[Ru](=Cc1ccccc1OC(C)C(C)=O)(Cl)=C2N(CCN2c3c(C)cc(C)cc3C)c4c(C)cc(C)cc4C,Cl[Ru](=Cc1ccccc1OC(C)C(C)=O)(Cl)=C2N(CCN2c3c(C)cc(C)cc3C)c4c(C)cc(C)cc4C,1.0,metal_catalyst,O(C(C)=O)CC,88.106,0.71,0.45,902.0,6.02,15.8,5.3,7.2,98.5,654.6440000000001,7.619420000000009,654.6440000000001,7.619420000000009,,,,,cat
21,10.1002/jctb.6109,2019.0,Journal of Chemical Technology & Biotechnology,SS126S,SS126S,SS,300,-1.0,0.0,1,1,,Hoveyda-Grubbs Catalyst M700,Hoveyda-Grubbs Catalyst M700,0.5,Ethyl acetate,20.0,34.0,1.7,0.96,23.0,CF,0,CC(C)Oc1c(C=[Ru]([P](C2CCCCC2)(C3CCCCC3)C4CCCCC4)(Cl)Cl)cccc1,CC(C)Oc1c(C=[Ru]([P](C2CCCCC2)(C3CCCCC3)C4CCCCC4)(Cl)Cl)cccc1,1.0,metal_catalyst,O(C(C)=O)CC,88.106,0.71,0.45,902.0,6.02,15.8,5.3,7.2,98.5,600.6170000000005,10.016299999999994,600.6170000000005,10.016299999999994,,,,,cat
22,10.1002/jctb.6109,2019.0,Journal of Chemical Technology & Biotechnology,SS136,SS136,SS,500,-1.0,0.0,1,1,,Hoveyda-Grubbs Catalyst M700,Hoveyda-Grubbs Catalyst M700,0.5,Ethyl acetate,20.0,42.0,2.1,0.9,23.0,CF,0,CC(C)Oc1c(C=[Ru]([P](C2CCCCC2)(C3CCCCC3)C4CCCCC4)(Cl)Cl)cccc1,CC(C)Oc1c(C=[Ru]([P](C2CCCCC2)(C3CCCCC3)C4CCCCC4)(Cl)Cl)cccc1,1.0,metal_catalyst,O(C(C)=O)CC,88.106,0.71,0.45,902.0,6.02,15.8,5.3,7.2,98.5,600.6170000000005,10.016299999999994,600.6170000000005,10.016299999999994,,,,,cat
23,10.1016/j.ces.2014.03.029,2014.0,Chemical Engineering Science,GMT2,GMT-oNF-2,GMT-oNF,300,87.0,-8.0,0,0,,Triphenylphosphine,Triphenylphosphine,0.5,2-propanol,30.0,7.8,0.26,0.663,25.0,CF,0,c1(P(c2ccccc2)c3ccccc3)ccccc1,c1(P(c2ccccc2)c3ccccc3)ccccc1,1.0,ligand,C(C)(C)O,60.096,0.05,2.27,785.0,18.6,15.8,6.1,16.4,76.8,262.292,3.4448000000000016,262.292,3.4448000000000016,,,,,cat
24,10.1016/j.ces.2014.03.029,2014.0,Chemical Engineering Science,PM280,PM280,PM,280,-1.0,0.0,1,1,,Triphenylphosphine,Triphenylphosphine,0.5,2-propanol,30.0,12.2,0.406666667,0.828,25.0,CF,0,c1(P(c2ccccc2)c3ccccc3)ccccc1,c1(P(c2ccccc2)c3ccccc3)ccccc1,1.0,ligand,C(C)(C)O,60.096,0.05,2.27,785.0,18.6,15.8,6.1,16.4,76.8,262.292,3.4448000000000016,262.292,3.4448000000000016,,,,,cat
25,10.1016/j.ces.2014.03.029,2014.0,Chemical Engineering Science,GMT2,GMT-oNF-2,GMT-oNF,300,87.0,-8.0,0,0,,Triphenylphosphine,Triphenylphosphine,0.5,Dimethyl carbonate,30.0,18.1,0.603333333,0.581,25.0,CF,0,c1(P(c2ccccc2)c3ccccc3)ccccc1,c1(P(c2ccccc2)c3ccccc3)ccccc1,1.0,ligand,C(OC)(OC)=O,90.078,0.35,0.644,1069.0,3.1,15.5,3.9,9.7,84.2,262.292,3.4448000000000016,262.292,3.4448000000000016,,,,,cat
26,10.1016/j.ces.2014.03.029,2014.0,Chemical Engineering Science,PM280,PM280,PM,280,-1.0,0.0,1,1,,Triphenylphosphine,Triphenylphosphine,0.5,Dimethyl carbonate,30.0,49.9,1.663333333,0.884,25.0,CF,0,c1(P(c2ccccc2)c3ccccc3)ccccc1,c1(P(c2ccccc2)c3ccccc3)ccccc1,1.0,ligand,C(OC)(OC)=O,90.078,0.35,0.644,1069.0,3.1,15.5,3.9,9.7,84.2,262.292,3.4448000000000016,262.292,3.4448000000000016,,,,,cat
27,10.1016/j.ces.2014.03.029,2014.0,Chemical Engineering Science,GMT2,GMT-oNF-2,GMT-oNF,300,87.0,-8.0,0,0,,Triphenylphosphine,Triphenylphosphine,0.5,n-Hexanal,30.0,24.2,0.806666667,0.389,25.0,CF,0,c1(P(c2ccccc2)c3ccccc3)ccccc1,c1(P(c2ccccc2)c3ccccc3)ccccc1,1.0,ligand,C(CCC)CC=O,100.161,1.7656,1.4,810.0,10.0,15.8,8.5,5.4,120.2,262.292,3.4448000000000016,262.292,3.4448000000000016,,,,,cat
28,10.1016/j.ces.2014.03.029,2014.0,Chemical Engineering Science,PM280,PM280,PM,280,-1.0,0.0,1,1,,Triphenylphosphine,Triphenylphosphine,0.5,n-Hexanal,30.0,18.3,0.748466258,0.734,25.0,CF,0,c1(P(c2ccccc2)c3ccccc3)ccccc1,c1(P(c2ccccc2)c3ccccc3)ccccc1,1.0,ligand,C(CCC)CC=O,100.161,1.7656,1.4,810.0,10.0,15.8,8.5,5.4,120.2,262.292,3.4448000000000016,262.292,3.4448000000000016,,,,,cat
29,10.1016/j.ces.2014.03.029,2014.0,Chemical Engineering Science,GMT2,GMT-oNF-2,GMT-oNF,300,87.0,-8.0,0,0,,Triphenylphosphine,Triphenylphosphine,0.5,n-Hexane,30.0,99.8,3.326666667,0.59,25.0,CF,0,c1(P(c2ccccc2)c3ccccc3)ccccc1,c1(P(c2ccccc2)c3ccccc3)ccccc1,1.0,ligand,C(CCC)CC,86.178,3.9,0.3,661.0,1.88,14.9,0.0,0.0,131.6,262.292,3.4448000000000016,262.292,3.4448000000000016,,,,,cat
30,10.1016/j.ces.2014.03.029,2014.0,Chemical Engineering Science,PM280,PM280,PM,280,-1.0,0.0,1,1,,Triphenylphosphine,Triphenylphosphine,0.5,n-Hexane,30.0,20.3,0.676666667,0.571,25.0,CF,0,c1(P(c2ccccc2)c3ccccc3)ccccc1,c1(P(c2ccccc2)c3ccccc3)ccccc1,1.0,ligand,C(CCC)CC,86.178,3.9,0.3,661.0,1.88,14.9,0.0,0.0,131.6,262.292,3.4448000000000016,262.292,3.4448000000000016,,,,,cat
31,10.1016/j.ces.2014.03.029,2014.0,Chemical Engineering Science,GMT2,GMT-oNF-2,GMT-oNF,300,87.0,-8.0,0,0,,Triphenylphosphine,Triphenylphosphine,0.5,Toluene,30.0,57.9,1.93,0.905,25.0,CF,0,c1(P(c2ccccc2)c3ccccc3)ccccc1,c1(P(c2ccccc2)c3ccccc3)ccccc1,1.0,ligand,Cc1ccccc1,92.141,2.73,0.59,867.0,2.38,18.0,1.4,2.0,106.8,262.292,3.4448000000000016,262.292,3.4448000000000016,,,,,cat
32,10.1016/j.ces.2014.03.029,2014.0,Chemical Engineering Science,PM280,PM280,PM,280,-1.0,0.0,1,1,,Triphenylphosphine,Triphenylphosphine,0.5,Toluene,30.0,41.6,1.386666667,0.967,25.0,CF,0,c1(P(c2ccccc2)c3ccccc3)ccccc1,c1(P(c2ccccc2)c3ccccc3)ccccc1,1.0,ligand,Cc1ccccc1,92.141,2.73,0.59,867.0,2.38,18.0,1.4,2.0,106.8,262.292,3.4448000000000016,262.292,3.4448000000000016,,,,,cat
33,10.1016/j.cherd.2017.03.015,2017.0,Chemical Engineering Research and Design,SM240,SM240,SM,400,-1.0,0.0,1,1,,Co(C5H7O2)3,Co(C5H7O2)3,0.5,1-Decene,30.0,36.0,1.621621622,0.879,20.0,DE,0,CC(O[Co+3]12(OC(C)=C[C-](O1)C)(OC(C)=C[C-](O2)C)O3)=C[C-]3C,CC(O[Co+3]12(OC(C)=C[C-](O1)C)(OC(C)=C[C-](O2)C)O3)=C[C-]3C,1.0,metal_catalyst,C(CCCC=C)CCCC,140.27,3.923,0.815,741.0,2.7,15.8,1.0,2.2,190.6,356.2600000000001,4.209170000000004,356.2600000000001,4.209170000000004,,,,,cat
34,10.1016/j.cherd.2017.03.015,2017.0,Chemical Engineering Research and Design,SM240,SM240,SM,400,-1.0,0.0,1,1,,HRh(CO)(PPh3)3,HRh(CO)(PPh3)3,0.5,1-Nonanal,30.0,18.0,0.725513906,0.98,20.0,DE,0,O=C[Rh]([P](c1ccccc1)(c2ccccc2)c3ccccc3)([H])([P](c4ccccc4)(c5ccccc5)c6ccccc6)[P](c7ccccc7)(c8ccccc8)c9ccccc9,O=C[Rh]([P](c1ccccc1)(c2ccccc2)c3ccccc3)([H])([P](c4ccccc4)(c5ccccc5)c6ccccc6)[P](c7ccccc7)(c8ccccc8)c9ccccc9,1.0,metal_catalyst,C(CCCC=O)CCCC,142.242,3.3,1.4,826.0,8.83,16.1,5.5,3.9,172.2,919.8080000000002,9.7901,919.8080000000002,9.7901,,,,,cat
35,10.1016/j.cherd.2017.03.015,2017.0,Chemical Engineering Research and Design,SM240,SM240,SM,400,-1.0,0.0,1,1,,HRh(CO)(PPh3)3,HRh(CO)(PPh3)3,0.5,1-Nonanol,30.0,3.6,0.144752714,0.98,20.0,DE,0,O=C[Rh]([P](c1ccccc1)(c2ccccc2)c3ccccc3)([H])([P](c4ccccc4)(c5ccccc5)c6ccccc6)[P](c7ccccc7)(c8ccccc8)c9ccccc9,O=C[Rh]([P](c1ccccc1)(c2ccccc2)c3ccccc3)([H])([P](c4ccccc4)(c5ccccc5)c6ccccc6)[P](c7ccccc7)(c8ccccc8)c9ccccc9,1.0,metal_catalyst,C(CCCCO)CCCC,144.258,3.77,11.7,822.0,8.248,16.0,4.8,10.6,174.4,919.8080000000002,9.7901,919.8080000000002,9.7901,,,,,cat
36,10.1016/j.cherd.2017.03.015,2017.0,Chemical Engineering Research and Design,SM240,SM240,SM,400,-1.0,0.0,1,1,,HRh(CO)(PPh3)3,HRh(CO)(PPh3)3,0.5,1-Octene,20.0,59.4,4.142259414,0.98,20.0,DE,0,O=C[Rh]([P](c1ccccc1)(c2ccccc2)c3ccccc3)([H])([P](c4ccccc4)(c5ccccc5)c6ccccc6)[P](c7ccccc7)(c8ccccc8)c9ccccc9,O=C[Rh]([P](c1ccccc1)(c2ccccc2)c3ccccc3)([H])([P](c4ccccc4)(c5ccccc5)c6ccccc6)[P](c7ccccc7)(c8ccccc8)c9ccccc9,1.0,metal_catalyst,C(CCC=C)CCC,112.216,4.47,0.737,715.0,2.1,15.3,1.0,2.4,158.0,919.8080000000002,9.7901,919.8080000000002,9.7901,,,,,cat
37,10.1016/j.cherd.2017.03.015,2017.0,Chemical Engineering Research and Design,SM240,SM240,SM,400,-1.0,0.0,1,1,,Co(C5H7O2)3,Co(C5H7O2)3,0.5,1-Octene,20.0,59.4,4.142259414,0.879,20.0,DE,0,CC(O[Co+3]12(OC(C)=C[C-](O1)C)(OC(C)=C[C-](O2)C)O3)=C[C-]3C,CC(O[Co+3]12(OC(C)=C[C-](O1)C)(OC(C)=C[C-](O2)C)O3)=C[C-]3C,1.0,metal_catalyst,C(CCC=C)CCC,112.216,4.47,0.737,715.0,2.1,15.3,1.0,2.4,158.0,356.2600000000001,4.209170000000004,356.2600000000001,4.209170000000004,,,,,cat
38,10.1016/j.cherd.2017.03.015,2017.0,Chemical Engineering Research and Design,SM240,SM240,SM,400,-1.0,0.0,1,1,,HRh(CO)(PPh3)3,HRh(CO)(PPh3)3,0.5,1-Undecanal,30.0,9.6,0.386007238,0.98,20.0,DE,0,O=C[Rh]([P](c1ccccc1)(c2ccccc2)c3ccccc3)([H])([P](c4ccccc4)(c5ccccc5)c6ccccc6)[P](c7ccccc7)(c8ccccc8)c9ccccc9,O=C[Rh]([P](c1ccccc1)(c2ccccc2)c3ccccc3)([H])([P](c4ccccc4)(c5ccccc5)c6ccccc6)[P](c7ccccc7)(c8ccccc8)c9ccccc9,1.0,metal_catalyst,C(CCCCC=O)CCCCC,170.296,3.7161,1.4,830.0,3.0,16.0,3.0,5.0,206.4,919.8080000000002,9.7901,919.8080000000002,9.7901,,,,,cat
39,10.1016/j.cherd.2017.03.015,2017.0,Chemical Engineering Research and Design,SM240,SM240,SM,400,-1.0,0.0,1,1,,HRh(CO)(PPh3)3,HRh(CO)(PPh3)3,0.5,1-Undecanal,30.0,1.5,0.060313631,0.98,20.0,DE,0,O=C[Rh]([P](c1ccccc1)(c2ccccc2)c3ccccc3)([H])([P](c4ccccc4)(c5ccccc5)c6ccccc6)[P](c7ccccc7)(c8ccccc8)c9ccccc9,O=C[Rh]([P](c1ccccc1)(c2ccccc2)c3ccccc3)([H])([P](c4ccccc4)(c5ccccc5)c6ccccc6)[P](c7ccccc7)(c8ccccc8)c9ccccc9,1.0,metal_catalyst,C(CCCCC=O)CCCCC,170.296,3.7161,1.4,830.0,3.0,16.0,3.0,5.0,206.4,919.8080000000002,9.7901,919.8080000000002,9.7901,,,,,cat
40,10.1016/j.crci.2017.01.001,2017.0,Comptes Rendus Chimie,SM228,SM228,SM,228,-1.0,0.0,1,1,,Hoveyda-Grubbs II,Hoveyda-Grubbs II,0.5,Toluene,40.0,8.6,0.215,0.995,25.0,CF,0,CC(C)Oc1ccccc1C=[Ru](Cl)(Cl)=C2N(CCN2c3c(C)cc(C)cc3C)c4c(C)cc(C)cc4C,CC(C)Oc1ccccc1C=[Ru](Cl)(Cl)=C2N(CCN2c3c(C)cc(C)cc3C)c4c(C)cc(C)cc4C,1.0,metal_catalyst,Cc1ccccc1,92.141,2.73,0.59,867.0,2.38,18.0,1.4,2.0,106.8,626.634,8.050320000000008,626.634,8.050320000000008,,,,,cat
41,10.1016/j.crci.2017.01.001,2017.0,Comptes Rendus Chimie,SM228,SM228,SM,228,-1.0,0.0,1,1,,"(1,3-dimesityl-4,5-dihydro-1H-imidazol-3-ine)dichloro-((4'-(tert-butyldimethylsilyloxy)-4-isopropoxy-3',5'-dimethylbiphenyl-3-yl)methylene)ruthenium","(1,3-dimesityl-4,5-dihydro-1H-imidazol-3-ine)dichloro-((4'-(tert-butyldimethylsilyloxy)-4-isopropoxy-3',5'-dimethylbiphenyl-3-yl)methylene)ruthenium",0.5,Toluene,40.0,8.6,0.215,0.985,25.0,CF,0,CC([O+]1[Ru]([C-]2N(CCN2c3c(C)cc(C)cc3C)c4c(C)cc(C)cc4C)(Cl)(Cl)=Cc5cc(c6cc(C)c(O[Si](C(C)(C)C)(C)C)c(C)c6)ccc51)C,CC([O+]1[Ru]([C-]2N(CCN2c3c(C)cc(C)cc3C)c4c(C)cc(C)cc4C)(Cl)(Cl)=Cc5cc(c6cc(C)c(O[Si](C(C)(C)C)(C)C)c(C)c6)ccc51)C,1.0,metal_catalyst,Cc1ccccc1,92.141,2.73,0.59,867.0,2.38,18.0,1.4,2.0,106.8,861.0489999999998,13.428849999999976,861.0489999999998,13.428849999999976,,,,,cat
42,10.1016/j.seppur.2013.04.052,2013.0,Seperation and Purification technology,SM122,SM122,SM,220,-1.0,0.0,1,1,,Hoveyda-Grubbs II,Hoveyda-Grubbs II,0.5,Toluene,40.0,2.4,0.06,0.995,26.0,CF,0,CC(C)Oc1ccccc1C=[Ru](Cl)(Cl)=C2N(CCN2c3c(C)cc(C)cc3C)c4c(C)cc(C)cc4C,CC(C)Oc1ccccc1C=[Ru](Cl)(Cl)=C2N(CCN2c3c(C)cc(C)cc3C)c4c(C)cc(C)cc4C,1.0,metal_catalyst,Cc1ccccc1,92.141,2.73,0.59,867.0,2.38,18.0,1.4,2.0,106.8,626.634,8.050320000000008,626.634,8.050320000000008,,,,,cat
43,10.1016/j.seppur.2013.04.052,2013.0,Seperation and Purification technology,SM122,SM122,SM,220,-1.0,0.0,1,1,,Hoveyda-Grubbs II,Hoveyda-Grubbs II,0.5,Toluene,30.0,1.8,0.06,0.995,26.0,CF,0,CC(C)Oc1ccccc1C=[Ru](Cl)(Cl)=C2N(CCN2c3c(C)cc(C)cc3C)c4c(C)cc(C)cc4C,CC(C)Oc1ccccc1C=[Ru](Cl)(Cl)=C2N(CCN2c3c(C)cc(C)cc3C)c4c(C)cc(C)cc4C,1.0,metal_catalyst,Cc1ccccc1,92.141,2.73,0.59,867.0,2.38,18.0,1.4,2.0,106.8,626.634,8.050320000000008,626.634,8.050320000000008,,,,,cat
44,10.1016/j.seppur.2013.04.052,2013.0,Seperation and Purification technology,SM122,SM122,SM,220,-1.0,0.0,1,1,,Hoveyda-Grubbs II,Hoveyda-Grubbs II,0.5,Toluene,20.0,1.2,0.06,0.984,26.0,CF,0,CC(C)Oc1ccccc1C=[Ru](Cl)(Cl)=C2N(CCN2c3c(C)cc(C)cc3C)c4c(C)cc(C)cc4C,CC(C)Oc1ccccc1C=[Ru](Cl)(Cl)=C2N(CCN2c3c(C)cc(C)cc3C)c4c(C)cc(C)cc4C,1.0,metal_catalyst,Cc1ccccc1,92.141,2.73,0.59,867.0,2.38,18.0,1.4,2.0,106.8,626.634,8.050320000000008,626.634,8.050320000000008,,,,,cat
45,10.1016/j.seppur.2013.04.052,2013.0,Seperation and Purification technology,SM122,SM122,SM,220,-1.0,0.0,1,1,,Hoveyda-Grubbs II,Hoveyda-Grubbs II,0.5,Toluene,10.0,0.6,0.06,0.963,26.0,CF,0,CC(C)Oc1ccccc1C=[Ru](Cl)(Cl)=C2N(CCN2c3c(C)cc(C)cc3C)c4c(C)cc(C)cc4C,CC(C)Oc1ccccc1C=[Ru](Cl)(Cl)=C2N(CCN2c3c(C)cc(C)cc3C)c4c(C)cc(C)cc4C,1.0,metal_catalyst,Cc1ccccc1,92.141,2.73,0.59,867.0,2.38,18.0,1.4,2.0,106.8,626.634,8.050320000000008,626.634,8.050320000000008,,,,,cat
46,10.1016/j.seppur.2013.04.052,2013.0,Seperation and Purification technology,SM122,SM122,SM,220,-1.0,0.0,1,1,,Hoveyda-Grubbs II,Hoveyda-Grubbs II,0.5,Toluene,40.0,7.2,0.18,0.86,26.0,DE,0,CC(C)Oc1ccccc1C=[Ru](Cl)(Cl)=C2N(CCN2c3c(C)cc(C)cc3C)c4c(C)cc(C)cc4C,CC(C)Oc1ccccc1C=[Ru](Cl)(Cl)=C2N(CCN2c3c(C)cc(C)cc3C)c4c(C)cc(C)cc4C,1.0,metal_catalyst,Cc1ccccc1,92.141,2.73,0.59,867.0,2.38,18.0,1.4,2.0,106.8,626.634,8.050320000000008,626.634,8.050320000000008,,,,,cat
47,10.1016/j.seppur.2013.04.052,2013.0,Seperation and Purification technology,SM122,SM122,SM,220,-1.0,0.0,1,1,,Hoveyda-Grubbs II,Hoveyda-Grubbs II,0.5,Toluene,30.0,5.4,0.18,0.86,26.0,DE,0,CC(C)Oc1ccccc1C=[Ru](Cl)(Cl)=C2N(CCN2c3c(C)cc(C)cc3C)c4c(C)cc(C)cc4C,CC(C)Oc1ccccc1C=[Ru](Cl)(Cl)=C2N(CCN2c3c(C)cc(C)cc3C)c4c(C)cc(C)cc4C,1.0,metal_catalyst,Cc1ccccc1,92.141,2.73,0.59,867.0,2.38,18.0,1.4,2.0,106.8,626.634,8.050320000000008,626.634,8.050320000000008,,,,,cat
48,10.1016/j.seppur.2013.04.052,2013.0,Seperation and Purification technology,SM122,SM122,SM,220,-1.0,0.0,1,1,,Hoveyda-Grubbs II,Hoveyda-Grubbs II,0.5,Toluene,20.0,4.8,0.24,0.91,26.0,DE,0,CC(C)Oc1ccccc1C=[Ru](Cl)(Cl)=C2N(CCN2c3c(C)cc(C)cc3C)c4c(C)cc(C)cc4C,CC(C)Oc1ccccc1C=[Ru](Cl)(Cl)=C2N(CCN2c3c(C)cc(C)cc3C)c4c(C)cc(C)cc4C,1.0,metal_catalyst,Cc1ccccc1,92.141,2.73,0.59,867.0,2.38,18.0,1.4,2.0,106.8,626.634,8.050320000000008,626.634,8.050320000000008,,,,,cat
49,10.1016/j.seppur.2013.04.052,2013.0,Seperation and Purification technology,SM122,SM122,SM,220,-1.0,0.0,1,1,,Hoveyda-Grubbs II,Hoveyda-Grubbs II,0.5,Toluene,10.0,3.5,0.35,0.91,26.0,DE,0,CC(C)Oc1ccccc1C=[Ru](Cl)(Cl)=C2N(CCN2c3c(C)cc(C)cc3C)c4c(C)cc(C)cc4C,CC(C)Oc1ccccc1C=[Ru](Cl)(Cl)=C2N(CCN2c3c(C)cc(C)cc3C)c4c(C)cc(C)cc4C,1.0,metal_catalyst,Cc1ccccc1,92.141,2.73,0.59,867.0,2.38,18.0,1.4,2.0,106.8,626.634,8.050320000000008,626.634,8.050320000000008,,,,,cat
50,10.1016/S0376-7388(01)00751-7,2002.0,Journal of Membrane Science,Desal-5,Desal5DL,Desal5,300,45.66666667,-10.33333333,0,0,,Jacobsen Catalyst,Jacobsen Catalyst,0.5,Dichloromethane,25.0,45.0,1.8,0.841,20.0,DE,0,CC(c1cc(C=[N]2[C@H]3CCCC[C@@H]3[N]4=Cc5cc(C(C)(C)C)cc(C(C)(C)C)c5O[Mn]42(Cl)O6)c6c(C(C)(C)C)c1)(C)C,CC(c1cc(C=[N]2[C@H]3CCCC[C@@H]3[N]4=Cc5cc(C(C)(C)C)cc(C(C)(C)C)c5O[Mn]42(Cl)O6)c6c(C(C)(C)C)c1)(C)C,1.0,metal_catalyst,C(Cl)Cl,84.933,1.25,0.43,1322.0,8.93,18.2,6.3,6.1,63.9,635.2149999999999,10.098999999999995,635.2149999999999,10.098999999999995,,,,,cat
51,10.1016/S0376-7388(01)00751-7,2002.0,Journal of Membrane Science,Desal-5,Desal5DL,Desal5,300,45.66666667,-10.33333333,0,0,,Pd-BINAP,Pd-BINAP,0.5,Dichloromethane,25.0,102.7,4.108,0.886,40.0,DE,0,CC(O[Pd]1([P](c2ccccc2)(c3ccccc3)c4cc5ccccc5cc4c6cc7ccccc7cc6[P]1(c8ccccc8)c9ccccc9)OC(C)=O)=O,CC(O[Pd]1([P](c2ccccc2)(c3ccccc3)c4cc5ccccc5cc4c6cc7ccccc7cc6[P]1(c8ccccc8)c9ccccc9)OC(C)=O)=O,1.0,metal_catalyst,C(Cl)Cl,84.933,1.25,0.43,1322.0,8.93,18.2,6.3,6.1,63.9,847.1960000000003,9.201500000000005,847.1960000000003,9.201500000000005,,,,,cat
52,10.1016/S0376-7388(01)00751-7,2002.0,Journal of Membrane Science,Desal-5,Desal5DL,Desal5,300,45.66666667,-10.33333333,0,0,,Pd-BINAP,Pd-BINAP,0.5,Dichloromethane,25.0,73.1,2.924,0.952,30.0,DE,0,CC(O[Pd]1([P](c2ccccc2)(c3ccccc3)c4cc5ccccc5cc4c6cc7ccccc7cc6[P]1(c8ccccc8)c9ccccc9)OC(C)=O)=O,CC(O[Pd]1([P](c2ccccc2)(c3ccccc3)c4cc5ccccc5cc4c6cc7ccccc7cc6[P]1(c8ccccc8)c9ccccc9)OC(C)=O)=O,1.0,metal_catalyst,C(Cl)Cl,84.933,1.25,0.43,1322.0,8.93,18.2,6.3,6.1,63.9,847.1960000000003,9.201500000000005,847.1960000000003,9.201500000000005,,,,,cat
53,10.1016/S0376-7388(01)00751-7,2002.0,Journal of Membrane Science,Desal-5,Desal5DL,Desal5,300,45.66666667,-10.33333333,0,0,,Pd-BINAP,Pd-BINAP,0.5,Dichloromethane,25.0,49.9,1.996,0.957,20.0,DE,0,CC(O[Pd]1([P](c2ccccc2)(c3ccccc3)c4cc5ccccc5cc4c6cc7ccccc7cc6[P]1(c8ccccc8)c9ccccc9)OC(C)=O)=O,CC(O[Pd]1([P](c2ccccc2)(c3ccccc3)c4cc5ccccc5cc4c6cc7ccccc7cc6[P]1(c8ccccc8)c9ccccc9)OC(C)=O)=O,1.0,metal_catalyst,C(Cl)Cl,84.933,1.25,0.43,1322.0,8.93,18.2,6.3,6.1,63.9,847.1960000000003,9.201500000000005,847.1960000000003,9.201500000000005,,,,,cat
54,10.1016/S0376-7388(01)00751-7,2002.0,Journal of Membrane Science,MPF50,MPF50,MPF,700,-1.0,0.0,1,1,,Jacobsen Catalyst,Jacobsen Catalyst,0.5,Dichloromethane,20.0,6.7,0.335,0.814,20.0,DE,0,CC(c1cc(C=[N]2[C@H]3CCCC[C@@H]3[N]4=Cc5cc(C(C)(C)C)cc(C(C)(C)C)c5O[Mn]42(Cl)O6)c6c(C(C)(C)C)c1)(C)C,CC(c1cc(C=[N]2[C@H]3CCCC[C@@H]3[N]4=Cc5cc(C(C)(C)C)cc(C(C)(C)C)c5O[Mn]42(Cl)O6)c6c(C(C)(C)C)c1)(C)C,1.0,metal_catalyst,C(Cl)Cl,84.933,1.25,0.43,1322.0,8.93,18.2,6.3,6.1,63.9,635.2149999999999,10.098999999999995,635.2149999999999,10.098999999999995,,,,,cat
55,10.1016/S0376-7388(01)00751-7,2002.0,Journal of Membrane Science,MPF50,MPF50,MPF,700,-1.0,0.0,1,1,,Pd-BINAP,Pd-BINAP,0.5,Dichloromethane,25.0,10.2,0.408,0.934,20.0,DE,0,CC(O[Pd]1([P](c2ccccc2)(c3ccccc3)c4cc5ccccc5cc4c6cc7ccccc7cc6[P]1(c8ccccc8)c9ccccc9)OC(C)=O)=O,CC(O[Pd]1([P](c2ccccc2)(c3ccccc3)c4cc5ccccc5cc4c6cc7ccccc7cc6[P]1(c8ccccc8)c9ccccc9)OC(C)=O)=O,1.0,metal_catalyst,C(Cl)Cl,84.933,1.25,0.43,1322.0,8.93,18.2,6.3,6.1,63.9,847.1960000000003,9.201500000000005,847.1960000000003,9.201500000000005,,,,,cat
56,10.1016/S0376-7388(01)00751-7,2002.0,Journal of Membrane Science,MPF50,MPF50,MPF,700,-1.0,0.0,1,1,,Jacobsen Catalyst,Jacobsen Catalyst,0.5,Ethyl acetate,25.0,78.7,3.148,0.93,20.0,DE,0,CC(c1cc(C=[N]2[C@H]3CCCC[C@@H]3[N]4=Cc5cc(C(C)(C)C)cc(C(C)(C)C)c5O[Mn]42(Cl)O6)c6c(C(C)(C)C)c1)(C)C,CC(c1cc(C=[N]2[C@H]3CCCC[C@@H]3[N]4=Cc5cc(C(C)(C)C)cc(C(C)(C)C)c5O[Mn]42(Cl)O6)c6c(C(C)(C)C)c1)(C)C,1.0,metal_catalyst,O(C(C)=O)CC,88.106,0.71,0.45,902.0,6.02,15.8,5.3,7.2,98.5,635.2149999999999,10.098999999999995,635.2149999999999,10.098999999999995,,,,,cat
57,10.1016/S0376-7388(01)00751-7,2002.0,Journal of Membrane Science,MPF50,MPF50,MPF,700,-1.0,0.0,1,1,,Pd-BINAP,Pd-BINAP,0.5,Ethyl acetate,25.0,91.3,3.652,0.957,40.0,DE,0,CC(O[Pd]1([P](c2ccccc2)(c3ccccc3)c4cc5ccccc5cc4c6cc7ccccc7cc6[P]1(c8ccccc8)c9ccccc9)OC(C)=O)=O,CC(O[Pd]1([P](c2ccccc2)(c3ccccc3)c4cc5ccccc5cc4c6cc7ccccc7cc6[P]1(c8ccccc8)c9ccccc9)OC(C)=O)=O,1.0,metal_catalyst,O(C(C)=O)CC,88.106,0.71,0.45,902.0,6.02,15.8,5.3,7.2,98.5,847.1960000000003,9.201500000000005,847.1960000000003,9.201500000000005,,,,,cat
58,10.1016/S0376-7388(01)00751-7,2002.0,Journal of Membrane Science,MPF50,MPF50,MPF,700,-1.0,0.0,1,1,,Pd-BINAP,Pd-BINAP,0.5,Ethyl acetate,25.0,77.4,3.096,0.974,30.0,DE,0,CC(O[Pd]1([P](c2ccccc2)(c3ccccc3)c4cc5ccccc5cc4c6cc7ccccc7cc6[P]1(c8ccccc8)c9ccccc9)OC(C)=O)=O,CC(O[Pd]1([P](c2ccccc2)(c3ccccc3)c4cc5ccccc5cc4c6cc7ccccc7cc6[P]1(c8ccccc8)c9ccccc9)OC(C)=O)=O,1.0,metal_catalyst,O(C(C)=O)CC,88.106,0.71,0.45,902.0,6.02,15.8,5.3,7.2,98.5,847.1960000000003,9.201500000000005,847.1960000000003,9.201500000000005,,,,,cat
59,10.1016/S0376-7388(01)00751-7,2002.0,Journal of Membrane Science,MPF50,MPF50,MPF,700,-1.0,0.0,1,1,,Pd-BINAP,Pd-BINAP,0.5,Ethyl acetate,25.0,73.2,2.928,0.981,20.0,DE,0,CC(O[Pd]1([P](c2ccccc2)(c3ccccc3)c4cc5ccccc5cc4c6cc7ccccc7cc6[P]1(c8ccccc8)c9ccccc9)OC(C)=O)=O,CC(O[Pd]1([P](c2ccccc2)(c3ccccc3)c4cc5ccccc5cc4c6cc7ccccc7cc6[P]1(c8ccccc8)c9ccccc9)OC(C)=O)=O,1.0,metal_catalyst,O(C(C)=O)CC,88.106,0.71,0.45,902.0,6.02,15.8,5.3,7.2,98.5,847.1960000000003,9.201500000000005,847.1960000000003,9.201500000000005,,,,,cat
60,10.1016/S0376-7388(01)00751-7,2002.0,Journal of Membrane Science,SM120,SM120,SM,200,-1.0,0.0,1,1,,Jacobsen Catalyst,Jacobsen Catalyst,0.5,Ethyl acetate,25.0,56.0,2.24,0.996,20.0,DE,0,CC(c1cc(C=[N]2[C@H]3CCCC[C@@H]3[N]4=Cc5cc(C(C)(C)C)cc(C(C)(C)C)c5O[Mn]42(Cl)O6)c6c(C(C)(C)C)c1)(C)C,CC(c1cc(C=[N]2[C@H]3CCCC[C@@H]3[N]4=Cc5cc(C(C)(C)C)cc(C(C)(C)C)c5O[Mn]42(Cl)O6)c6c(C(C)(C)C)c1)(C)C,1.0,metal_catalyst,O(C(C)=O)CC,88.106,0.71,0.45,902.0,6.02,15.8,5.3,7.2,98.5,635.2149999999999,10.098999999999995,635.2149999999999,10.098999999999995,,,,,cat
61,10.1016/S0376-7388(01)00751-7,2002.0,Journal of Membrane Science,SM120,SM120,SM,200,-1.0,0.0,1,1,,Pd-BINAP,Pd-BINAP,0.5,Ethyl acetate,25.0,56.5,2.26,0.99,20.0,DE,0,CC(O[Pd]1([P](c2ccccc2)(c3ccccc3)c4cc5ccccc5cc4c6cc7ccccc7cc6[P]1(c8ccccc8)c9ccccc9)OC(C)=O)=O,CC(O[Pd]1([P](c2ccccc2)(c3ccccc3)c4cc5ccccc5cc4c6cc7ccccc7cc6[P]1(c8ccccc8)c9ccccc9)OC(C)=O)=O,1.0,metal_catalyst,O(C(C)=O)CC,88.106,0.71,0.45,902.0,6.02,15.8,5.3,7.2,98.5,847.1960000000003,9.201500000000005,847.1960000000003,9.201500000000005,,,,,cat
62,10.1016/S0376-7388(01)00751-7,2002.0,Journal of Membrane Science,SM122,SM122,SM,220,-1.0,0.0,1,1,,Jacobsen Catalyst,Jacobsen Catalyst,0.5,Ethyl acetate,25.0,105.9,4.236,0.994,20.0,DE,0,CC(c1cc(C=[N]2[C@H]3CCCC[C@@H]3[N]4=Cc5cc(C(C)(C)C)cc(C(C)(C)C)c5O[Mn]42(Cl)O6)c6c(C(C)(C)C)c1)(C)C,CC(c1cc(C=[N]2[C@H]3CCCC[C@@H]3[N]4=Cc5cc(C(C)(C)C)cc(C(C)(C)C)c5O[Mn]42(Cl)O6)c6c(C(C)(C)C)c1)(C)C,1.0,metal_catalyst,O(C(C)=O)CC,88.106,0.71,0.45,902.0,6.02,15.8,5.3,7.2,98.5,635.2149999999999,10.098999999999995,635.2149999999999,10.098999999999995,,,,,cat
63,10.1016/S0376-7388(01)00751-7,2002.0,Journal of Membrane Science,SM122,SM122,SM,220,-1.0,0.0,1,1,,Pd-BINAP,Pd-BINAP,0.5,Ethyl acetate,25.0,147.3,5.892,0.99,44.0,DE,0,CC(O[Pd]1([P](c2ccccc2)(c3ccccc3)c4cc5ccccc5cc4c6cc7ccccc7cc6[P]1(c8ccccc8)c9ccccc9)OC(C)=O)=O,CC(O[Pd]1([P](c2ccccc2)(c3ccccc3)c4cc5ccccc5cc4c6cc7ccccc7cc6[P]1(c8ccccc8)c9ccccc9)OC(C)=O)=O,1.0,metal_catalyst,O(C(C)=O)CC,88.106,0.71,0.45,902.0,6.02,15.8,5.3,7.2,98.5,847.1960000000003,9.201500000000005,847.1960000000003,9.201500000000005,,,,,cat
64,10.1016/S0376-7388(01)00751-7,2002.0,Journal of Membrane Science,SM240,SM240,SM,400,-1.0,0.0,1,1,,Jacobsen Catalyst,Jacobsen Catalyst,0.5,Ethyl acetate,25.0,124.7,4.988,0.954,20.0,DE,0,CC(c1cc(C=[N]2[C@H]3CCCC[C@@H]3[N]4=Cc5cc(C(C)(C)C)cc(C(C)(C)C)c5O[Mn]42(Cl)O6)c6c(C(C)(C)C)c1)(C)C,CC(c1cc(C=[N]2[C@H]3CCCC[C@@H]3[N]4=Cc5cc(C(C)(C)C)cc(C(C)(C)C)c5O[Mn]42(Cl)O6)c6c(C(C)(C)C)c1)(C)C,1.0,metal_catalyst,O(C(C)=O)CC,88.106,0.71,0.45,902.0,6.02,15.8,5.3,7.2,98.5,635.2149999999999,10.098999999999995,635.2149999999999,10.098999999999995,,,,,cat
65,10.1016/S0376-7388(01)00751-7,2002.0,Journal of Membrane Science,SM240,SM240,SM,400,-1.0,0.0,1,1,,Pd-BINAP,Pd-BINAP,0.5,Ethyl acetate,30.0,172.0,5.733333333,0.949,40.0,DE,0,CC(O[Pd]1([P](c2ccccc2)(c3ccccc3)c4cc5ccccc5cc4c6cc7ccccc7cc6[P]1(c8ccccc8)c9ccccc9)OC(C)=O)=O,CC(O[Pd]1([P](c2ccccc2)(c3ccccc3)c4cc5ccccc5cc4c6cc7ccccc7cc6[P]1(c8ccccc8)c9ccccc9)OC(C)=O)=O,1.0,metal_catalyst,O(C(C)=O)CC,88.106,0.71,0.45,902.0,6.02,15.8,5.3,7.2,98.5,847.1960000000003,9.201500000000005,847.1960000000003,9.201500000000005,,,,,cat
66,10.1016/S0376-7388(01)00751-7,2002.0,Journal of Membrane Science,SM240,SM240,SM,400,-1.0,0.0,1,1,,Pd-BINAP,Pd-BINAP,0.5,Ethyl acetate,30.0,150.9,5.03,0.956,30.0,DE,0,CC(O[Pd]1([P](c2ccccc2)(c3ccccc3)c4cc5ccccc5cc4c6cc7ccccc7cc6[P]1(c8ccccc8)c9ccccc9)OC(C)=O)=O,CC(O[Pd]1([P](c2ccccc2)(c3ccccc3)c4cc5ccccc5cc4c6cc7ccccc7cc6[P]1(c8ccccc8)c9ccccc9)OC(C)=O)=O,1.0,metal_catalyst,O(C(C)=O)CC,88.106,0.71,0.45,902.0,6.02,15.8,5.3,7.2,98.5,847.1960000000003,9.201500000000005,847.1960000000003,9.201500000000005,,,,,cat
67,10.1016/S0376-7388(01)00751-7,2002.0,Journal of Membrane Science,SM240,SM240,SM,400,-1.0,0.0,1,1,,Pd-BINAP,Pd-BINAP,0.5,Ethyl acetate,30.0,131.0,4.366666667,0.983,20.0,DE,0,CC(O[Pd]1([P](c2ccccc2)(c3ccccc3)c4cc5ccccc5cc4c6cc7ccccc7cc6[P]1(c8ccccc8)c9ccccc9)OC(C)=O)=O,CC(O[Pd]1([P](c2ccccc2)(c3ccccc3)c4cc5ccccc5cc4c6cc7ccccc7cc6[P]1(c8ccccc8)c9ccccc9)OC(C)=O)=O,1.0,metal_catalyst,O(C(C)=O)CC,88.106,0.71,0.45,902.0,6.02,15.8,5.3,7.2,98.5,847.1960000000003,9.201500000000005,847.1960000000003,9.201500000000005,,,,,cat
68,10.1016/S0376-7388(01)00751-7,2002.0,Journal of Membrane Science,Desal-5,Desal5DL,Desal5,300,45.66666667,-10.33333333,0,0,,Jacobsen Catalyst,Jacobsen Catalyst,0.5,Tetrahydrofuran,25.0,31.9,1.276,0.779,20.0,DE,0,CC(c1cc(C=[N]2[C@H]3CCCC[C@@H]3[N]4=Cc5cc(C(C)(C)C)cc(C(C)(C)C)c5O[Mn]42(Cl)O6)c6c(C(C)(C)C)c1)(C)C,CC(c1cc(C=[N]2[C@H]3CCCC[C@@H]3[N]4=Cc5cc(C(C)(C)C)cc(C(C)(C)C)c5O[Mn]42(Cl)O6)c6c(C(C)(C)C)c1)(C)C,1.0,metal_catalyst,C1CCOC1,72.107,0.46,0.55,889.0,7.58,16.8,5.7,8.0,81.7,635.2149999999999,10.098999999999995,635.2149999999999,10.098999999999995,,,,,cat
69,10.1016/S0376-7388(01)00751-7,2002.0,Journal of Membrane Science,MPF50,MPF50,MPF,700,-1.0,0.0,1,1,,Jacobsen Catalyst,Jacobsen Catalyst,0.5,Tetrahydrofuran,20.0,107.1,5.355,0.942,20.0,DE,0,CC(c1cc(C=[N]2[C@H]3CCCC[C@@H]3[N]4=Cc5cc(C(C)(C)C)cc(C(C)(C)C)c5O[Mn]42(Cl)O6)c6c(C(C)(C)C)c1)(C)C,CC(c1cc(C=[N]2[C@H]3CCCC[C@@H]3[N]4=Cc5cc(C(C)(C)C)cc(C(C)(C)C)c5O[Mn]42(Cl)O6)c6c(C(C)(C)C)c1)(C)C,1.0,metal_catalyst,C1CCOC1,72.107,0.46,0.55,889.0,7.58,16.8,5.7,8.0,81.7,635.2149999999999,10.098999999999995,635.2149999999999,10.098999999999995,,,,,cat
70,10.1016/S0376-7388(01)00751-7,2002.0,Journal of Membrane Science,MPF50,MPF50,MPF,700,-1.0,0.0,1,1,,Pd-BINAP,Pd-BINAP,0.5,Tetrahydrofuran,25.0,182.6,7.304,0.947,40.0,DE,0,CC(O[Pd]1([P](c2ccccc2)(c3ccccc3)c4cc5ccccc5cc4c6cc7ccccc7cc6[P]1(c8ccccc8)c9ccccc9)OC(C)=O)=O,CC(O[Pd]1([P](c2ccccc2)(c3ccccc3)c4cc5ccccc5cc4c6cc7ccccc7cc6[P]1(c8ccccc8)c9ccccc9)OC(C)=O)=O,1.0,metal_catalyst,C1CCOC1,72.107,0.46,0.55,889.0,7.58,16.8,5.7,8.0,81.7,847.1960000000003,9.201500000000005,847.1960000000003,9.201500000000005,,,,,cat
71,10.1016/S0376-7388(01)00751-7,2002.0,Journal of Membrane Science,MPF50,MPF50,MPF,700,-1.0,0.0,1,1,,Pd-BINAP,Pd-BINAP,0.5,Tetrahydrofuran,25.0,166.2,6.648,0.956,30.0,DE,0,CC(O[Pd]1([P](c2ccccc2)(c3ccccc3)c4cc5ccccc5cc4c6cc7ccccc7cc6[P]1(c8ccccc8)c9ccccc9)OC(C)=O)=O,CC(O[Pd]1([P](c2ccccc2)(c3ccccc3)c4cc5ccccc5cc4c6cc7ccccc7cc6[P]1(c8ccccc8)c9ccccc9)OC(C)=O)=O,1.0,metal_catalyst,C1CCOC1,72.107,0.46,0.55,889.0,7.58,16.8,5.7,8.0,81.7,847.1960000000003,9.201500000000005,847.1960000000003,9.201500000000005,,,,,cat
72,10.1016/S0376-7388(01)00751-7,2002.0,Journal of Membrane Science,MPF50,MPF50,MPF,700,-1.0,0.0,1,1,,Pd-BINAP,Pd-BINAP,0.5,Tetrahydrofuran,25.0,134.0,5.36,0.971,20.0,DE,0,CC(O[Pd]1([P](c2ccccc2)(c3ccccc3)c4cc5ccccc5cc4c6cc7ccccc7cc6[P]1(c8ccccc8)c9ccccc9)OC(C)=O)=O,CC(O[Pd]1([P](c2ccccc2)(c3ccccc3)c4cc5ccccc5cc4c6cc7ccccc7cc6[P]1(c8ccccc8)c9ccccc9)OC(C)=O)=O,1.0,metal_catalyst,C1CCOC1,72.107,0.46,0.55,889.0,7.58,16.8,5.7,8.0,81.7,847.1960000000003,9.201500000000005,847.1960000000003,9.201500000000005,,,,,cat
73,10.1016/S0376-7388(01)00751-7,2002.0,Journal of Membrane Science,SM122,SM122,SM,220,-1.0,0.0,1,1,,Jacobsen Catalyst,Jacobsen Catalyst,0.5,Tetrahydrofuran,20.0,54.5,2.725,0.958,20.0,DE,0,CC(c1cc(C=[N]2[C@H]3CCCC[C@@H]3[N]4=Cc5cc(C(C)(C)C)cc(C(C)(C)C)c5O[Mn]42(Cl)O6)c6c(C(C)(C)C)c1)(C)C,CC(c1cc(C=[N]2[C@H]3CCCC[C@@H]3[N]4=Cc5cc(C(C)(C)C)cc(C(C)(C)C)c5O[Mn]42(Cl)O6)c6c(C(C)(C)C)c1)(C)C,1.0,metal_catalyst,C1CCOC1,72.107,0.46,0.55,889.0,7.58,16.8,5.7,8.0,81.7,635.2149999999999,10.098999999999995,635.2149999999999,10.098999999999995,,,,,cat
74,10.1016/S0376-7388(01)00751-7,2002.0,Journal of Membrane Science,SM122,SM122,SM,220,-1.0,0.0,1,1,,Pd-BINAP,Pd-BINAP,0.5,Tetrahydrofuran,25.0,118.2,4.728,0.99,40.0,DE,0,CC(O[Pd]1([P](c2ccccc2)(c3ccccc3)c4cc5ccccc5cc4c6cc7ccccc7cc6[P]1(c8ccccc8)c9ccccc9)OC(C)=O)=O,CC(O[Pd]1([P](c2ccccc2)(c3ccccc3)c4cc5ccccc5cc4c6cc7ccccc7cc6[P]1(c8ccccc8)c9ccccc9)OC(C)=O)=O,1.0,metal_catalyst,C1CCOC1,72.107,0.46,0.55,889.0,7.58,16.8,5.7,8.0,81.7,847.1960000000003,9.201500000000005,847.1960000000003,9.201500000000005,,,,,cat
75,10.1016/S0376-7388(01)00751-7,2002.0,Journal of Membrane Science,SM122,SM122,SM,220,-1.0,0.0,1,1,,Pd-BINAP,Pd-BINAP,0.5,Tetrahydrofuran,25.0,93.6,3.744,0.99,30.0,DE,0,CC(O[Pd]1([P](c2ccccc2)(c3ccccc3)c4cc5ccccc5cc4c6cc7ccccc7cc6[P]1(c8ccccc8)c9ccccc9)OC(C)=O)=O,CC(O[Pd]1([P](c2ccccc2)(c3ccccc3)c4cc5ccccc5cc4c6cc7ccccc7cc6[P]1(c8ccccc8)c9ccccc9)OC(C)=O)=O,1.0,metal_catalyst,C1CCOC1,72.107,0.46,0.55,889.0,7.58,16.8,5.7,8.0,81.7,847.1960000000003,9.201500000000005,847.1960000000003,9.201500000000005,,,,,cat
76,10.1016/S0376-7388(01)00751-7,2002.0,Journal of Membrane Science,SM122,SM122,SM,220,-1.0,0.0,1,1,,Pd-BINAP,Pd-BINAP,0.5,Tetrahydrofuran,25.0,71.0,2.84,0.99,20.0,DE,0,CC(O[Pd]1([P](c2ccccc2)(c3ccccc3)c4cc5ccccc5cc4c6cc7ccccc7cc6[P]1(c8ccccc8)c9ccccc9)OC(C)=O)=O,CC(O[Pd]1([P](c2ccccc2)(c3ccccc3)c4cc5ccccc5cc4c6cc7ccccc7cc6[P]1(c8ccccc8)c9ccccc9)OC(C)=O)=O,1.0,metal_catalyst,C1CCOC1,72.107,0.46,0.55,889.0,7.58,16.8,5.7,8.0,81.7,847.1960000000003,9.201500000000005,847.1960000000003,9.201500000000005,,,,,cat
77,10.1039/C3RA44860F,2013.0,Royal Society Of Chemistry,DM200,DM200,DM,200,59.0,-20.0,0,0,,M2 Grubbs Catalyst M202,M2 Grubbs Catalyst M202,0.5,Acetone,20.0,16.0,0.8,0.95,25.0,CF,0,Cc1cc(C)c(N2CCN(C2=[Ru](Cl)(Cl)([P](C3CCCCC3)(C4CCCCC4)C5CCCCC5)=C6C=C(C7=CC=CC=C76)c8ccccc8)c9c(C)cc(C)cc9C)c(C)c1,Cc1cc(C)c(N2CCN(C2=[Ru](Cl)(Cl)([P](C3CCCCC3)(C4CCCCC4)C5CCCCC5)=C6C=C(C7=CC=CC=C76)c8ccccc8)c9c(C)cc(C)cc9C)c(C)c1,1.0,metal_catalyst,CC(=O)C,58.08,-0.24,0.32,784.0,20.7,15.5,10.4,7.0,74.0,949.1099999999997,15.545019999999964,949.1099999999997,15.545019999999964,,,,,cat
78,10.1039/C3RA44860F,2013.0,Royal Society Of Chemistry,DM200,DM200,DM,200,59.0,-20.0,0,0,,M2 Grubbs Catalyst M202,M2 Grubbs Catalyst M202,0.5,Dichloromethane,20.0,16.0,0.8,0.73,25.0,CF,0,Cc1cc(C)c(N2CCN(C2=[Ru](Cl)(Cl)([P](C3CCCCC3)(C4CCCCC4)C5CCCCC5)=C6C=C(C7=CC=CC=C76)c8ccccc8)c9c(C)cc(C)cc9C)c(C)c1,Cc1cc(C)c(N2CCN(C2=[Ru](Cl)(Cl)([P](C3CCCCC3)(C4CCCCC4)C5CCCCC5)=C6C=C(C7=CC=CC=C76)c8ccccc8)c9c(C)cc(C)cc9C)c(C)c1,1.0,metal_catalyst,C(Cl)Cl,84.933,1.25,0.43,1322.0,8.93,18.2,6.3,6.1,63.9,949.1099999999997,15.545019999999964,949.1099999999997,15.545019999999964,,,,,cat
