Repository: aronbeke/intelli-membrane

# intelli-membrane
Repository for explainable transfer learning in membrane science.

This codebase is to complement the manuscript "Energy-efficient membrane-assisted catalytic systems enabled by explainable transfer learning". The manuscript is currently under peer review.

## Example prediction
An example prediction script can be run with the python model_predict.py command from the command line, which performs rejection prediction for the inputs in example/prediction_input.csv, producing an example/prediction_output.csv file with the predicted rejection values.

The OSN Catalyst Dataset is available in the osncat.csv file.

File: data/catalyst/complex_ligand_comparison.csv
id,doi,membrane,ligand_name,complex_name,solvent,pressure,permeance,compex_rejection,ligand_rejection,temperature,process_configuration,membrane_configuration
1,10.1039/D4CY01148A,SS315,BIPHEPHOS,Rh(BIPHEPHOS),Toluene-Octene-mix,40,2.89,98,98,40,CF,FS
2,10.1039/D4CY01148A,PMS600,BIPHEPHOS,Rh(BIPHEPHOS),Toluene-Octene-mix,40,1.45,84,84,41,CF,FS
3,10.1039/D4CY01148A,PM280,BIPHEPHOS,Rh(BIPHEPHOS),Toluene-Octene-mix,40,1.16,95,94,42,CF,FS
4,10.1039/D4CY01148A,PM,BIPHEPHOS,Rh(BIPHEPHOS),Toluene-Octene-mix,40,1.74,99,98,43,CF,FS
5,10.1039/D4CY01148A,GMT-oNF-2,BIPHEPHOS,Rh(BIPHEPHOS),Toluene-Octene-mix,40,2.32,87,81,44,CF,FS
6,10.3303/CET1647058/ 10.1002/cctc.201601018,GMT-oNF-2,BIPHEPHOS,Rh(BIPHEPHOS),Toluene-Dodecene-mix,30,2,97,98,25,CF,FS
7,10.3303/CET1647058/ 10.1002/cctc.201601018,GMT-oNF-2,TPP,Rh(TPP),Toluene-Dodecene-mix,30,2,94,66,25,CF,FS
8,10.3303/CET1647058/ 10.1002/cctc.201601018,GMT-oNF-2,Xantphos,Rh(Xantphos)acac,Toluene-Dodecene-mix,30,2,97,95,25,CF,FS
9,10.1039/d4gc06334a,GMT-oNF-1,Xantphos ,Pd(Xantphos)acac,2-Methyltetrahydrofuran,20,3.9,100,99.6,23,CF,FS
10,10.1039/d4gc06334a,GMT-oNF-2,Xantphos ,Pd(Xantphos)acac,2-Methyltetrahydrofuran,20,4.3,98.5,97.2,23,CF,FS
11,10.1039/d4gc06334a,GMT-oNF-3,Xantphos ,Pd(Xantphos)acac,2-Methyltetrahydrofuran,20,9.5,95.1,91,23,CF,FS
12,10.1039/d4gc06334a,PMSelective,Xantphos ,Pd(Xantphos)acac,2-Methyltetrahydrofuran,20,0.7,96.9,97,23,CF,FS
13,10.1039/d4gc06334a,PMPerformance,Xantphos ,Pd(Xantphos)acac,2-Methyltetrahydrofuran,20,1.8,98.3,97.3,23,CF,FS
14,10.1039/d4gc06334a,PMFlux,Xantphos ,Pd(Xantphos)acac,2-Methyltetrahydrofuran,20,6.9,96.5,95.5,23,CF,FS
15,10.1039/d4gc06334a,SS126,Xantphos ,Pd(Xantphos)acac,2-Methyltetrahydrofuran,20,0.9,93.2,92.9,23,CF,FS
19,10.1021/acs.iecr.7b03770,PEEK,DPPB,Pd(DPPB),Toluene,10,0.002964,90,73,100,CF,FS
20,10.1002/cplu.201900553,PV46,BIPHEPHOS,Rh(BIPHEPHOS),Toluene,10,2.4,90,88,27,CF,FS
21,10.1016/j.cep.2015.07.019,GMT-oNF-2,BIPHEPHOS,Rh(BIPHEPHOS),Toluene-Nonanal-mix,20,2.03,99,97,5,CF,FS
22,10.1016/j.cep.2015.07.019,GMT-oNF-2,Xantphos,Rh(Xantphos)acac,Toluene-Nonanal-mix,20,2.03,99,98,5,CF,FS
23,10.1016/j.cep.2015.07.019,GMT-oNF-2,TPP,Rh(TPP),Toluene-Nonanal-mix,20,2.03,95,80,5,CF,FS
21,10.1016/j.cep.2015.07.019,GMT-oNF-2,BIPHEPHOS,Rh(BIPHEPHOS),Toluene-Tridecanal-mix,20,2.03,95,98,5,CF,FS
22,10.1016/j.cep.2015.07.019,GMT-oNF-2,Xantphos,Rh(Xantphos)acac,Toluene-Tridecanal-mix,20,2.03,95,92,5,CF,FS
23,10.1016/j.cep.2015.07.019,GMT-oNF-2,TPP,Rh(TPP),Toluene-Tridecanal-mix,20,2.03,93,61,5,CF,FS

File: data/catalyst/catalystDSO.csv (part 2 of 22)
id,doi,year,journal,membrane_detailed,membrane,membrane_family,mwco,contact_angle,zeta_potential,contact_angle_missing,zeta_potential_missing,membrane_type,solute_name,secondary_solute_name,secondary_solute_ratio,solvent,pressure,flux_lmh,permeance,rejection,temperature,process_configuration,exclude,solute_smiles,secondary_solute_smiles,loss_weight,solute_category,solvent_smiles,solvent_mw,solvent_logp,solvent_viscosity,solvent_density,solvent_dielectric_constant,solvent_dd,solvent_dp,solvent_dh,solvent_molar_volume,solute_mw,solute_logp,secondary_solute_mw,secondary_solute_logp,batch,date,solute_identifier,secondary_solute_identifier,source
83,10.1016/j.cep.2015.07.019,2016.0,Chemical Engineering and processing,GMT-oNF-2,GMT-oNF-2,GMT-oNF,300,87.0,-8.0,0,0,,Rh(acac)(CO)2,Rh(acac)(CO)2,0.5,Toluene,20.0,40.6,2.03,0.85,5.0,CF,0,CC(O[Rh+]([C]=O)([C]=O)O1)=C[C-]1C,CC(O[Rh+]([C]=O)([C]=O)O1)=C[C-]1C,1.0,metal_catalyst,Cc1ccccc1,92.141,2.73,0.59,867.0,2.38,18.0,1.4,2.0,106.8,258.03499999999997,0.60719,258.03499999999997,0.60719,,,,,cat
84,10.1039/D4CY01148A,2025.0,Royal Society of Chemistry,PS600,PMS600,PM,600,-1.0,0.0,1,1,,Rh(BIPHEPHOS),Rh(acac)(CO)2,0.01,Toluene-Octene-mix,40.0,58.0,1.45,0.84,40.0,CF,0,COc1cc(c2cc(OC)cc(C(C)(C)C)c2O[P]34Oc5c(c6c(O3)cccc6)cccc5)c(O[P]7(Oc8c(c9c(O7)cccc9)cccc8)[Rh+]4%10O[C-](C=C(C)O%10)C)c(C(C)(C)C)c1,CC(O[Rh+]([C]=O)([C]=O)O1)=C[C-]1C,1.0,metal_catalyst,Cc1ccccc1.C(CCC=C)CCC,97.15975,3.165,0.62675,829.0,2.31,17.325,1.3,2.1,119.6,988.813,14.855389999999968,258.03499999999997,0.60719,,,,,cat
85,10.1039/D4CY01148A,2025.0,Royal Society of Chemistry,PS600,PMS600,PM,600,-1.0,0.0,1,1,,BIPHEPHOS,Rh(BIPHEPHOS),0.2,Toluene-Octene-mix,40.0,58.0,1.45,0.84,40.0,CF,0,COc1cc(C(C)(C)C)c(OP2Oc3ccccc3c4ccccc4O2)c(c5cc(OC)cc(C(C)(C)C)c5OP6Oc7ccccc7c8ccccc8O6)c1,COc1cc(c2cc(OC)cc(C(C)(C)C)c2O[P]34Oc5c(c6c(O3)cccc6)cccc5)c(O[P]7(Oc8c(c9c(O7)cccc9)cccc8)[Rh+]4%10O[C-](C=C(C)O%10)C)c(C(C)(C)C)c1,1.0,ligand,Cc1ccccc1.C(CCC=C)CCC,97.15975,3.165,0.62675,829.0,2.31,17.325,1.3,2.1,119.6,786.7980000000002,14.85679999999997,988.813,14.855389999999968,,,,,cat
86,10.1039/D4CY01148A,2025.0,Royal Society of Chemistry,GMT-oNF2,GMT-oNF-2,GMT-oNF,300,87.0,-8.0,0,0,,Rh(BIPHEPHOS),Rh(acac)(CO)2,0.01,Toluene-Octene-mix,40.0,92.8,2.32,0.87,40.0,CF,0,COc1cc(c2cc(OC)cc(C(C)(C)C)c2O[P]34Oc5c(c6c(O3)cccc6)cccc5)c(O[P]7(Oc8c(c9c(O7)cccc9)cccc8)[Rh+]4%10O[C-](C=C(C)O%10)C)c(C(C)(C)C)c1,CC(O[Rh+]([C]=O)([C]=O)O1)=C[C-]1C,1.0,metal_catalyst,Cc1ccccc1.C(CCC=C)CCC,97.15975,3.165,0.62675,829.0,2.31,17.325,1.3,2.1,119.6,988.813,14.855389999999968,258.03499999999997,0.60719,,,,,cat
87,10.1039/D4CY01148A,2025.0,Royal Society of Chemistry,GMT-oNF2,GMT-oNF-2,GMT-oNF,300,87.0,-8.0,0,0,,BIPHEPHOS,Rh(BIPHEPHOS),0.2,Toluene-Octene-mix,40.0,92.8,2.32,0.81,40.0,CF,0,COc1cc(C(C)(C)C)c(OP2Oc3ccccc3c4ccccc4O2)c(c5cc(OC)cc(C(C)(C)C)c5OP6Oc7ccccc7c8ccccc8O6)c1,COc1cc(c2cc(OC)cc(C(C)(C)C)c2O[P]34Oc5c(c6c(O3)cccc6)cccc5)c(O[P]7(Oc8c(c9c(O7)cccc9)cccc8)[Rh+]4%10O[C-](C=C(C)O%10)C)c(C(C)(C)C)c1,1.0,ligand,Cc1ccccc1.C(CCC=C)CCC,97.15975,3.165,0.62675,829.0,2.31,17.325,1.3,2.1,119.6,786.7980000000002,14.85679999999997,988.813,14.855389999999968,,,,,cat
88,10.1016/S0376-7388(01)00704-9,2002.0,Journal of Membrane Science,SM122,SM122,SM,220,-1.0,0.0,1,1,,tetrabutylammonium bromide,tetrabutylammonium bromide,0.5,Toluene,30.0,23.0,0.766666667,0.99,20.0,CF,0,CCCC[N+](CCCC)(CCCC)CCCC,CCCC[N+](CCCC)(CCCC)CCCC,1.0,organocatalyst,Cc1ccccc1,92.141,2.73,0.59,867.0,2.38,18.0,1.4,2.0,106.8,242.4709999999999,5.003600000000005,242.4709999999999,5.003600000000005,,,,,cat
89,10.1016/S0376-7388(01)00704-9,2002.0,Journal of Membrane Science,SM122,SM122,SM,220,-1.0,0.0,1,1,,tetraoctylammonium bromide (TOABr),tetraoctylammonium bromide (TOABr),0.5,Toluene,30.0,26.0,0.866666667,0.99,20.0,CF,0,CCCCCCCC[N+](CCCCCCCC)(CCCCCCCC)CCCCCCCC,CCCCCCCC[N+](CCCCCCCC)(CCCCCCCC)CCCCCCCC,1.0,ligand,Cc1ccccc1,92.141,2.73,0.59,867.0,2.38,18.0,1.4,2.0,106.8,466.90300000000053,11.24519999999999,466.90300000000053,11.24519999999999,,,,,cat
90,10.1021/op900056s,2009.0,ACS Publications,SM122,SM122,SM,220,-1.0,0.0,1,1,,Ru-BINAP-Cl,Ru-BINAP-Cl,0.5,Methanol,30.0,35.9,1.196666667,0.96,30.0,CF,0,Cl[Ru]1([P](c2ccccc2)(c(c3c4c([P]1(c5ccccc5)c6ccccc6)ccc7ccccc47)ccc8c3cccc8)c9ccccc9)Cl,Cl[Ru]1([P](c2ccccc2)(c(c3c4c([P]1(c5ccccc5)c6ccccc6)ccc7ccccc47)ccc8c3cccc8)c9ccccc9)Cl,1.0,metal_catalyst,CO,32.042,-0.77,0.593,791.0,32.6,15.1,12.3,22.3,40.7,794.6640000000001,10.55289999999999,794.6640000000001,10.55289999999999,,,,,cat
91,10.1021/op900056s,2009.0,ACS Publications,SM122,SM122,SM,220,-1.0,0.0,1,1,,BINAP,Ru-BINAP-Cl,0.2,Methanol,30.0,35.9,1.196666667,0.98,30.0,CF,0,P(c(c1c2c(P(c3ccccc3)c4ccccc4)ccc5c2cccc5)ccc6c1cccc6)(c7ccccc7)c8ccccc8,Cl[Ru]1([P](c2ccccc2)(c(c3c4c([P]1(c5ccccc5)c6ccccc6)ccc7ccccc47)ccc8c3cccc8)c9ccccc9)Cl,1.0,ligand,CO,32.042,-0.77,0.593,791.0,32.6,15.1,12.3,22.3,40.7,622.6880000000002,9.176400000000001,794.6640000000001,10.55289999999999,,,,,cat
92,10.1039/B203232P,2002.0,Royal Society of Chemistry,SM122,SM122,SM,220,-1.0,0.0,1,1,,Bis(tri-O-tolylphosphine)palladium(II),Pd(PPh3)2(oAc)2,0.01,Tetrahydrofuran,30.0,41.0,1.366666667,0.95,20.0,CF,0,Cc1c([P]([Pd](OC(C)=O)([P](c2c(C)cccc2)(c3c(C)cccc3)c4c(C)cccc4)OC(C)=O)(c5c(C)cccc5)c6c(C)cccc6)cccc1,CC(O[Pd](OC(C)=O)([P](c1ccccc1)(c2ccccc2)c3ccccc3)[P](c4ccccc4)(c5ccccc5)c6ccccc6)=O,1.0,metal_catalyst,C1CCOC1,72.107,0.46,0.55,889.0,7.58,16.8,5.7,8.0,81.7,833.2540000000001,8.765220000000003,749.0920000000001,6.914700000000008,,,,,cat
93,10.1039/B203232P,2002.0,Royal Society of Chemistry,SM122,SM122,SM,220,-1.0,0.0,1,1,,Pd-imidazolylidene,Pd-imidazolylidene,0.5,Tetrahydrofuran,30.0,41.0,1.366666667,0.95,20.0,CF,0,I[Pd](I)(=C1N(Cc2ccccc2)C=CN1Cc3ccccc3)=C4N(Cc5ccccc5)C=CN4Cc6ccccc6,I[Pd](I)(=C1N(Cc2ccccc2)C=CN1Cc3ccccc3)=C4N(Cc5ccccc5)C=CN4Cc6ccccc6,1.0,metal_catalyst,C1CCOC1,72.107,0.46,0.55,889.0,7.58,16.8,5.7,8.0,81.7,856.8859999999997,8.703880000000003,856.8859999999997,8.703880000000003,,,,,cat
94,10.1039/B203232P,2002.0,Royal Society of Chemistry,SM122,SM122,SM,220,-1.0,0.0,1,1,,Pd-quat,Pd-quat,0.5,Tetrahydrofuran,30.0,24.3,0.81,0.95,20.0,CF,0,CC(O[Pd]OC(C)=O)=O,CC(O[Pd]OC(C)=O)=O,1.0,metal_catalyst,C1CCOC1,72.107,0.46,0.55,889.0,7.58,16.8,5.7,8.0,81.7,224.50799999999998,0.0250999999999999,224.50799999999998,0.0250999999999999,,,,,cat
95,10.1039/B203232P,2002.0,Royal Society of Chemistry,SM122,SM122,SM,220,-1.0,0.0,1,1,,Pd-quat,Pd-quat,0.5,Acetonitrile,30.0,24.3,0.81,0.92,20.0,CF,0,CC(O[Pd]OC(C)=O)=O,CC(O[Pd]OC(C)=O)=O,1.0,metal_catalyst,C(C)#N,41.053,-0.33,0.34,786.0,37.5,15.3,18.0,6.1,52.6,224.50799999999998,0.0250999999999999,224.50799999999998,0.0250999999999999,,,,,cat
96,10.1021/op400037h,2013.0,ACS Publications,DM150,DM150,DM,150,59.0,0.0,0,1,,Quinine,Quinine,0.5,Tetrahydrofuran,30.0,13.5,0.45,0.97,20.0,DE,0,[H][C@]1(C[C@@H]2CC[N@]1C[C@@H]2C=C)[C@H](O)c(ccn3)c4c3ccc(OC)c4,[H][C@]1(C[C@@H]2CC[N@]1C[C@@H]2C=C)[C@H](O)c(ccn3)c4c3ccc(OC)c4,1.0,organocatalyst,C1CCOC1,72.107,0.46,0.55,889.0,7.58,16.8,5.7,8.0,81.7,324.4240000000001,3.1732000000000014,324.4240000000001,3.1732000000000014,,,,,cat
97,10.1021/op400037h,2013.0,ACS Publications,DM300,DM300,DM,300,59.0,-37.5,0,0,,Quinine,Quinine,0.5,Tetrahydrofuran,30.0,49.6,1.653333333,0.9,20.0,DE,0,[H][C@]1(C[C@@H]2CC[N@]1C[C@@H]2C=C)[C@H](O)c(ccn3)c4c3ccc(OC)c4,[H][C@]1(C[C@@H]2CC[N@]1C[C@@H]2C=C)[C@H](O)c(ccn3)c4c3ccc(OC)c4,1.0,organocatalyst,C1CCOC1,72.107,0.46,0.55,889.0,7.58,16.8,5.7,8.0,81.7,324.4240000000001,3.1732000000000014,324.4240000000001,3.1732000000000014,,,,,cat
98,10.1021/op400037h,2013.0,ACS Publications,PS600,DM500,DM,500,59.0,-31.0,0,0,,Quinine,Quinine,0.5,Tetrahydrofuran,30.0,,3.36,0.8,20.0,DE,0,[H][C@]1(C[C@@H]2CC[N@]1C[C@@H]2C=C)[C@H](O)c(ccn3)c4c3ccc(OC)c4,[H][C@]1(C[C@@H]2CC[N@]1C[C@@H]2C=C)[C@H](O)c(ccn3)c4c3ccc(OC)c4,1.0,organocatalyst,C1CCOC1,72.107,0.46,0.55,889.0,7.58,16.8,5.7,8.0,81.7,324.4240000000001,3.1732000000000014,324.4240000000001,3.1732000000000014,,,,,cat
99,10.1021/op400037h,2013.0,ACS Publications,DM300,DM300,DM,300,59.0,-37.5,0,0,,benzo[h]quinoline,benzo[h]quinoline,0.5,Tetrahydrofuran,30.0,49.6,1.653333333,0.98,20.0,DE,0,c12cccnc1c3ccccc3cc2,c12cccnc1c3ccccc3cc2,1.0,organocatalyst,C1CCOC1,72.107,0.46,0.55,889.0,7.58,16.8,5.7,8.0,81.7,179.22199999999998,3.3880000000000017,179.22199999999998,3.3880000000000017,,,,,cat
100,10.1021/op400037h,2013.0,ACS Publications,DM300,DM300,DM,300,59.0,-37.5,0,0,,cupreine-derived bifunctional organocatalyst BzCPN,cupreine-derived bifunctional organocatalyst BzCPN,0.5,Tetrahydrofuran,30.0,49.6,1.653333333,0.98,20.0,DE,0,[H][C@@]1([C@@H](c(ccn2)c3c2ccc(O)c3)OC(c4ccccc4)=O)C[C@@H]5CC[N@]1C[C@@H]5C=C,[H][C@@]1([C@@H](c(ccn2)c3c2ccc(O)c3)OC(c4ccccc4)=O)C[C@@H]5CC[N@]1C[C@@H]5C=C,1.0,organocatalyst,C1CCOC1,72.107,0.46,0.55,889.0,7.58,16.8,5.7,8.0,81.7,414.5050000000002,4.734900000000004,414.5050000000002,4.734900000000004,,,,,cat
101,10.1021/acssuschemeng.5b00734,2015.0,ACS Publications,DM300,DM300,DM,300,59.0,-37.5,0,0,,Tri-n-butyl-(2-hydroxyethyl)phosphonium Iodide,Tri-n-butyl-(2-hydroxyethyl)phosphonium Iodide,0.5,Ethanol,30.0,6.5,0.216666667,0.96,23.0,DE,0,OCC[P+](CCCC)(CCCC)CCCC,OCC[P+](CCCC)(CCCC)CCCC,1.0,organocatalyst,C(C)O,46.069,-0.31,1.2,789.0,24.6,15.8,8.8,19.4,58.5,247.38299999999992,4.396600000000004,247.38299999999992,4.396600000000004,,,,,cat
102,10.1021/acssuschemeng.5b00734,2015.0,ACS Publications,PS600,DM500,DM,500,59.0,-31.0,0,0,,Tri-n-butyl-(2-hydroxyethyl)phosphonium Iodide,Tri-n-butyl-(2-hydroxyethyl)phosphonium Iodide,0.5,Ethanol,20.0,3.5,0.175,0.83,23.0,DE,0,OCC[P+](CCCC)(CCCC)CCCC,OCC[P+](CCCC)(CCCC)CCCC,1.0,organocatalyst,C(C)O,46.069,-0.31,1.2,789.0,24.6,15.8,8.8,19.4,58.5,247.38299999999992,4.396600000000004,247.38299999999992,4.396600000000004,,,,,cat
103,10.1021/acssuschemeng.5b00734,2015.0,ACS Publications,DM150,DM150,DM,150,59.0,0.0,0,1,,Tri-n-butyl-(2-hydroxyethyl)phosphonium Iodide,Tri-n-butyl-(2-hydroxyethyl)phosphonium Iodide,0.5,Ethanol,30.0,2.7,0.09,0.99,23.0,DE,0,OCC[P+](CCCC)(CCCC)CCCC,OCC[P+](CCCC)(CCCC)CCCC,1.0,organocatalyst,C(C)O,46.069,-0.31,1.2,789.0,24.6,15.8,8.8,19.4,58.5,247.38299999999992,4.396600000000004,247.38299999999992,4.396600000000004,,,,,cat
104,10.1021/acssuschemeng.5b00734,2015.0,ACS Publications,DM300,DM300,DM,300,59.0,-37.5,0,0,,Tri-n-butyl-(2-hydroxyethyl)phosphonium Iodide,Tri-n-butyl-(2-hydroxyethyl)phosphonium Iodide,0.5,Acetone,20.0,6.9,0.345,0.97,23.0,DE,0,OCC[P+](CCCC)(CCCC)CCCC,OCC[P+](CCCC)(CCCC)CCCC,1.0,organocatalyst,CC(=O)C,58.08,-0.24,0.32,784.0,20.7,15.5,10.4,7.0,74.0,247.38299999999992,4.396600000000004,247.38299999999992,4.396600000000004,,,,,cat
105,10.1021/acssuschemeng.5b00734,2015.0,ACS Publications,DM300,DM300,DM,300,59.0,-37.5,0,0,,(2-Hydroxyethyl)tri-n-octylphosphonium Iodide,(2-Hydroxyethyl)tri-n-octylphosphonium Iodide,0.5,Ethanol,30.0,11.4,0.38,0.98,23.0,CF,0,CCCCCCCC[P+](CCO)(CCCCCCCC)CCCCCCCC,CCCCCCCC[P+](CCO)(CCCCCCCC)CCCCCCCC,1.0,organocatalyst,C(C)O,46.069,-0.31,1.2,789.0,24.6,15.8,8.8,19.4,58.5,415.7070000000004,9.077800000000003,415.7070000000004,9.077800000000003,,,,,cat
106,10.1021/acssuschemeng.5b00734,2015.0,ACS Publications,DM300,DM300,DM,300,59.0,-37.5,0,0,,Tetra-n-butylphosphonium iodide,Tetra-n-butylphosphonium iodide,0.5,Ethanol,30.0,10.0,0.333333333,0.94,23.0,CF,0,CCCC[P+](CCCC)(CCCC)CCCC,CCCC[P+](CCCC)(CCCC)CCCC,1.0,organocatalyst,C(C)O,46.069,-0.31,1.2,789.0,24.6,15.8,8.8,19.4,58.5,259.43799999999993,6.204400000000007,259.43799999999993,6.204400000000007,,,,,cat
107,10.1021/acssuschemeng.5b00734,2015.0,ACS Publications,DM300,DM300,DM,300,59.0,-37.5,0,0,,Tetra-n-butylammonium iodide,Tetra-n-butylammonium iodide,0.5,Ethanol,30.0,9.8,0.326666667,0.9,23.0,CF,0,CCCC[N+](CCCC)(CCCC)CCCC,CCCC[N+](CCCC)(CCCC)CCCC,1.0,organocatalyst,C(C)O,46.069,-0.31,1.2,789.0,24.6,15.8,8.8,19.4,58.5,242.4709999999999,5.003600000000005,242.4709999999999,5.003600000000005,,,,,cat
108,10.1039/d4gc06334a,2025.0,Royal Society of Chemistry,GMT-oNF2,GMT-oNF-2,GMT-oNF,300,87.0,-8.0,0,0,,Pd(Xantphos),Pd(dba)2,0.01,2-Methyltetrahydrofuran,20.0,86.0,4.3,0.985,23.0,CF,0,CC1(c2c(Oc3c1cccc3[P](c4ccccc4)([Pd][P]5(c6ccccc6)c7ccccc7)c8ccccc8)c5ccc2)C,[Pd].O=C(/C=C/c1ccccc1)\C=C\c2ccccc2.O=C(/C=C/c3ccccc3)\C=C\c4ccccc4,1.0,metal_catalyst,CC1CCCO1,86.134,0.16,0.47,854.0,7.0,16.9,5.0,4.3,100.2,685.052,7.632100000000009,575.0160000000003,7.9621000000000075,,,,,cat
109,10.1039/d4gc06334a,2025.0,Royal Society of Chemistry,GMT-oNF2,GMT-oNF-2,GMT-oNF,300,87.0,-8.0,0,0,,Xantphos,Pd(Xantphos),0.2,2-Methyltetrahydrofuran,20.0,86.0,4.3,0.972,23.0,CF,0,CC1(C)c2cccc(P(c3ccccc3)c4ccccc4)c2Oc5c(P(c6ccccc6)c7ccccc7)cccc15,CC1(c2c(Oc3c1cccc3[P](c4ccccc4)([Pd][P]5(c6ccccc6)c7ccccc7)c8ccccc8)c5ccc2)C,1.0,ligand,CC1CCCO1,86.134,0.16,0.47,854.0,7.0,16.9,5.0,4.3,100.2,578.6320000000002,7.634600000000009,685.052,7.632100000000009,,,,,cat
110,10.1039/d4gc06334a,2025.0,Royal Society of Chemistry,PMPerformance,PMPerformance,PM,300,-1.0,0.0,1,1,,Pd(Xantphos),Pd(dba)2,0.01,2-Methyltetrahydrofuran,20.0,36.0,1.8,0.983,23.0,CF,0,CC1(c2c(Oc3c1cccc3[P](c4ccccc4)([Pd][P]5(c6ccccc6)c7ccccc7)c8ccccc8)c5ccc2)C,[Pd].O=C(/C=C/c1ccccc1)\C=C\c2ccccc2.O=C(/C=C/c3ccccc3)\C=C\c4ccccc4,1.0,metal_catalyst,CC1CCCO1,86.134,0.16,0.47,854.0,7.0,16.9,5.0,4.3,100.2,685.052,7.632100000000009,575.0160000000003,7.9621000000000075,,,,,cat
111,10.1039/d4gc06334a,2025.0,Royal Society of Chemistry,PMPerformance,PMPerformance,PM,300,-1.0,0.0,1,1,,Xantphos,Pd(Xantphos),0.2,2-Methyltetrahydrofuran,20.0,36.0,1.8,0.973,23.0,CF,0,CC1(C)c2cccc(P(c3ccccc3)c4ccccc4)c2Oc5c(P(c6ccccc6)c7ccccc7)cccc15,CC1(c2c(Oc3c1cccc3[P](c4ccccc4)([Pd][P]5(c6ccccc6)c7ccccc7)c8ccccc8)c5ccc2)C,1.0,ligand,CC1CCCO1,86.134,0.16,0.47,854.0,7.0,16.9,5.0,4.3,100.2,578.6320000000002,7.634600000000009,685.052,7.632100000000009,,,,,cat
112,10.1002/cssc.202101153,2021.0,Wiley Online Library,GMT-oNF2,GMT-oNF-2,GMT-oNF,300,87.0,-8.0,0,0,,Pt(SIPr)(dms)Cl2,Pt(SIPr)(dms)Cl2,0.5,Tetrahydrofuran,20.0,90.0,4.5,0.954,23.0,CF,0,Cl[Pt]([S](C)C)(Cl)=C1N(c2c(C(C)C)cccc2C(C)C)CCN1c3c(C(C)C)cccc3C(C)C,Cl[Pt]([S](C)C)(Cl)=C1N(c2c(C(C)C)cccc2C(C)C)CCN1c3c(C(C)C)cccc3C(C)C,1.0,metal_catalyst,C1CCOC1,72.107,0.46,0.55,889.0,7.58,16.8,5.7,8.0,81.7,718.7359999999999,9.499199999999998,718.7359999999999,9.499199999999998,,,,,cat
113,10.1002/cssc.202101153,2021.0,Wiley Online Library,GMT-oNF2,GMT-oNF-2,GMT-oNF,300,87.0,-8.0,0,0,,Pt(SIPr)(dms)Cl2,Pt(SIPr)(dms)Cl2,0.5,2-Methyltetrahydrofuran,20.0,99.0,4.95,0.972,23.0,CF,0,Cl[Pt]([S](C)C)(Cl)=C1N(c2c(C(C)C)cccc2C(C)C)CCN1c3c(C(C)C)cccc3C(C)C,Cl[Pt]([S](C)C)(Cl)=C1N(c2c(C(C)C)cccc2C(C)C)CCN1c3c(C(C)C)cccc3C(C)C,1.0,metal_catalyst,CC1CCCO1,86.134,0.16,0.47,854.0,7.0,16.9,5.0,4.3,100.2,718.7359999999999,9.499199999999998,718.7359999999999,9.499199999999998,,,,,cat
114,10.1039/C8NJ01277F,2018.0,Royal Society of Chemistry,GMT-oNF2,GMT-oNF-2,GMT-oNF,300,87.0,-8.0,0,0,,Cinchona alkaloid 7,Cinchona alkaloid 7,0.5,Acetonitrile,10.0,57.95,5.795,0.873,20.0,CF,0,[H][C@@]1([C@@H](c(ccn2)c3c2ccc(OC)c3)N)C[C@@H]4CC[N@]1C[C@@H]4CC,[H][C@@]1([C@@H](c(ccn2)c3c2ccc(OC)c3)N)C[C@@H]4CC[N@]1C[C@@H]4CC,1.0,organocatalyst,C(C)#N,41.053,-0.33,0.34,786.0,37.5,15.3,18.0,6.1,52.6,325.456,3.3636000000000017,325.456,3.3636000000000017,,,,,cat
115,10.1039/C8NJ01277F,2018.0,Royal Society of Chemistry,GMT-oNF2,GMT-oNF-2,GMT-oNF,300,87.0,-8.0,0,0,,Cinchona alkaloid 7,Cinchona alkaloid 7,0.5,Acetonitrile,20.0,107.3,5.365,0.893,20.0,CF,0,[H][C@@]1([C@@H](c(ccn2)c3c2ccc(OC)c3)N)C[C@@H]4CC[N@]1C[C@@H]4CC,[H][C@@]1([C@@H](c(ccn2)c3c2ccc(OC)c3)N)C[C@@H]4CC[N@]1C[C@@H]4CC,1.0,organocatalyst,C(C)#N,41.053,-0.33,0.34,786.0,37.5,15.3,18.0,6.1,52.6,325.456,3.3636000000000017,325.456,3.3636000000000017,,,,,cat
116,10.1039/C8NJ01277F,2018.0,Royal Society of Chemistry,GMT-oNF2,GMT-oNF-2,GMT-oNF,300,87.0,-8.0,0,0,,Cinchona alkaloid 7,Cinchona alkaloid 7,0.5,Acetonitrile,30.0,135.93,4.531,0.925,20.0,CF,0,[H][C@@]1([C@@H](c(ccn2)c3c2ccc(OC)c3)N)C[C@@H]4CC[N@]1C[C@@H]4CC,[H][C@@]1([C@@H](c(ccn2)c3c2ccc(OC)c3)N)C[C@@H]4CC[N@]1C[C@@H]4CC,1.0,organocatalyst,C(C)#N,41.053,-0.33,0.34,786.0,37.5,15.3,18.0,6.1,52.6,325.456,3.3636000000000017,325.456,3.3636000000000017,,,,,cat
117,10.1039/C8NJ01277F,2018.0,Royal Society of Chemistry,PBI (in house),PBI,PBI,200,34.0,-15.0,0,0,,Cinchona alkaloid 7,Cinchona alkaloid 7,0.5,Acetonitrile,10.0,,3.677248677,0.979,20.0,CF,0,[H][C@@]1([C@@H](c(ccn2)c3c2ccc(OC)c3)N)C[C@@H]4CC[N@]1C[C@@H]4CC,[H][C@@]1([C@@H](c(ccn2)c3c2ccc(OC)c3)N)C[C@@H]4CC[N@]1C[C@@H]4CC,1.0,organocatalyst,C(C)#N,41.053,-0.33,0.34,786.0,37.5,15.3,18.0,6.1,52.6,325.456,3.3636000000000017,325.456,3.3636000000000017,,,,,cat
118,10.1039/C8NJ01277F,2018.0,Royal Society of Chemistry,PBI (in house),PBI,PBI,200,34.0,-15.0,0,0,,Cinchona alkaloid 7,Cinchona alkaloid 7,0.5,Acetonitrile,20.0,,3.677248677,0.985,20.0,CF,0,[H][C@@]1([C@@H](c(ccn2)c3c2ccc(OC)c3)N)C[C@@H]4CC[N@]1C[C@@H]4CC,[H][C@@]1([C@@H](c(ccn2)c3c2ccc(OC)c3)N)C[C@@H]4CC[N@]1C[C@@H]4CC,1.0,organocatalyst,C(C)#N,41.053,-0.33,0.34,786.0,37.5,15.3,18.0,6.1,52.6,325.456,3.3636000000000017,325.456,3.3636000000000017,,,,,cat
119,10.1039/C8NJ01277F,2018.0,Royal Society of Chemistry,PBI (in house),PBI,PBI,200,34.0,-15.0,0,0,,Cinchona alkaloid 7,Cinchona alkaloid 7,0.5,Acetonitrile,30.0,,3.677248677,0.991,20.0,CF,0,[H][C@@]1([C@@H](c(ccn2)c3c2ccc(OC)c3)N)C[C@@H]4CC[N@]1C[C@@H]4CC,[H][C@@]1([C@@H](c(ccn2)c3c2ccc(OC)c3)N)C[C@@H]4CC[N@]1C[C@@H]4CC,1.0,organocatalyst,C(C)#N,41.053,-0.33,0.34,786.0,37.5,15.3,18.0,6.1,52.6,325.456,3.3636000000000017,325.456,3.3636000000000017,,,,,cat
120,10.1039/B516778G,2006.0,Royal Society of Chemistry,SM122,SM122,SM,220,-1.0,0.0,1,1,,Pd(PPh3)4,Pd2(dba)3,0.01,Ethyl acetate,30.0,,6.97,0.95,30.0,DE,0,c1([P]([Pd]([P](c2ccccc2)(c3ccccc3)c4ccccc4)([P](c5ccccc5)(c6ccccc6)c7ccccc7)[P](c8ccccc8)(c9ccccc9)c%10ccccc%10)(c%11ccccc%11)c%12ccccc%12)ccccc1,O=C(/C=C/c1ccccc1)/C=C/c2ccccc2.O=C(/C=C/c3ccccc3)/C=C/c4ccccc4.O=C(/C=C/c5ccccc5)/C=C/c6ccccc6.[Pd].[Pd],1.0,metal_catalyst,O(C(C)=O)CC,88.106,0.71,0.45,902.0,6.02,15.8,5.3,7.2,98.5,1155.5880000000002,13.776699999999979,915.7340000000002,11.941899999999984,,,,,cat
121,10.1016/j.memsci.2010.05.002,2010.0,Elsevier,SM122,SM122,SM,220,-1.0,0.0,1,1,,HRh(CO)3,HRh(CO)3,0.5,1-Octene,25.0,6.96,0.2784,0.99,60.0,CF,0,[H][Rh]([C]=O)([C]=O)[C]=O,[H][Rh]([C]=O)([C]=O)[C]=O,1.0,metal_catalyst,C(CCC=C)CCC,112.216,4.47,0.737,715.0,2.1,15.3,1.0,2.4,158.0,187.944,-1.4615,187.944,-1.4615,,,,,cat
122,10.1016/j.memsci.2010.02.032,2010.0,Elsevier,SM122,SM122,SM,220,-1.0,0.0,1,1,,Grubbs first generation catalyst,Grubbs first generation catalyst,0.5,1-Octene,30.0,6.96,0.232,0.99,23.0,DE,0,Cl[Ru](Cl)([P](C1CCCCC1)(C2CCCCC2)C3CCCCC3)([P](C4CCCCC4)(C5CCCCC5)C6CCCCC6)=Cc7ccccc7,Cl[Ru](Cl)([P](C1CCCCC1)(C2CCCCC2)C3CCCCC3)([P](C4CCCCC4)(C5CCCCC5)C6CCCCC6)=Cc7ccccc7,1.0,metal_catalyst,C(CCC=C)CCC,112.216,4.47,0.737,715.0,2.1,15.3,1.0,2.4,158.0,822.9729999999996,15.69549999999996,822.9729999999996,15.69549999999996,,,,,cat
123,10.1016/j.memsci.2010.02.032,2010.0,Elsevier,SM122,SM122,SM,220,-1.0,0.0,1,1,,Grubbs second generation catalyst gR2pH,Grubbs second generation catalyst gR2pH,0.5,1-Octene,30.0,6.96,0.232,0.994,23.0,DE,0,Cl[Ru]1([N]2=C(C(C3=CC=CC=C3)(O1)C4=CC=CC=C4)C=CC=C2)(=CC5=CC=CC=C5)=C6N(CCN6C7=C(C=C(C=C7C)C)C)C8=C(C=C(C=C8C)C)C,Cl[Ru]1([N]2=C(C(C3=CC=CC=C3)(O1)C4=CC=CC=C4)C=CC=C2)(=CC5=CC=CC=C5)=C6N(CCN6C7=C(C=C(C=C7C)C)C)C8=C(C=C(C=C8C)C)C,1.0,metal_catalyst,C(CCC=C)CCC,112.216,4.47,0.737,715.0,2.1,15.3,1.0,2.4,158.0,793.4169999999996,10.428019999999995,793.4169999999996,10.428019999999995,,,,,cat
124,10.1039/D0GC00498G,2020.0,Royal Society of Chemistry,SM122,SM122,SM,220,-1.0,0.0,1,1,,Au complex 5,Au complex 5,0.5,Methanol,10.0,19.0,1.9,0.99,25.0,CF,0,CC(C)c1c(N2/C(N(c3c(C(C)C)cccc3C(C)C)C=C2)=[Au]\O)c(C(C)C)ccc1,CC(C)c1c(N2/C(N(c3c(C(C)C)cccc3C(C)C)C=C2)=[Au]\O)c(C(C)C)ccc1,1.0,metal_catalyst,CO,32.042,-0.77,0.593,791.0,32.6,15.1,12.3,22.3,40.7,602.573,7.283390000000008,602.573,7.283390000000008,,,,,cat
125,10.1039/D0GC00498G,2020.0,Royal Society of Chemistry,SM122,SM122,SM,220,-1.0,0.0,1,1,,Au complex 8,Au complex 8,0.5,Methanol,10.0,22.0,2.2,0.98,25.0,CF,0,CC(C)c1c(N2/C(N(c3c(C(C)C)cccc3C(C)C)C=C2)=[Au]/[O+](/[Au]=C4N(c5c(C(C)C)cccc5C(C)C)C=CN/4c6c(C(C)C)cccc6C(C)C)[H])c(C(C)C)ccc1,CC(C)c1c(N2/C(N(c3c(C(C)C)cccc3C(C)C)C=C2)=[Au]/[O+](/[Au]=C4N(c5c(C(C)C)cccc5C(C)C)C=CN/4c6c(C(C)C)cccc6C(C)C)[H])c(C(C)C)ccc1,1.0,metal_catalyst,CO,32.042,-0.77,0.593,791.0,32.6,15.1,12.3,22.3,40.7,1188.138999999999,15.123779999999963,1188.138999999999,15.123779999999963,,,,,cat
126,10.1039/D0GC00498G,2020.0,Royal Society of Chemistry,GMT-oNF2,GMT-oNF-2,GMT-oNF,300,87.0,-8.0,0,0,,Au complex 3,Au complex 3,0.5,Tetrahydrofuran,10.0,39.8,3.98,0.957,25.0,CF,0,CC(C)c1c(N2/C(N(c3c(C(C)C)cccc3C(C)C)C=C2)=[Au]/OS(=O)(C(F)(F)F)=O)c(C(C)C)ccc1,CC(C)c1c(N2/C(N(c3c(C(C)C)cccc3C(C)C)C=C2)=[Au]/OS(=O)(C(F)(F)F)=O)c(C(C)C)ccc1,1.0,metal_catalyst,C1CCOC1,72.107,0.46,0.55,889.0,7.58,16.8,5.7,8.0,81.7,734.6350000000001,8.157290000000007,734.6350000000001,8.157290000000007,,,,,cat
127,10.1039/C2GC36407G,2013.0,Royal Society of Chemistry,PS600,DM500,DM,500,59.0,-31.0,0,0,,Cinchona alkaloid quinidine Catalyst 4,Cinchona alkaloid quinidine Catalyst 4,0.5,Tetrahydrofuran,18.0,21.0,1.166666667,0.999,23.0,CF,0,[H][C@@]1([C@@H](c(ccn2)c3c2ccc(O)c3)O)C[C@@H]4CC[N@]1C[C@@H]4C=C,[H][C@@]1([C@@H](c(ccn2)c3c2ccc(O)c3)O)C[C@@H]4CC[N@]1C[C@@H]4C=C,1.0,organocatalyst,C1CCOC1,72.107,0.46,0.55,889.0,7.58,16.8,5.7,8.0,81.7,310.39700000000005,2.8702000000000005,310.39700000000005,2.8702000000000005,,,,,cat
128,10.1039/C2GC36407G,2013.0,Royal Society of Chemistry,PS600,DM500,DM,500,59.0,-31.0,0,0,,Cinchona alkaloid quinidine Catalyst 7,Cinchona alkaloid quinidine Catalyst 7,0.5,Tetrahydrofuran,18.0,50.0,2.777777778,0.999,23.0,CF,0,[H][C@@]1([C@@H](c(ccn2)c3c2ccc(OC)c3)O)C[C@@H]4CC[N@+]1(C[C@@H]4C=C)Cc5cc(C[N@+]6(CC[C@H]7C[C@@]6([H])[C@@H](c(ccn8)c9c8ccc(OC)c9)O)C[C@@H]7C=C)cc(C[N@+]%10(CC[C@H]%11C[C@@]%10([H])[C@@H](c(ccn%12)c%13c%12ccc(OC)c%13)O)C[C@@H]%11C=C)c5,[H][C@@]1([C@@H](c(ccn2)c3c2ccc(OC)c3)O)C[C@@H]4CC[N@+]1(C[C@@H]4C=C)Cc5cc(C[N@+]6(CC[C@H]7C[C@@]6([H])[C@@H](c(ccn8)c9c8ccc(OC)c9)O)C[C@@H]7C=C)cc(C[N@+]%10(CC[C@H]%11C[C@@]%10([H])[C@@H](c(ccn%12)c%13c%12ccc(OC)c%13)O)C[C@@H]%11C=C)c5,1.0,organocatalyst,C1CCOC1,72.107,0.46,0.55,889.0,7.58,16.8,5.7,8.0,81.7,1090.443,11.29139999999999,1090.443,11.29139999999999,,,,,cat
129,10.1039/C2GC36407G,2013.0,Royal Society of Chemistry,PS600,DM500,DM,500,59.0,-31.0,0,0,,Cinchona alkaloid quinidine Catalyst 5,Cinchona alkaloid quinidine Catalyst 5,0.5,Tetrahydrofuran,18.0,90.0,5.0,0.65,23.0,CF,0,[H][C@@]1([C@@H](c(ccn2)c3c2ccc(OC)c3)OCc4cc(CO[C@@H]([C@]5([H])C[C@@H]6CC[N@]5C[C@@H]6C=C)c(ccn7)c8c7ccc(OC)c8)cc(CO[C@@H]([C@]9([H])C[C@@H]%10CC[N@]9C[C@@H]%10C=C)c(ccn%11)c%12c%11ccc(OC)c%12)c4)C[C@@H]%13CC[N@]1C[C@@H]%13C=C,[H][C@@]1([C@@H](c(ccn2)c3c2ccc(OC)c3)OCc4cc(CO[C@@H]([C@]5([H])C[C@@H]6CC[N@]5C[C@@H]6C=C)c(ccn7)c8c7ccc(OC)c8)cc(CO[C@@H]([C@]9([H])C[C@@H]%10CC[N@]9C[C@@H]%10C=C)c(ccn%11)c%12c%11ccc(OC)c%12)c4)C[C@@H]%13CC[N@]1C[C@@H]%13C=C,1.0,organocatalyst,C1CCOC1,72.107,0.46,0.55,889.0,7.58,16.8,5.7,8.0,81.7,1087.4189999999996,12.819899999999981,1087.4189999999996,12.819899999999981,,,,,cat
130,10.1039/C2GC36407G,2013.0,Royal Society of Chemistry,PS600,DM500,DM,500,59.0,-31.0,0,0,,Cinchona alkaloid quinidine Catalyst 6,Cinchona alkaloid quinidine Catalyst 6,0.5,Tetrahydrofuran,18.0,60.0,3.333333333,0.6,23.0,CF,0,[H][C@@]1([C@@H](c(ccn2)c3c2ccc(O)c3)OCc4cc(CO[C@@H]([C@]5([H])C[C@@H]6CC[N@]5C[C@@H]6C=C)c(ccn7)c8c7ccc(O)c8)cc(CO[C@@H]([C@]9([H])C[C@@H]%10CC[N@]9C[C@@H]%10C=C)c(ccn%11)c%12c%11ccc(O)c%12)c4)C[C@@H]%13CC[N@]1C[C@@H]%13C=C,[H][C@@]1([C@@H](c(ccn2)c3c2ccc(O)c3)OCc4cc(CO[C@@H]([C@]5([H])C[C@@H]6CC[N@]5C[C@@H]6C=C)c(ccn7)c8c7ccc(O)c8)cc(CO[C@@H]([C@]9([H])C[C@@H]%10CC[N@]9C[C@@H]%10C=C)c(ccn%11)c%12c%11ccc(O)c%12)c4)C[C@@H]%13CC[N@]1C[C@@H]%13C=C,1.0,organocatalyst,C1CCOC1,72.107,0.46,0.55,889.0,7.58,16.8,5.7,8.0,81.7,1045.3379999999995,11.910899999999987,1045.3379999999995,11.910899999999987,,,,,cat
131,10.1039/C2GC36407G,2013.0,Royal Society of Chemistry,PS600,DM500,DM,500,59.0,-31.0,0,0,,Quinine,Quinine,0.5,Tetrahydrofuran,18.0,100.0,5.555555556,0.4,23.0,CF,0,[H][C@]1(C[C@@H]2CC[N@]1C[C@@H]2C=C)[C@H](O)c(ccn3)c4c3ccc(OC)c4,[H][C@]1(C[C@@H]2CC[N@]1C[C@@H]2C=C)[C@H](O)c(ccn3)c4c3ccc(OC)c4,1.0,organocatalyst,C1CCOC1,72.107,0.46,0.55,889.0,7.58,16.8,5.7,8.0,81.7,324.4240000000001,3.1732000000000014,324.4240000000001,3.1732000000000014,,,,,cat
132,10.1039/C2GC36407G,2013.0,Royal Society of Chemistry,DM300,DM300,DM,300,59.0,-37.5,0,0,,Quinine,Quinine,0.5,Tetrahydrofuran,18.0,43.0,2.388888889,0.8,23.0,CF,0,[H][C@]1(C[C@@H]2CC[N@]1C[C@@H]2C=C)[C@H](O)c(ccn3)c4c3ccc(OC)c4,[H][C@]1(C[C@@H]2CC[N@]1C[C@@H]2C=C)[C@H](O)c(ccn3)c4c3ccc(OC)c4,1.0,organocatalyst,C1CCOC1,72.107,0.46,0.55,889.0,7.58,16.8,5.7,8.0,81.7,324.4240000000001,3.1732000000000014,324.4240000000001,3.1732000000000014,,,,,cat
133,10.1039/C2GC36407G,2013.0,Royal Society of Chemistry,DM300,DM300,DM,300,59.0,-37.5,0,0,,Cinchona alkaloid quinidine Catalyst 5,Cinchona alkaloid quinidine Catalyst 5,0.5,Tetrahydrofuran,18.0,22.0,1.222222222,0.85,23.0,CF,0,[H][C@@]1([C@@H](c(ccn2)c3c2ccc(OC)c3)OCc4cc(CO[C@@H]([C@]5([H])C[C@@H]6CC[N@]5C[C@@H]6C=C)c(ccn7)c8c7ccc(OC)c8)cc(CO[C@@H]([C@]9([H])C[C@@H]%10CC[N@]9C[C@@H]%10C=C)c(ccn%11)c%12c%11ccc(OC)c%12)c4)C[C@@H]%13CC[N@]1C[C@@H]%13C=C,[H][C@@]1([C@@H](c(ccn2)c3c2ccc(OC)c3)OCc4cc(CO[C@@H]([C@]5([H])C[C@@H]6CC[N@]5C[C@@H]6C=C)c(ccn7)c8c7ccc(OC)c8)cc(CO[C@@H]([C@]9([H])C[C@@H]%10CC[N@]9C[C@@H]%10C=C)c(ccn%11)c%12c%11ccc(OC)c%12)c4)C[C@@H]%13CC[N@]1C[C@@H]%13C=C,1.0,organocatalyst,C1CCOC1,72.107,0.46,0.55,889.0,7.58,16.8,5.7,8.0,81.7,1087.4189999999996,12.819899999999981,1087.4189999999996,12.819899999999981,,,,,cat
134,10.3303/CET1647058/ 10.1002/cctc.201601018,2016.0,Chemical Engineering Transactions,GMT-oNF2,GMT-oNF-2,GMT-oNF,300,87.0,-8.0,0,0,,Rh(BIPHEPHOS),Rh(acac)(CO)2,0.01,Toluene-Dodecene-mix,30.0,60.0,2.0,0.97,25.0,CF,0,COc1cc(c2cc(OC)cc(C(C)(C)C)c2O[P]34Oc5c(c6c(O3)cccc6)cccc5)c(O[P]7(Oc8c(c9c(O7)cccc9)cccc8)[Rh+]4%10O[C-](C=C(C)O%10)C)c(C(C)(C)C)c1,CC(O[Rh+]([C]=O)([C]=O)O1)=C[C-]1C,1.0,metal_catalyst,Cc1ccccc1.CCCCCCCCCCC=C,111.18575,3.7475,0.765,837.75,2.32,17.8,1.05,1.5,135.6,988.813,14.855389999999968,258.03499999999997,0.60719,,,,,cat
135,10.3303/CET1647058/ 10.1002/cctc.201601018,2016.0,Chemical Engineering Transactions,GMT-oNF2,GMT-oNF-2,GMT-oNF,300,87.0,-8.0,0,0,,BIPHEPHOS,Rh(BIPHEPHOS),0.2,Toluene-Dodecene-mix,30.0,60.0,2.0,0.98,25.0,CF,0,COc1cc(C(C)(C)C)c(OP2Oc3ccccc3c4ccccc4O2)c(c5cc(OC)cc(C(C)(C)C)c5OP6Oc7ccccc7c8ccccc8O6)c1,COc1cc(c2cc(OC)cc(C(C)(C)C)c2O[P]34Oc5c(c6c(O3)cccc6)cccc5)c(O[P]7(Oc8c(c9c(O7)cccc9)cccc8)[Rh+]4%10O[C-](C=C(C)O%10)C)c(C(C)(C)C)c1,1.0,ligand,Cc1ccccc1.CCCCCCCCCCC=C,111.18575,3.7475,0.765,837.75,2.32,17.8,1.05,1.5,135.6,786.7980000000002,14.85679999999997,988.813,14.855389999999968,,,,,cat
136,10.3303/CET1647058/ 10.1002/cctc.201601018,2016.0,Chemical Engineering Transactions,GMT-oNF2,GMT-oNF-2,GMT-oNF,300,87.0,-8.0,0,0,,Rh(TPP),Rh(acac)(CO)2,0.01,Toluene-Dodecene-mix,30.0,60.0,2.0,0.94,25.0,CF,0,CC1=C[C-](C)O[Rh+]([P](c2ccccc2)(c3ccccc3)c4ccccc4)([P](c5ccccc5)(c6ccccc6)c7ccccc7)O1,CC(O[Rh+]([C]=O)([C]=O)O1)=C[C-]1C,1.0,metal_catalyst,Cc1ccccc1.CCCCCCCCCCC=C,111.18575,3.7475,0.765,837.75,2.32,17.8,1.05,1.5,135.6,726.5990000000002,8.290990000000008,258.03499999999997,0.60719,,,,,cat
137,10.3303/CET1647058/ 10.1002/cctc.201601018,2016.0,Chemical Engineering Transactions,GMT-oNF2,GMT-oNF-2,GMT-oNF,300,87.0,-8.0,0,0,,Triphenylphosphine,Rh(TPP),0.2,Toluene-Dodecene-mix,30.0,60.0,2.0,0.66,25.0,CF,0,c1(P(c2ccccc2)c3ccccc3)ccccc1,CC1=C[C-](C)O[Rh+]([P](c2ccccc2)(c3ccccc3)c4ccccc4)([P](c5ccccc5)(c6ccccc6)c7ccccc7)O1,1.0,ligand,Cc1ccccc1.CCCCCCCCCCC=C,111.18575,3.7475,0.765,837.75,2.32,17.8,1.05,1.5,135.6,262.292,3.4448000000000016,726.5990000000002,8.290990000000008,,,,,cat
138,10.3303/CET1647058/ 10.1002/cctc.201601018,2016.0,Chemical Engineering Transactions,GMT-oNF2,GMT-oNF-2,GMT-oNF,300,87.0,-8.0,0,0,,Rh(Xantphos)acac,Rh(acac)(CO)2,0.01,Toluene-Dodecene-mix,30.0,60.0,2.0,0.97,25.0,CF,0,CC(c1c2c([P]3(c4ccccc4)c5ccccc5)ccc1)(c6c(O2)c([P]([Rh+]73O[C-](C=C(C)O7)C)(c8ccccc8)c9ccccc9)ccc6)C,CC(O[Rh+]([C]=O)([C]=O)O1)=C[C-]1C,1.0,metal_catalyst,Cc1ccccc1.CCCCCCCCCCC=C,111.18575,3.7475,0.765,837.75,2.32,17.8,1.05,1.5,135.6,780.6470000000002,9.035990000000002,258.03499999999997,0.60719,,,,,cat
139,10.3303/CET1647058/ 10.1002/cctc.201601018,2016.0,Chemical Engineering Transactions,GMT-oNF2,GMT-oNF-2,GMT-oNF,300,87.0,-8.0,0,0,,Xantphos,Rh(Xantphos)acac,0.2,Toluene-Dodecene-mix,30.0,60.0,2.0,0.95,25.0,CF,0,CC1(C)c2cccc(P(c3ccccc3)c4ccccc4)c2Oc5c(P(c6ccccc6)c7ccccc7)cccc15,CC(c1c2c([P]3(c4ccccc4)c5ccccc5)ccc1)(c6c(O2)c([P]([Rh+]73O[C-](C=C(C)O7)C)(c8ccccc8)c9ccccc9)ccc6)C,1.0,ligand,Cc1ccccc1.CCCCCCCCCCC=C,111.18575,3.7475,0.765,837.75,2.32,17.8,1.05,1.5,135.6,578.6320000000002,7.634600000000009,780.6470000000002,9.035990000000002,,,,,cat
140,10.1111/j.1749-6632.2003.tb05996.x,2003.0,Wiley Online Library,SM122,SM122,SM,220,-1.0,0.0,1,1,,tetraoctylammonium bromide (TOABr),tetraoctylammonium bromide (TOABr),0.5,Toluene,30.0,30.0,1.0,0.99,23.0,DE,0,CCCCCCCC[N+](CCCCCCCC)(CCCCCCCC)CCCCCCCC,CCCCCCCC[N+](CCCCCCCC)(CCCCCCCC)CCCCCCCC,1.0,ligand,Cc1ccccc1,92.141,2.73,0.59,867.0,2.38,18.0,1.4,2.0,106.8,466.90300000000053,11.24519999999999,466.90300000000053,11.24519999999999,,,,,cat
141,10.1111/j.1749-6632.2003.tb05996.x,2003.0,Wiley Online Library,SM122,SM122,SM,220,-1.0,0.0,1,1,,tetraoctylammonium bromide (TOABr),tetraoctylammonium bromide (TOABr),0.5,Methanol,30.0,15.0,0.5,0.99,23.0,DE,0,CCCCCCCC[N+](CCCCCCCC)(CCCCCCCC)CCCCCCCC,CCCCCCCC[N+](CCCCCCCC)(CCCCCCCC)CCCCCCCC,1.0,ligand,CO,32.042,-0.77,0.593,791.0,32.6,15.1,12.3,22.3,40.7,466.90300000000053,11.24519999999999,466.90300000000053,11.24519999999999,,,,,cat
142,10.3311/PPch.12719,2018.0,Periodica Polytechnica Chemical Engineering,PBI,PBI,PBI,200,34.0,-15.0,0,0,,(S)-1 amphorsulfon-amide-based organocatalyst,(S)-1 amphorsulfon-amide-based organocatalyst,0.5,Toluene,30.0,52.0,1.733333333,0.7,23.0,CF,0,Cc1nc(NS(CC2(CCC3CC2=O)C3(C)C)(=O)=O)ccc1,Cc1nc(NS(CC2(CCC3CC2=O)C3(C)C)(=O)=O)ccc1,1.0,organocatalyst,Cc1ccccc1,92.141,2.73,0.59,867.0,2.38,18.0,1.4,2.0,106.8,322.43,2.527120000000001,322.43,2.527120000000001,,,,,cat
143,10.3311/PPch.12719,2018.0,Periodica Polytechnica Chemical Engineering,PBI,PBI,PBI,200,34.0,-15.0,0,0,,(S)-1 amphorsulfon-amide-based organocatalyst,(S)-1 amphorsulfon-amide-based organocatalyst,0.5,2-propanol,30.0,20.0,0.666666667,0.998,23.0,CF,0,Cc1nc(NS(CC2(CCC3CC2=O)C3(C)C)(=O)=O)ccc1,Cc1nc(NS(CC2(CCC3CC2=O)C3(C)C)(=O)=O)ccc1,1.0,organocatalyst,C(C)(C)O,60.096,0.05,2.27,785.0,18.6,15.8,6.1,16.4,76.8,322.43,2.527120000000001,322.43,2.527120000000001,,,,,cat
144,10.3311/PPch.12719,2018.0,Periodica Polytechnica Chemical Engineering,PBI,PBI,PBI,200,34.0,-15.0,0,0,,(S)-1 amphorsulfon-amide-based organocatalyst,(S)-1 amphorsulfon-amide-based organocatalyst,0.5,Tetrahydrofuran,30.0,80.0,2.666666667,0.92,23.0,CF,0,Cc1nc(NS(CC2(CCC3CC2=O)C3(C)C)(=O)=O)ccc1,Cc1nc(NS(CC2(CCC3CC2=O)C3(C)C)(=O)=O)ccc1,1.0,organocatalyst,C1CCOC1,72.107,0.46,0.55,889.0,7.58,16.8,5.7,8.0,81.7,322.43,2.527120000000001,322.43,2.527120000000001,,,,,cat
145,10.3311/PPch.12719,2018.0,Periodica Polytechnica Chemical Engineering,PBI,PBI,PBI,200,34.0,-15.0,0,0,,"(S,S)-2 amphorsulfon-amide-based organocatalyst","(S,S)-2 amphorsulfon-amide-based organocatalyst",0.5,Toluene,30.0,52.0,1.733333333,0.8,23.0,CF,0,O=C1CC2CCC1(CS(Nc3cccc(NS(CC4(CCC5CC4=O)C5(C)C)(=O)=O)n3)(=O)=O)C2(C)C,O=C1CC2CCC1(CS(Nc3cccc(NS(CC4(CCC5CC4=O)C5(C)C)(=O)=O)n3)(=O)=O)C2(C)C,1.0,organocatalyst,Cc1ccccc1,92.141,2.73,0.59,867.0,2.38,18.0,1.4,2.0,106.8,537.7040000000004,3.355800000000002,537.7040000000004,3.355800000000002,,,,,cat
146,10.3311/PPch.12719,2018.0,Periodica Polytechnica Chemical Engineering,PBI,PBI,PBI,200,34.0,-15.0,0,0,,"(S,S)-2 amphorsulfon-amide-based organocatalyst","(S,S)-2 amphorsulfon-amide-based organocatalyst",0.5,2-propanol,30.0,20.0,0.666666667,0.998,23.0,CF,0,O=C1CC2CCC1(CS(Nc3cccc(NS(CC4(CCC5CC4=O)C5(C)C)(=O)=O)n3)(=O)=O)C2(C)C,O=C1CC2CCC1(CS(Nc3cccc(NS(CC4(CCC5CC4=O)C5(C)C)(=O)=O)n3)(=O)=O)C2(C)C,1.0,organocatalyst,C(C)(C)O,60.096,0.05,2.27,785.0,18.6,15.8,6.1,16.4,76.8,537.7040000000004,3.355800000000002,537.7040000000004,3.355800000000002,,,,,cat
147,10.3311/PPch.12719,2018.0,Periodica Polytechnica Chemical Engineering,PBI,PBI,PBI,200,34.0,-15.0,0,0,,"(S,S)-2 amphorsulfon-amide-based organocatalyst","(S,S)-2 amphorsulfon-amide-based organocatalyst",0.5,Tetrahydrofuran,30.0,80.0,2.666666667,0.95,23.0,CF,0,O=C1CC2CCC1(CS(Nc3cccc(NS(CC4(CCC5CC4=O)C5(C)C)(=O)=O)n3)(=O)=O)C2(C)C,O=C1CC2CCC1(CS(Nc3cccc(NS(CC4(CCC5CC4=O)C5(C)C)(=O)=O)n3)(=O)=O)C2(C)C,1.0,organocatalyst,C1CCOC1,72.107,0.46,0.55,889.0,7.58,16.8,5.7,8.0,81.7,537.7040000000004,3.355800000000002,537.7040000000004,3.355800000000002,,,,,cat
148,10.1002/cctc.201500902,2015.0,Wiley Online Library,DM300,DM300,DM,300,59.0,-37.5,0,0,,Quinine-based Catalyst 3a,Quinine-based Catalyst 3a,0.5,Ethanol,30.0,30.6,1.02,0.95,23.0,CF,0,[H][C@@]1([C@@H](c(ccn2)c3c2ccc(OC)c3)OC(C(C)(C)C)=O)C[C@@H]4CC[N@]1C[C@@H]4C=C,[H][C@@]1([C@@H](c(ccn2)c3c2ccc(OC)c3)OC(C(C)(C)C)=O)C[C@@H]4CC[N@]1C[C@@H]4C=C,1.0,organocatalyst,C(C)O,46.069,-0.31,1.2,789.0,24.6,15.8,8.8,19.4,58.5,408.5420000000002,4.770200000000004,408.5420000000002,4.770200000000004,,,,,cat
149,10.1002/cssc.202000453,2020.0,ChemSusChem,,SS336,SS,500,82.0,0.0,0,1,,TEMPO,TEMPO,0.5,Acetonitrile,30.0,,0.32,0.63,20.0,CF,0,CC1(CCCC(N1[O])(C)C)C,CC1(CCCC(N1[O])(C)C)C,1.0,organocatalyst,C(C)#N,41.053,-0.33,0.34,786.0,37.5,15.3,18.0,6.1,52.6,156.249,2.375000000000001,156.249,2.375000000000001,,,,,cat
150,10.1002/cssc.202000453,2020.0,ChemSusChem,,DM300,DM,300,59.0,-37.5,0,0,,TEMPO,TEMPO,0.5,Acetonitrile,30.0,,0.73,0.7,20.0,CF,0,CC1(CCCC(N1[O])(C)C)C,CC1(CCCC(N1[O])(C)C)C,1.0,organocatalyst,C(C)#N,41.053,-0.33,0.34,786.0,37.5,15.3,18.0,6.1,52.6,156.249,2.375000000000001,156.249,2.375000000000001,,,,,cat
151,10.1002/cssc.202000453,2020.0,ChemSusChem,,SS336,SS,500,82.0,0.0,0,1,,TEMPO-Hub,TEMPO-Hub,0.5,Acetonitrile,30.0,,0.32,0.98,20.0,CF,0,CC1(CC(CC(C)(N1[O])C)OCc2cc(COC(CC3(C)C)CC(C)(N3[O])C)cc(COC(CC4(C)C)CC(C)(N4[O])C)c2)C,CC1(CC(CC(C)(N1[O])C)OCc2cc(COC(CC3(C)C)CC(C)(N3[O])C)cc(COC(CC4(C)C)CC(C)(N4[O])C)c2)C,1.0,organocatalyst,C(C)#N,41.053,-0.33,0.34,786.0,37.5,15.3,18.0,6.1,52.6,630.8910000000002,7.33770000000001,630.8910000000002,7.33770000000001,,,,,cat
152,10.1002/cssc.202000453,2020.0,ChemSusChem,,DM300,DM,300,59.0,-37.5,0,0,,TEMPO-Hub,TEMPO-Hub,0.5,Acetonitrile,30.0,,0.73,0.99,20.0,CF,0,CC1(CC(CC(C)(N1[O])C)OCc2cc(COC(CC3(C)C)CC(C)(N3[O])C)cc(COC(CC4(C)C)CC(C)(N4[O])C)c2)C,CC1(CC(CC(C)(N1[O])C)OCc2cc(COC(CC3(C)C)CC(C)(N3[O])C)cc(COC(CC4(C)C)CC(C)(N4[O])C)c2)C,1.0,organocatalyst,C(C)#N,41.053,-0.33,0.34,786.0,37.5,15.3,18.0,6.1,52.6,630.8910000000002,7.33770000000001,630.8910000000002,7.33770000000001,,,,,cat
153,,,,,PMS600,PM,600,-1.0,0.0,1,1,,,,0.5,Ethanol,30.0,,0.27,0.234,21.0,DE,0,C1(C2=CC=CC=C23)=[N]([Ir]345([N]6=C(C7=CC=CC=C75)C=CC=C6)[N]8=C(C9=CC=CC=C94)C=CC=C8)C=CC=C1,C1(C2=CC=CC=C23)=[N]([Ir]345([N]6=C(C7=CC=CC=C75)C=CC=C6)[N]8=C(C9=CC=CC=C94)C=CC=C8)C=CC=C1,1.0,metal_catalyst,C(C)O,46.069,-0.31,1.2,789.0,24.6,15.8,8.8,19.4,58.5,654.7930000000002,5.767100000000005,654.7930000000002,5.767100000000005,AD1,,94928-86-6,94928-86-6,cat
154,,,,,PMS600,PM,600,-1.0,0.0,1,1,,,,0.5,Ethanol,30.0,,0.27,0.979,21.0,DE,0,CC(C)(C)C1=CC(C2=[N]3C=CC(C(C)(C)C)=C2)=[N]([Ir+]453([N]6=C(C7=C5C=CC=C7)C=CC=C6)C8=CC=CC=C8C9=CC=CC=[N]94)C=C1,CC(C)(C)C1=CC(C2=[N]3C=CC(C(C)(C)C)=C2)=[N]([Ir+]453([N]6=C(C7=C5C=CC=C7)C=CC=C6)C8=CC=CC=C8C9=CC=CC=[N]94)C=C1,1.0,metal_catalyst,C(C)O,46.069,-0.31,1.2,789.0,24.6,15.8,8.8,19.4,58.5,769.005,8.582500000000005,769.005,8.582500000000005,AD1,,676525-77-2,676525-77-2,cat
155,,,,,PMS600,PM,600,-1.0,0.0,1,1,,,,0.5,Ethanol,30.0,,0.27,0.96,21.0,DE,0,CC(C)(C)C1=CC=[N]([Ir+]23([N]4=C(C5=C3C=C(F)C=C5F)C=CC(C(F)(F)F)=C4)6C(C=C(C(F)(F)F)C=C7)=C7C8=C(F)C=C(F)C=[N]82)C(C9=[N]6C=CC(C(C)(C)C)=C9)=C1,CC(C)(C)C1=CC=[N]([Ir+]23([N]4=C(C5=C3C=C(F)C=C5F)C=CC(C(F)(F)F)=C4)6C(C=C(C(F)(F)F)C=C7)=C7C8=C(F)C=C(F)C=[N]82)C(C9=[N]6C=CC(C(C)(C)C)=C9)=C1,1.0,metal_catalyst,C(C)O,46.069,-0.31,1.2,789.0,24.6,15.8,8.8,19.4,58.5,976.959,11.176499999999987,976.959,11.176499999999987,AD1,,870987-63-6,870987-63-6,cat
156,,,,,GMT-oNF-2,GMT-oNF,300,87.0,-8.0,0,0,,,,0.5,Ethanol,30.0,,0.195522762,0.365,21.0,DE,0,C1(C2=CC=CC=C23)=[N]([Ir]345([N]6=C(C7=CC=CC=C75)C=CC=C6)[N]8=C(C9=CC=CC=C94)C=CC=C8)C=CC=C1,C1(C2=CC=CC=C23)=[N]([Ir]345([N]6=C(C7=CC=CC=C75)C=CC=C6)[N]8=C(C9=CC=CC=C94)C=CC=C8)C=CC=C1,1.0,metal_catalyst,C(C)O,46.069,-0.31,1.2,789.0,24.6,15.8,8.8,19.4,58.5,654.7930000000002,5.767100000000005,654.7930000000002,5.767100000000005,AD1,,94928-86-6,94928-86-6,cat
157,,,,,GMT-oNF-2,GMT-oNF,300,87.0,-8.0,0,0,,,,0.5,Ethanol,30.0,,0.195522762,1.0,21.0,DE,0,CC(C)(C)C1=CC(C2=[N]3C=CC(C(C)(C)C)=C2)=[N]([Ir+]453([N]6=C(C7=C5C=CC=C7)C=CC=C6)C8=CC=CC=C8C9=CC=CC=[N]94)C=C1,CC(C)(C)C1=CC(C2=[N]3C=CC(C(C)(C)C)=C2)=[N]([Ir+]453([N]6=C(C7=C5C=CC=C7)C=CC=C6)C8=CC=CC=C8C9=CC=CC=[N]94)C=C1,1.0,metal_catalyst,C(C)O,46.069,-0.31,1.2,789.0,24.6,15.8,8.8,19.4,58.5,769.005,8.582500000000005,769.005,8.582500000000005,AD1,,676525-77-2,676525-77-2,cat
158,,,,,GMT-oNF-2,GMT-oNF,300,87.0,-8.0,0,0,,,,0.5,Ethanol,30.0,,0.195522762,1.0,21.0,DE,0,CC(C)(C)C1=CC=[N]([Ir+]23([N]4=C(C5=C3C=C(F)C=C5F)C=CC(C(F)(F)F)=C4)6C(C=C(C(F)(F)F)C=C7)=C7C8=C(F)C=C(F)C=[N]82)C(C9=[N]6C=CC(C(C)(C)C)=C9)=C1,CC(C)(C)C1=CC=[N]([Ir+]23([N]4=C(C5=C3C=C(F)C=C5F)C=CC(C(F)(F)F)=C4)6C(C=C(C(F)(F)F)C=C7)=C7C8=C(F)C=C(F)C=[N]82)C(C9=[N]6C=CC(C(C)(C)C)=C9)=C1,1.0,metal_catalyst,C(C)O,46.069,-0.31,1.2,789.0,24.6,15.8,8.8,19.4,58.5,976.959,11.176499999999987,976.959,11.176499999999987,AD1,,870987-63-6,870987-63-6,cat
159,,,,,DM300,DM,300,59.0,-37.5,0,0,,,,0.5,Ethanol,30.0,,0.078074137,0.233,21.0,DE,0,C1(C2=CC=CC=C23)=[N]([Ir]345([N]6=C(C7=CC=CC=C75)C=CC=C6)[N]8=C(C9=CC=CC=C94)C=CC=C8)C=CC=C1,C1(C2=CC=CC=C23)=[N]([Ir]345([N]6=C(C7=CC=CC=C75)C=CC=C6)[N]8=C(C9=CC=CC=C94)C=CC=C8)C=CC=C1,1.0,metal_catalyst,C(C)O,46.069,-0.31,1.2,789.0,24.6,15.8,8.8,19.4,58.5,654.7930000000002,5.767100000000005,654.7930000000002,5.767100000000005,AD1,,94928-86-6,94928-86-6,cat
160,,,,,DM300,DM,300,59.0,-37.5,0,0,,,,0.5,Ethanol,30.0,,0.078074137,0.307,21.0,DE,0,CC(C)(C)C1=CC(C2=[N]3C=CC(C(C)(C)C)=C2)=[N]([Ir+]453([N]6=C(C7=C5C=CC=C7)C=CC=C6)C8=CC=CC=C8C9=CC=CC=[N]94)C=C1,CC(C)(C)C1=CC(C2=[N]3C=CC(C(C)(C)C)=C2)=[N]([Ir+]453([N]6=C(C7=C5C=CC=C7)C=CC=C6)C8=CC=CC=C8C9=CC=CC=[N]94)C=C1,1.0,metal_catalyst,C(C)O,46.069,-0.31,1.2,789.0,24.6,15.8,8.8,19.4,58.5,769.005,8.582500000000005,769.005,8.582500000000005,AD1,,676525-77-2,676525-77-2,cat
161,,,,,DM300,DM,300,59.0,-37.5,0,0,,,,0.5,Ethanol,30.0,,0.078074137,0.214,21.0,DE,0,CC(C)(C)C1=CC=[N]([Ir+]23([N]4=C(C5=C3C=C(F)C=C5F)C=CC(C(F)(F)F)=C4)6C(C=C(C(F)(F)F)C=C7)=C7C8=C(F)C=C(F)C=[N]82)C(C9=[N]6C=CC(C(C)(C)C)=C9)=C1,CC(C)(C)C1=CC=[N]([Ir+]23([N]4=C(C5=C3C=C(F)C=C5F)C=CC(C(F)(F)F)=C4)6C(C=C(C(F)(F)F)C=C7)=C7C8=C(F)C=C(F)C=[N]82)C(C9=[N]6C=CC(C(C)(C)C)=C9)=C1,1.0,metal_catalyst,C(C)O,46.069,-0.31,1.2,789.0,24.6,15.8,8.8,19.4,58.5,976.959,11.176499999999987,976.959,11.176499999999987,AD1,,870987-63-6,870987-63-6,cat
162,,,,,SS336,SS,500,82.0,0.0,0,1,,,,0.5,Ethanol,30.0,,0.320534523,0.182,21.0,DE,0,C1(C2=CC=CC=C23)=[N]([Ir]345([N]6=C(C7=CC=CC=C75)C=CC=C6)[N]8=C(C9=CC=CC=C94)C=CC=C8)C=CC=C1,C1(C2=CC=CC=C23)=[N]([Ir]345([N]6=C(C7=CC=CC=C75)C=CC=C6)[N]8=C(C9=CC=CC=C94)C=CC=C8)C=CC=C1,1.0,metal_catalyst,C(C)O,46.069,-0.31,1.2,789.0,24.6,15.8,8.8,19.4,58.5,654.7930000000002,5.767100000000005,654.7930000000002,5.767100000000005,AD1,,94928-86-6,94928-86-6,cat
163,,,,,SS336,SS,500,82.0,0.0,0,1,,,,0.5,Ethanol,30.0,,0.320534523,0.328,21.0,DE,0,CC(C)(C)C1=CC(C2=[N]3C=CC(C(C)(C)C)=C2)=[N]([Ir+]453([N]6=C(C7=C5C=CC=C7)C=CC=C6)C8=CC=CC=C8C9=CC=CC=[N]94)C=C1,CC(C)(C)C1=CC(C2=[N]3C=CC(C(C)(C)C)=C2)=[N]([Ir+]453([N]6=C(C7=C5C=CC=C7)C=CC=C6)C8=CC=CC=C8C9=CC=CC=[N]94)C=C1,1.0,metal_catalyst,C(C)O,46.069,-0.31,1.2,789.0,24.6,15.8,8.8,19.4,58.5,769.005,8.582500000000005,769.005,8.582500000000005,AD1,,676525-77-2,676525-77-2,cat
