Repository: aronbeke/intelli-membrane

# intelli-membrane
Repository for explainable transfer learning in membrane science.

This codebase is to complement the manuscript "Energy-efficient membrane-assisted catalytic systems enabled by explainable transfer learning". The manuscript is currently under peer review.

## Example prediction
An example prediction script can be run with the python model_predict.py command from the command line, which performs rejection prediction for the inputs in example/prediction_input.csv, producing an example/prediction_output.csv file with the predicted rejection values.

The OSN Catalyst Dataset is available in the osncat.csv file.

File: data/nf10k/nf10k_processedDSI.csv (part 1 of 36)
id,mwco,contact_angle,zeta_potential,contact_angle_missing,zeta_potential_missing,solvent,permeance,pressure,temperature,solvent_smiles,solute_smiles,secondary_solute_smiles,solute_category,rejection,solute_mw,solute_logp,secondary_solute_mw,secondary_solute_logp,secondary_solute_ratio,solvent_mw,solvent_logp,solvent_viscosity,solvent_density,solvent_dielectric_constant,solvent_dd,solvent_dp,solvent_dh,solvent_molar_volume,membrane_DM150,membrane_DM300,membrane_DM500,membrane_GMT-oNF-2,membrane_SM122,membrane_SS336,membrane_PMPerformance,membrane_SS150101,membrane,process_configuration_CF,process_configuration_DE,process_configuration,nlc_rejection,source
0,150,59.0,0.0,0,1,Methanol,0.88,10.0,22,CO,N#CC1=CC=C(N)C=C1,N#CC1=CC=C(N)C=C1,Unknown,0.26,118.13899999999998,1.14048,118.13899999999998,1.14048,0.5,32.042,-0.77,0.593,791.0,32.6,15.1,12.3,22.3,40.7,1,0,0,0,0,0,0,0,DM150,1,0,CF,0.13018179202067184,nf10k
1,300,59.0,-37.5,0,0,n-Heptane,0.225,20.0,22,CCCCCCC,COC1=CC=C(OC)C=C1,COC1=CC=C(OC)C=C1,Unknown,-0.033364613,138.166,1.7038,138.166,1.7038,0.5,100.205,4.39,0.39,684.0,1.92,15.3,0.0,0.0,147.4,0,1,0,0,0,0,0,0,DM300,1,0,CF,-0.014673654330076832,nf10k
2,150,59.0,0.0,0,1,Methanol,0.7475,20.0,22,CO,Cc1ccc(I)cc1,Cc1ccc(I)cc1,Unknown,0.38,218.03700000000003,2.5996200000000007,218.03700000000003,2.5996200000000007,0.5,32.042,-0.77,0.593,791.0,32.6,15.1,12.3,22.3,40.7,1,0,0,0,0,0,0,0,DM150,1,0,CF,0.2069083998234198,nf10k
3,300,59.0,-37.5,0,0,Acetonitrile,1.38,20.0,22,C(C)#N,C1=CC2=C(C=CN2)C=C1F,C1=CC2=C(C=CN2)C=C1F,Unknown,0.546462741,135.14099999999996,2.3069999999999995,135.14099999999996,2.3069999999999995,0.5,41.053,-0.33,0.34,786.0,37.5,15.3,18.0,6.1,52.6,0,1,0,0,0,0,0,0,DM300,1,0,CF,0.3424305113091667,nf10k
4,300,59.0,-37.5,0,0,Methanol,1.23,20.0,22,CO,OC1=C(O)C=C2C(C(C)(C)CC23C(C=C(O)C(O)=C4)=C4C(C)(C)C3)=C1,OC1=C(O)C=C2C(C(C)(C)CC23C(C=C(O)C(O)=C4)=C4C(C)(C)C3)=C1,Unknown,1.0,340.4190000000001,4.157700000000004,340.4190000000001,4.157700000000004,0.5,32.042,-0.77,0.593,791.0,32.6,15.1,12.3,22.3,40.7,0,1,0,0,0,0,0,0,DM300,1,0,CF,3.0,nf10k
5,300,59.0,-37.5,0,0,Methanol,1.54,10.0,22,CO,C=C[C@H]1CN2CC[C@H]1C[C@@H]2[C@@H](O)c1ccnc2ccc(OC)cc12,C=C[C@H]1CN2CC[C@H]1C[C@@H]2[C@@H](O)c1ccnc2ccc(OC)cc12,Unknown,1.0,324.4240000000001,3.1732000000000014,324.4240000000001,3.1732000000000014,0.5,32.042,-0.77,0.593,791.0,32.6,15.1,12.3,22.3,40.7,0,1,0,0,0,0,0,0,DM300,1,0,CF,3.0,nf10k
6,300,59.0,-37.5,0,0,Methanol,1.54,10.0,22,CO,O=C(C1=CC=C(C)C(C)=C1)C2=CC=CC=C2,O=C(C1=CC=C(C)C(C)=C1)C2=CC=CC=C2,Unknown,0.85,210.276,3.534440000000002,210.276,3.534440000000002,0.5,32.042,-0.77,0.593,791.0,32.6,15.1,12.3,22.3,40.7,0,1,0,0,0,0,0,0,DM300,1,0,CF,0.8210230527068305,nf10k
7,150,59.0,0.0,0,1,Methanol,0.88,10.0,22,CO,CN1C(CCC1)C2=CN=CC=C2,CN1C(CCC1)C2=CN=CC=C2,Unknown,0.99,162.23600000000002,1.8483,162.23600000000002,1.8483,0.5,32.042,-0.77,0.593,791.0,32.6,15.1,12.3,22.3,40.7,1,0,0,0,0,0,0,0,DM150,1,0,CF,1.9586073148417746,nf10k
8,300,59.0,-37.5,0,0,Methanol,1.23,20.0,22,CO,CC1=CC(=C(C(=C1)O)C)C,CC1=CC(=C(C(=C1)O)C)C,Unknown,0.75,136.194,2.3174599999999996,136.194,2.3174599999999996,0.5,32.042,-0.77,0.593,791.0,32.6,15.1,12.3,22.3,40.7,0,1,0,0,0,0,0,0,DM300,1,0,CF,0.6003262785189618,nf10k
9,500,82.0,0.0,0,1,Acetonitrile,2.328042328,20.0,22,C(C)#N,C1=CC2=C(C=CN2)C(=C1)Cl,C1=CC2=C(C=CN2)C(=C1)Cl,Unknown,0.13574255,151.59599999999998,2.821300000000001,151.59599999999998,2.821300000000001,0.5,41.053,-0.33,0.34,786.0,37.5,15.3,18.0,6.1,52.6,0,0,0,0,0,1,0,0,SS336,1,0,CF,0.06285465267531277,nf10k
10,150,59.0,0.0,0,1,Methanol,0.7475,20.0,22,CO,C1=C(C(=CC(=C1Br)F)Br)F,C1=C(C(=CC(=C1Br)F)Br)F,Unknown,0.58,271.88599999999997,3.4898,271.88599999999997,3.4898,0.5,32.042,-0.77,0.593,791.0,32.6,15.1,12.3,22.3,40.7,1,0,0,0,0,0,0,0,DM150,1,0,CF,0.37571790416433165,nf10k
11,300,59.0,-37.5,0,0,Methanol,1.54,10.0,22,CO,CC1=CC(=C(C=C1)C)C,CC1=CC(=C(C=C1)C)C,Unknown,0.48,120.19499999999998,2.611860000000001,120.19499999999998,2.611860000000001,0.5,32.042,-0.77,0.593,791.0,32.6,15.1,12.3,22.3,40.7,0,1,0,0,0,0,0,0,DM300,1,0,CF,0.2831622767004755,nf10k
12,220,-1.0,0.0,1,1,Ethyl acetate,6.97,30.0,25,O(C(C)=O)CC,CC(C1=CC=CC=C1)CC(C2=CC=CC=C2)CC(C3=CC=CC=C3)CC(C4=CC=CC=C4)CC(C5=CC=CC=C5)CC(C6=CC=CC=C6)CC(C7=CC=CC=C7)CC(C8=CC=CC=C8)CC(C)(C)C9=CC=CC=C9,CC(C1=CC=CC=C1)CC(C2=CC=CC=C2)CC(C3=CC=CC=C3)CC(C4=CC=CC=C4)CC(C5=CC=CC=C5)CC(C6=CC=CC=C6)CC(C7=CC=CC=C7)CC(C8=CC=CC=C8)CC(C)(C)C9=CC=CC=C9,Unknown,1.0,967.4379999999999,20.375300000000003,967.4379999999999,20.375300000000003,0.5,88.106,0.71,0.45,902.0,6.02,15.8,5.3,7.2,98.5,0,0,0,0,1,0,0,0,SM122,0,1,DE,3.0,nf10k
13,150,59.0,0.0,0,1,Methanol,0.7475,20.0,22,CO,CCN1C=C(C(C2=CC(F)=C(N3CCNCC3)N=C12)=O)C(O)=O,CCN1C=C(C(C2=CC(F)=C(N3CCNCC3)N=C12)=O)C(O)=O,Unknown,1.0,320.324,0.6633,320.324,0.6633,0.5,32.042,-0.77,0.593,791.0,32.6,15.1,12.3,22.3,40.7,1,0,0,0,0,0,0,0,DM150,1,0,CF,3.0,nf10k
14,500,82.0,0.0,0,1,Acetone,2.314814815,20.0,22,CC(=O)C,CCCC1=CC=CC=C1,CCCC1=CC=CC=C1,Unknown,-0.009289754,120.19499999999995,2.639100000000001,120.19499999999995,2.639100000000001,0.5,58.08,-0.24,0.32,784.0,20.7,15.5,10.4,7.0,74.0,0,0,0,0,0,1,0,0,SS336,1,0,CF,-0.00444594855111137,nf10k
15,300,59.0,-37.5,0,0,Methanol,1.23,20.0,22,CO,NC(C1=CC=CC=C12)=C(C)C=C2C3=CC(C)=C(N)C4=CC=CC=C34,NC(C1=CC=CC=C12)=C(C)C=C2C3=CC(C)=C(N)C4=CC=CC=C34,Unknown,1.0,312.416,5.441240000000003,312.416,5.441240000000003,0.5,32.042,-0.77,0.593,791.0,32.6,15.1,12.3,22.3,40.7,0,1,0,0,0,0,0,0,DM300,1,0,CF,3.0,nf10k
16,500,82.0,0.0,0,1,Ethanol,0.244542261,20.0,22,C(C)O,CC(C)(C)C1=CC=C(C=C1)C(=O)CC(=O)C2=CC=C(C=C2)OC,CC(C)(C)C1=CC=C(C=C1)C(=O)CC(=O)C2=CC=C(C=C2)OC,Unknown,0.600057754,310.393,4.448400000000004,310.393,4.448400000000004,0.5,46.069,-0.31,1.2,789.0,24.6,15.8,8.8,19.4,58.5,0,0,0,0,0,1,0,0,SS336,1,0,CF,0.39691818112025556,nf10k
17,500,59.0,-31.0,0,0,Acetonitrile,7.29,20.0,25,C(C)#N,CC(C1=CC=CC=C1)CC(C2=CC=CC=C2)CC(C3=CC=CC=C3)CC(C4=CC=CC=C4)CC(C5=CC=CC=C5)CC(C6=CC=CC=C6)CC(C7=CC=CC=C7)CC(C8=CC=CC=C8)CC(C)(C)C9=CC=CC=C9,CC(C1=CC=CC=C1)CC(C2=CC=CC=C2)CC(C3=CC=CC=C3)CC(C4=CC=CC=C4)CC(C5=CC=CC=C5)CC(C6=CC=CC=C6)CC(C7=CC=CC=C7)CC(C8=CC=CC=C8)CC(C)(C)C9=CC=CC=C9,Unknown,0.957,967.4379999999999,20.375300000000003,967.4379999999999,20.375300000000003,0.5,41.053,-0.33,0.34,786.0,37.5,15.3,18.0,6.1,52.6,0,0,1,0,0,0,0,0,DM500,1,0,CF,1.3565473235138121,nf10k
18,150,59.0,0.0,0,1,Methanol,0.88,10.0,22,CO,FC1=C(Br)C=C(F)C(Br)=C1,FC1=C(Br)C=C(F)C(Br)=C1,Unknown,0.58,271.88599999999997,3.4898000000000007,271.88599999999997,3.4898000000000007,0.5,32.042,-0.77,0.593,791.0,32.6,15.1,12.3,22.3,40.7,1,0,0,0,0,0,0,0,DM150,1,0,CF,0.37571790416433165,nf10k
19,300,87.0,-8.0,0,0,Methyl tert-butyl ether,64.75433947,20.0,22,CC(C)(C)OC,CC1=C(OC)C=C(C)C(Br)=C1,CC1=C(OC)C=C(C)C(Br)=C1,Unknown,0.086267638,215.08999999999997,3.0745400000000016,215.08999999999997,3.0745400000000016,0.5,88.15,1.06,0.36,740.0,2.6,14.8,4.3,5.0,119.8,0,0,0,1,0,0,0,0,GMT-oNF-2,1,0,CF,0.038705955888824466,nf10k
20,300,59.0,-37.5,0,0,Acetonitrile,1.38,20.0,22,C(C)#N,C1=CC2=C(C=CC(=C2)I)N=C1,C1=CC2=C(C=CC(=C2)I)N=C1,Unknown,0.480033451,255.058,2.8394000000000013,255.058,2.8394000000000013,0.5,41.053,-0.33,0.34,786.0,37.5,15.3,18.0,6.1,52.6,0,1,0,0,0,0,0,0,DM300,1,0,CF,0.2831901616354248,nf10k
21,150,59.0,0.0,0,1,Methanol,0.88,10.0,22,CO,CCN1C=C(C(C2=CC(F)=C(N3CCNCC3)N=C12)=O)C(O)=O,CCN1C=C(C(C2=CC(F)=C(N3CCNCC3)N=C12)=O)C(O)=O,Unknown,1.0,320.324,0.6633,320.324,0.6633,0.5,32.042,-0.77,0.593,791.0,32.6,15.1,12.3,22.3,40.7,1,0,0,0,0,0,0,0,DM150,1,0,CF,3.0,nf10k
22,300,87.0,-8.0,0,0,2-propanol,0.322751323,20.0,22,C(C)(C)O,CCC(C(=O)O)c1ccccc1,CCC(C(=O)O)c1ccccc1,Unknown,0.069791236,164.20399999999998,2.2648,164.20399999999998,2.2648,0.5,60.096,0.05,2.27,785.0,18.6,15.8,6.1,16.4,76.8,0,0,0,1,0,0,0,0,GMT-oNF-2,1,0,CF,0.03095294534568088,nf10k
23,220,-1.0,0.0,1,1,Toluene,2.67,30.0,25,CC1=CC=CC=C1,CCCCCCCCCCCCCC,CCCCCCCCCCCCCC,Unknown,0.81,198.39399999999995,5.707400000000006,198.39399999999995,5.707400000000006,0.5,92.141,2.73,0.59,867.0,2.38,18.0,1.4,2.0,106.8,0,0,0,0,1,0,0,0,SM122,0,1,DE,0.7189666327522726,nf10k
24,300,59.0,-37.5,0,0,Toluene,0.26,20.0,22,CC1=CC=CC=C1,CC1=CC=CC2=CC=CC=C12,CC1=CC=CC2=CC=CC=C12,Unknown,0.130650687,142.201,3.148220000000002,142.201,3.148220000000002,0.5,92.141,2.73,0.59,867.0,2.38,18.0,1.4,2.0,106.8,0,1,0,0,0,0,0,0,DM300,1,0,CF,0.06030640915024465,nf10k
25,150,59.0,0.0,0,1,Acetone,4.81,30.0,25,CC(=O)C,CC(OCC(C)OCC(C)O)COC(C)COC(C)COC(C)COC(C)COC(C)CO,CC(OCC(C)OCC(C)O)COC(C)COC(C)COC(C)COC(C)COC(C)CO,Unknown,0.95,482.6550000000003,2.195200000000002,482.6550000000003,2.195200000000002,0.5,58.08,-0.24,0.32,784.0,20.7,15.5,10.4,7.0,74.0,1,0,0,0,0,0,0,0,DM150,0,1,DE,1.2924298239020633,nf10k
26,300,59.0,-37.5,0,0,n-Heptane,0.225,20.0,22,CCCCCCC,NC1=CC=CC(F)=C1,NC1=CC=CC(F)=C1,Unknown,-0.085634956,111.119,1.4079,111.119,1.4079,0.5,100.205,4.39,0.39,684.0,1.92,15.3,0.0,0.0,147.4,0,1,0,0,0,0,0,0,DM300,1,0,CF,-0.03608367175763624,nf10k
27,300,59.0,-37.5,0,0,Tetrahydrofuran,1.45,30.0,20,C1CCOC1,[H][C@@]1([C@@H](c(ccn2)c3c2ccc(O)c3)OCc4cc(CO[C@@H]([C@]5([H])C[C@@H]6CC[N@]5C[C@@H]6C=C)c(ccn7)c8c7ccc(O)c8)cc(CO[C@@H]([C@]9([H])C[C@@H]%10CC[N@]9C[C@@H]%10C=C)c(ccn%11)c%12c%11ccc(O)c%12)c4)C[C@@H]%13CC[N@]1C[C@@H]%13C=C,[H][C@@]1([C@@H](c(ccn2)c3c2ccc(O)c3)OCc4cc(CO[C@@H]([C@]5([H])C[C@@H]6CC[N@]5C[C@@H]6C=C)c(ccn7)c8c7ccc(O)c8)cc(CO[C@@H]([C@]9([H])C[C@@H]%10CC[N@]9C[C@@H]%10C=C)c(ccn%11)c%12c%11ccc(O)c%12)c4)C[C@@H]%13CC[N@]1C[C@@H]%13C=C,organocatalyst,1.0,1045.3379999999995,11.910899999999987,1045.3379999999995,11.910899999999987,0.5,72.107,0.46,0.55,889.0,7.58,16.8,5.7,8.0,81.7,0,1,0,0,0,0,0,0,DM300,1,0,CF,3.0,nf10k
28,300,59.0,-37.5,0,0,Acetonitrile,1.38,20.0,22,C(C)#N,CC1=CC=C(C=C1)C(=O)C2=CC=C(C=C2)C,CC1=CC=C(C=C1)C(=O)C2=CC=C(C=C2)C,Unknown,0.928815637,210.276,3.534440000000002,210.276,3.534440000000002,0.5,41.053,-0.33,0.34,786.0,37.5,15.3,18.0,6.1,52.6,0,1,0,0,0,0,0,0,DM300,1,0,CF,1.1415568716591746,nf10k
29,500,82.0,0.0,0,1,Methanol,0.179221384,10.0,22,CO,IC1=CC(I)=CC=C1,IC1=CC(I)=CC=C1,Unknown,0.037214185,329.906,2.8958000000000013,329.906,2.8958000000000013,0.5,32.042,-0.77,0.593,791.0,32.6,15.1,12.3,22.3,40.7,0,0,0,0,0,1,0,0,SS336,1,0,CF,0.016019469934126004,nf10k
30,150,59.0,0.0,0,1,Methanol,0.88,10.0,22,CO,C1CCN(C1)c2cc[nH+]cc2,C1CCN(C1)c2cc[nH+]cc2,Unknown,0.9,149.21699999999998,1.1009,149.21699999999998,1.1009,0.5,32.042,-0.77,0.593,791.0,32.6,15.1,12.3,22.3,40.7,1,0,0,0,0,0,0,0,DM150,1,0,CF,0.9956786262173575,nf10k
31,300,87.0,-8.0,0,0,2-Methyltetrahydrofuran,48.05898411,20.0,22,CC1CCCO1,C1=CC=C2C(=C1)C(=O)N(C2=O)O,C1=CC=C2C(=C1)C(=O)N(C2=O)O,Unknown,0.742499749,163.13199999999998,0.6718,163.13199999999998,0.6718,0.5,86.134,0.16,0.47,854.0,7.0,16.9,5.0,4.3,100.2,0,0,0,1,0,0,0,0,GMT-oNF-2,1,0,CF,0.5875390308761818,nf10k
32,300,87.0,-8.0,0,0,Toluene,4.285714286,20.0,22,CC1=CC=CC=C1,O=C1CC(C2=CC=CC=C2)OC3=C1C=CC=C3,O=C1CC(C2=CC=CC=C2)OC3=C1C=CC=C3,Unknown,0.255622848,224.259,3.3931000000000022,224.259,3.3931000000000022,0.5,92.141,2.73,0.59,867.0,2.38,18.0,1.4,2.0,106.8,0,0,0,1,0,0,0,0,GMT-oNF-2,1,0,CF,0.12762392378019613,nf10k
33,150,59.0,0.0,0,1,Methanol,0.4,20.0,25,CO,c1(P(c2ccccc2)c3ccccc3)ccccc1,c1(P(c2ccccc2)c3ccccc3)ccccc1,ligand,0.999,262.292,3.4448000000000016,262.292,3.4448000000000016,0.5,32.042,-0.77,0.593,791.0,32.6,15.1,12.3,22.3,40.7,1,0,0,0,0,0,0,0,DM150,1,0,CF,2.6989700043360187,nf10k
34,300,59.0,-37.5,0,0,Ethanol,0.7,40.0,25,C(C)O,CCCCCCCCCC,CCCCCCCCCC,Unknown,0.775,142.286,4.147000000000004,142.286,4.147000000000004,0.5,46.069,-0.31,1.2,789.0,24.6,15.8,8.8,19.4,58.5,0,1,0,0,0,0,0,0,DM300,1,0,CF,0.6458915608525991,nf10k
35,500,82.0,0.0,0,1,Methanol,0.179221384,10.0,22,CO,CC(C)(C)C1=CC=C(C=C1)C(=O)CC(=O)C2=CC=C(C=C2)OC,CC(C)(C)C1=CC=C(C=C1)C(=O)CC(=O)C2=CC=C(C=C2)OC,Unknown,0.105135328,310.393,4.448400000000004,310.393,4.448400000000004,0.5,32.042,-0.77,0.593,791.0,32.6,15.1,12.3,22.3,40.7,0,0,0,0,0,1,0,0,SS336,1,0,CF,0.04775758926917485,nf10k
36,500,59.0,-31.0,0,0,Acetonitrile,5.45,40.0,25,C(C)#N,CC(C1=CC=CC=C1)CC(C2=CC=CC=C2)CC(C3=CC=CC=C3)CC(C4=CC=CC=C4)CC(C5=CC=CC=C5)CC(C6=CC=CC=C6)CC(C7=CC=CC=C7)CC(C8=CC=CC=C8)CC(C9=CC=CC=C9)CC(C%10=CC=CC=C%10)CC(C)(C)C%11=CC=CC=C%11,CC(C1=CC=CC=C1)CC(C2=CC=CC=C2)CC(C3=CC=CC=C3)CC(C4=CC=CC=C4)CC(C5=CC=CC=C5)CC(C6=CC=CC=C6)CC(C7=CC=CC=C7)CC(C8=CC=CC=C8)CC(C9=CC=CC=C9)CC(C%10=CC=CC=C%10)CC(C)(C)C%11=CC=CC=C%11,Unknown,0.991,1175.7419999999997,24.72310000000005,1175.7419999999997,24.72310000000005,0.5,41.053,-0.33,0.34,786.0,37.5,15.3,18.0,6.1,52.6,0,0,1,0,0,0,0,0,DM500,1,0,CF,1.9999999999999996,nf10k
37,300,59.0,-37.5,0,0,Methanol,1.23,20.0,22,CO,N[C@H](C)C1CCCCC1,N[C@H](C)C1CCCCC1,Unknown,0.98,127.23100000000001,1.9139,127.23100000000001,1.9139,0.5,32.042,-0.77,0.593,791.0,32.6,15.1,12.3,22.3,40.7,0,1,0,0,0,0,0,0,DM300,1,0,CF,1.6777807052660803,nf10k
38,500,82.0,0.0,0,1,Methyl tert-butyl ether,4.065274141,20.0,22,CC(C)(C)OC,C1=CC=NC(=C1)N,C1=CC=NC(=C1)N,Unknown,-0.060515833,94.11699999999999,0.6638,94.11699999999999,0.6638,0.5,88.15,1.06,0.36,740.0,2.6,14.8,4.3,5.0,119.8,0,0,0,0,0,1,0,0,SS336,1,0,CF,-0.025926476253549324,nf10k
39,300,87.0,-8.0,0,0,n-Heptane,7.156084656,20.0,22,CCCCCCC,CN(C=O)C1=CC=CC=C1,CN(C=O)C1=CC=CC=C1,Unknown,0.017119184,135.16599999999997,1.2792,135.16599999999997,1.2792,0.5,100.205,4.39,0.39,684.0,1.92,15.3,0.0,0.0,147.4,0,0,0,1,0,0,0,0,GMT-oNF-2,1,0,CF,0.00705750734963221,nf10k
40,300,59.0,-37.5,0,0,Methanol,1.23,20.0,22,CO,C1(C2=CC=CC=C2)=NC=CN1,C1(C2=CC=CC=C2)=NC=CN1,Unknown,0.91,144.17700000000002,2.0766999999999993,144.17700000000002,2.0766999999999993,0.5,32.042,-0.77,0.593,791.0,32.6,15.1,12.3,22.3,40.7,0,1,0,0,0,0,0,0,DM300,1,0,CF,1.0409586076789066,nf10k
41,300,59.0,-37.5,0,0,Methanol,1.54,10.0,22,CO,OC1CCCC2=C1C=CC=C2,OC1CCCC2=C1C=CC=C2,Unknown,0.79,148.20499999999998,2.0563000000000002,148.20499999999998,2.0563000000000002,0.5,32.042,-0.77,0.593,791.0,32.6,15.1,12.3,22.3,40.7,0,1,0,0,0,0,0,0,DM300,1,0,CF,0.6757175447023074,nf10k
42,150,59.0,0.0,0,1,Acetone,4.81,30.0,25,CC(=O)C,CC(OCC(C)OCC(C)O)COC(C)COC(C)COC(C)COC(C)COC(C)COC(C)COC(C)COC(C)COC(C)COC(C)COC(C)COC(C)COC(C)COC(C)COC(C)COC(C)CO,CC(OCC(C)OCC(C)O)COC(C)COC(C)COC(C)COC(C)COC(C)COC(C)COC(C)COC(C)COC(C)COC(C)COC(C)COC(C)COC(C)COC(C)COC(C)COC(C)CO,Unknown,0.95,1121.5349999999996,6.651300000000021,1121.5349999999996,6.651300000000021,0.5,58.08,-0.24,0.32,784.0,20.7,15.5,10.4,7.0,74.0,1,0,0,0,0,0,0,0,DM150,0,1,DE,1.2924298239020633,nf10k
43,500,82.0,0.0,0,1,Toluene,1.362433862,20.0,22,CC1=CC=CC=C1,CC1=C(OC)C=C(C)C(Br)=C1,CC1=C(OC)C=C(C)C(Br)=C1,Unknown,0.141632104,215.08999999999997,3.0745400000000016,215.08999999999997,3.0745400000000016,0.5,92.141,2.73,0.59,867.0,2.38,18.0,1.4,2.0,106.8,0,0,0,0,0,1,0,0,SS336,1,0,CF,0.06582087458797234,nf10k
44,300,59.0,-37.5,0,0,Methanol,1.23,20.0,22,CO,O=C1N(C2=CC=C(S(=O)(O)=O)C=C2)N=C(C(O)=O)C1N=NC3=CC=C(S(=O)(O)=O)C=C3,O=C1N(C2=CC=C(S(=O)(O)=O)C=C2)N=C(C(O)=O)C1N=NC3=CC=C(S(=O)(O)=O)C=C3,Unknown,1.0,468.4250000000001,1.1196999999999997,468.4250000000001,1.1196999999999997,0.5,32.042,-0.77,0.593,791.0,32.6,15.1,12.3,22.3,40.7,0,1,0,0,0,0,0,0,DM300,1,0,CF,3.0,nf10k
45,300,59.0,-37.5,0,0,Methanol,1.23,20.0,22,CO,CCCC(CO1)OC1(C2=C(Cl)C=C(Cl)C=C2)CN3N=CN=C3,CCCC(CO1)OC1(C2=C(Cl)C=C(Cl)C=C2)CN3N=CN=C3,Unknown,0.98,342.22600000000006,3.653400000000002,342.22600000000006,3.653400000000002,0.5,32.042,-0.77,0.593,791.0,32.6,15.1,12.3,22.3,40.7,0,1,0,0,0,0,0,0,DM300,1,0,CF,1.6777807052660803,nf10k
46,300,59.0,-37.5,0,0,Methanol,1.23,20.0,22,CO,O=C(C)NC1=CC=C(O)C=C1,O=C(C)NC1=CC=C(O)C=C1,Unknown,0.69,151.165,1.3505999999999998,151.165,1.3505999999999998,0.5,32.042,-0.77,0.593,791.0,32.6,15.1,12.3,22.3,40.7,0,1,0,0,0,0,0,0,DM300,1,0,CF,0.5072396109731624,nf10k
47,150,59.0,0.0,0,1,Methanol,0.7475,20.0,22,CO,C12=CC=CC=C1NC=N2,C12=CC=CC=C1NC=N2,Unknown,0.78,118.139,1.5628999999999997,118.139,1.5628999999999997,0.5,32.042,-0.77,0.593,791.0,32.6,15.1,12.3,22.3,40.7,1,0,0,0,0,0,0,0,DM150,1,0,CF,0.6556077263148894,nf10k
48,300,87.0,-8.0,0,0,2-Methyltetrahydrofuran,48.05898411,20.0,22,CC1CCCO1,COC1=CC(=C(C=C1)C(=O)C2=CC=CC=C2)O,COC1=CC(=C(C=C1)C(=O)C2=CC=CC=C2)O,Unknown,0.351755086,228.247,2.6318000000000006,228.247,2.6318000000000006,0.5,86.134,0.16,0.47,854.0,7.0,16.9,5.0,4.3,100.2,0,0,0,1,0,0,0,0,GMT-oNF-2,1,0,CF,0.1875914438247846,nf10k
49,150,59.0,0.0,0,1,Acetonitrile,0.87,40.0,25,C(C)#N,CC1=CC(=CC(=C1N)S(=O)(=O)[O-])/C(=C\2/C=CC(=[NH2+])C(=C2)S(=O)(=O)[O-])/C3=CC(=C(C=C3)N)S(=O)(=O)[O-].[Na+].[Na+],CC1=CC(=CC(=C1N)S(=O)(=O)[O-])/C(=C\2/C=CC(=[NH2+])C(=C2)S(=O)(=O)[O-])/C3=CC(=C(C=C3)N)S(=O)(=O)[O-].[Na+].[Na+],Unknown,0.995,585.5490000000003,-7.023480000000003,585.5490000000003,-7.023480000000003,0.5,41.053,-0.33,0.34,786.0,37.5,15.3,18.0,6.1,52.6,1,0,0,0,0,0,0,0,DM150,0,1,DE,2.221848749616356,nf10k
50,150,59.0,0.0,0,1,Methanol,4.81,5.0,21,CO,C1=CC=C2C=CC=CC2=C1,C1=CC=C2C=CC=CC2=C1,Unknown,0.3,128.17399999999995,2.839800000000001,128.17399999999995,2.839800000000001,0.5,32.042,-0.77,0.593,791.0,32.6,15.1,12.3,22.3,40.7,1,0,0,0,0,0,0,0,DM150,1,0,CF,0.15428198203334137,nf10k
51,300,59.0,-37.5,0,0,2-propanol,0.066137566,20.0,22,C(C)(C)O,NC1=CC=C(Cl)C(Cl)=C1,NC1=CC=C(Cl)C(Cl)=C1,Unknown,0.160778983,162.019,2.5756000000000006,162.019,2.5756000000000006,0.5,60.096,0.05,2.27,785.0,18.6,15.8,6.1,16.4,76.8,0,1,0,0,0,0,0,0,DM300,1,0,CF,0.07560645936911904,nf10k
52,300,87.0,-8.0,0,0,n-Heptane,7.156084656,20.0,22,CCCCCCC,COc1ccc(I)cc1,COc1ccc(I)cc1,Unknown,0.038792698,234.036,2.2998000000000003,234.036,2.2998000000000003,0.5,100.205,4.39,0.39,684.0,1.92,15.3,0.0,0.0,147.4,0,0,0,1,0,0,0,0,GMT-oNF-2,1,0,CF,0.01673135164643118,nf10k
53,300,59.0,-37.5,0,0,Methyl tert-butyl ether,0.42,20.0,22,CC(C)(C)OC,Nc1ccc2[nH]ccc2c1,Nc1ccc2[nH]ccc2c1,Unknown,-0.412649664,132.166,1.7500999999999998,132.166,1.7500999999999998,0.5,88.15,1.06,0.36,740.0,2.6,14.8,4.3,5.0,119.8,0,1,0,0,0,0,0,0,DM300,1,0,CF,-0.15034179429601224,nf10k
54,150,59.0,0.0,0,1,Acetone,4.81,30.0,25,CC(=O)C,CC(OCC(C)OCC(C)O)COC(C)COC(C)COC(C)COC(C)COC(C)COC(C)COC(C)COC(C)COC(C)COC(C)CO,CC(OCC(C)OCC(C)O)COC(C)COC(C)COC(C)COC(C)COC(C)COC(C)COC(C)COC(C)COC(C)COC(C)CO,Unknown,0.95,773.0550000000001,4.2207000000000106,773.0550000000001,4.2207000000000106,0.5,58.08,-0.24,0.32,784.0,20.7,15.5,10.4,7.0,74.0,1,0,0,0,0,0,0,0,DM150,0,1,DE,1.2924298239020633,nf10k
55,300,59.0,-37.5,0,0,Methanol,1.54,10.0,22,CO,COC1=CC(=C(C=C1)C(=O)C2=CC=CC=C2)OC,COC1=CC(=C(C=C1)C(=O)C2=CC=CC=C2)OC,Unknown,0.56,242.274,2.934800000000001,242.274,2.934800000000001,0.5,32.042,-0.77,0.593,791.0,32.6,15.1,12.3,22.3,40.7,0,1,0,0,0,0,0,0,DM300,1,0,CF,0.3555614105321615,nf10k
56,300,87.0,-8.0,0,0,Acetone,2.065696649,20.0,22,CC(=O)C,CC[C@@H](C(=O)O)c1ccccc1,CC[C@@H](C(=O)O)c1ccccc1,Unknown,0.395386113,164.20399999999998,2.2648,164.20399999999998,2.2648,0.5,58.08,-0.24,0.32,784.0,20.7,15.5,10.4,7.0,74.0,0,0,0,1,0,0,0,0,GMT-oNF-2,1,0,CF,0.21780417482515288,nf10k
57,300,87.0,-8.0,0,0,Acetonitrile,2.142857143,20.0,22,C(C)#N,CC(=O)NC1=CC=C(C=C1)O,CC(=O)NC1=CC=C(C=C1)O,Unknown,0.922229381,151.165,1.3505999999999998,151.165,1.3505999999999998,0.5,41.053,-0.33,0.34,786.0,37.5,15.3,18.0,6.1,52.6,0,0,0,1,0,0,0,0,GMT-oNF-2,1,0,CF,1.1036357417183433,nf10k
58,300,59.0,-37.5,0,0,2-propanol,0.066137566,20.0,22,C(C)(C)O,Nc1ccc(-c2cc(-c3ccc(N)cc3)cc(-c3ccc(N)cc3)c2)cc1,Nc1ccc(-c2cc(-c3ccc(N)cc3)cc(-c3ccc(N)cc3)c2)cc1,Unknown,0.897369148,351.4530000000001,5.434200000000002,351.4530000000001,5.434200000000002,0.5,60.096,0.05,2.27,785.0,18.6,15.8,6.1,16.4,76.8,0,1,0,0,0,0,0,0,DM300,1,0,CF,0.9845109312831836,nf10k
59,300,59.0,-37.5,0,0,Methanol,1.23,20.0,22,CO,OC1=C([N+]([O-])=O)C=CC=C1Br,OC1=C([N+]([O-])=O)C=CC=C1Br,Unknown,0.04,218.00599999999997,2.0629,218.00599999999997,2.0629,0.5,32.042,-0.77,0.593,791.0,32.6,15.1,12.3,22.3,40.7,0,1,0,0,0,0,0,0,DM300,1,0,CF,0.017276612331454656,nf10k
60,300,87.0,-8.0,0,0,Methyl ethyl ketone,2.1,20.0,25,CC(CC)=O,O=CC=C,O=CC=C,Unknown,0.069,56.064,0.37129999999999996,56.064,0.37129999999999996,0.5,72.107,0.29,0.43,805.0,18.5,16.0,9.0,5.1,90.1,0,0,0,1,0,0,0,0,GMT-oNF-2,1,0,CF,0.030584087646018616,nf10k
61,300,59.0,-37.5,0,0,Acetonitrile,1.38,20.0,22,C(C)#N,C1=CC2=C(C=C1F)NC=N2,C1=CC2=C(C=C1F)NC=N2,Unknown,0.453443243,136.129,1.7019999999999997,136.129,1.7019999999999997,0.5,41.053,-0.33,0.34,786.0,37.5,15.3,18.0,6.1,52.6,0,1,0,0,0,0,0,0,DM300,1,0,CF,0.2615708573566001,nf10k
62,300,87.0,-8.0,0,0,Ethyl acetate,3.897707231,20.0,22,O(C(C)=O)CC,OC1=CC2=CC=C(O)C=C2C=C1,OC1=CC2=CC=C(O)C=C2C=C1,Unknown,0.571928817,160.17199999999997,2.2509999999999994,160.17199999999997,2.2509999999999994,0.5,88.106,0.71,0.45,902.0,6.02,15.8,5.3,7.2,98.5,0,0,0,1,0,0,0,0,GMT-oNF-2,1,0,CF,0.3674706522917045,nf10k
63,300,59.0,-37.5,0,0,Dimethylformamide,0.9,20.0,22,O=CN(C)C,C1=CC=C(C=C1)OC2=CC=C(C=C2)N,C1=CC=C(C=C1)OC2=CC=C(C=C2)N,Unknown,0.708687648,185.22599999999997,3.0611000000000006,185.22599999999997,3.0611000000000006,0.5,73.095,-1.01,0.92,944.0,36.7,17.4,13.7,11.3,77.0,0,1,0,0,0,0,0,0,DM300,1,0,CF,0.5341528326340131,nf10k
64,300,59.0,-37.5,0,0,Acetone,1.69,20.0,22,CC(=O)C,CC1=CC(O)=C(C(C)C)C=C1,CC1=CC(O)=C(C(C)C)C=C1,Unknown,0.948905032,150.221,2.824020000000001,150.221,2.824020000000001,0.5,58.08,-0.24,0.32,784.0,20.7,15.5,10.4,7.0,74.0,0,1,0,0,0,0,0,0,DM300,1,0,CF,1.2832042244044113,nf10k
65,150,59.0,0.0,0,1,Methanol,0.88,10.0,22,CO,COC1=CC=C(OC)C=C1,COC1=CC=C(OC)C=C1,Unknown,0.19,138.166,1.7038,138.166,1.7038,0.5,32.042,-0.77,0.593,791.0,32.6,15.1,12.3,22.3,40.7,1,0,0,0,0,0,0,0,DM150,1,0,CF,0.09097914578884393,nf10k
66,150,59.0,0.0,0,1,Methanol,0.7475,20.0,22,CO,OC1=C([N+]([O-])=O)C=CC=C1Br,OC1=C([N+]([O-])=O)C=CC=C1Br,Unknown,0.24,218.00599999999997,2.0629,218.00599999999997,2.0629,0.5,32.042,-0.77,0.593,791.0,32.6,15.1,12.3,22.3,40.7,1,0,0,0,0,0,0,0,DM150,1,0,CF,0.11861534322942716,nf10k
67,300,59.0,-37.5,0,0,Methanol,1.23,20.0,22,CO,O=C(C1=CC=C(F)C=C1)C2=CC=C(F)C=C2,O=C(C1=CC=C(F)C=C1)C2=CC=C(F)C=C2,Unknown,0.87,218.202,3.195800000000002,218.202,3.195800000000002,0.5,32.042,-0.77,0.593,791.0,32.6,15.1,12.3,22.3,40.7,0,1,0,0,0,0,0,0,DM300,1,0,CF,0.8827287043442358,nf10k
68,300,59.0,-37.5,0,0,Methanol,1.54,10.0,22,CO,OC1=C([N+]([O-])=O)C=CC=C1Br,OC1=C([N+]([O-])=O)C=CC=C1Br,Unknown,0.07,218.00599999999997,2.0629,218.00599999999997,2.0629,0.5,32.042,-0.77,0.593,791.0,32.6,15.1,12.3,22.3,40.7,0,1,0,0,0,0,0,0,DM300,1,0,CF,0.031050319018657405,nf10k
69,150,59.0,0.0,0,1,Methanol,0.88,10.0,22,CO,CC1=NC=CC=C1,CC1=NC=CC=C1,Unknown,0.47,93.12899999999998,1.39002,93.12899999999998,1.39002,0.5,32.042,-0.77,0.593,791.0,32.6,15.1,12.3,22.3,40.7,1,0,0,0,0,0,0,0,DM150,1,0,CF,0.2749054789185309,nf10k
70,150,59.0,0.0,0,1,Methanol,0.7475,20.0,22,CO,N#CC1=C(F)C(F)=C(C#N)C(F)=C1F,N#CC1=C(F)C(F)=C(C#N)C(F)=C1F,Unknown,0.97,200.09399999999997,1.98636,200.09399999999997,1.98636,0.5,32.042,-0.77,0.593,791.0,32.6,15.1,12.3,22.3,40.7,1,0,0,0,0,0,0,0,DM150,1,0,CF,1.508638306165727,nf10k
71,300,87.0,-8.0,0,0,Methanol,0.101115447,10.0,22,CO,C1=CC=C2C(=C1)C3=CC=CC=C3C2(C4=CC=C(C=C4)N)C5=CC=C(C=C5)N,C1=CC=C2C(=C1)C3=CC=CC=C3C2(C4=CC=C(C=C4)N)C5=CC=C(C=C5)N,Unknown,0.919207524,348.44900000000007,5.214100000000004,348.44900000000007,5.214100000000004,0.5,32.042,-0.77,0.593,791.0,32.6,15.1,12.3,22.3,40.7,0,0,0,1,0,0,0,0,GMT-oNF-2,1,0,CF,1.0872866447635203,nf10k
72,500,59.0,-31.0,0,0,Acetone,5.26,40.0,25,CC(=O)C,CC(C1=CC=CC=C1)CC(C2=CC=CC=C2)CC(C)(C)C3=CC=CC=C3,CC(C1=CC=CC=C1)CC(C2=CC=CC=C2)CC(C)(C)C3=CC=CC=C3,Unknown,0.745,342.52600000000007,7.331900000000007,342.52600000000007,7.331900000000007,0.5,58.08,-0.24,0.32,784.0,20.7,15.5,10.4,7.0,74.0,0,0,1,0,0,0,0,0,DM500,1,0,CF,0.5917600346881504,nf10k
73,300,59.0,-37.5,0,0,n-Heptane,0.225,20.0,22,CCCCCCC,CC(C)(C)C1=CC=C(C=C1)C(=O)CC(=O)C2=CC=C(C=C2)OC,CC(C)(C)C1=CC=C(C=C1)C(=O)CC(=O)C2=CC=C(C=C2)OC,Unknown,-0.000431727,310.393,4.448400000000004,310.393,4.448400000000004,0.5,100.205,4.39,0.39,684.0,1.92,15.3,0.0,0.0,147.4,0,1,0,0,0,0,0,0,DM300,1,0,CF,-0.0006213464425154201,nf10k
74,300,87.0,-8.0,0,0,Methyl tert-butyl ether,64.75433947,20.0,22,CC(C)(C)OC,N#CC1=CC(F)=CC(F)=C1,N#CC1=CC(F)=CC(F)=C1,Unknown,0.037172779,139.104,1.83648,139.104,1.83648,0.5,88.15,1.06,0.36,740.0,2.6,14.8,4.3,5.0,119.8,0,0,0,1,0,0,0,0,GMT-oNF-2,1,0,CF,0.01600081225026044,nf10k
75,300,59.0,-37.5,0,0,Methyl tert-butyl ether,0.42,20.0,22,CC(C)(C)OC,CC(C)(CC(=C)C1=CC=CC=C1)C2=CC=CC=C2,CC(C)(CC(=C)C1=CC=CC=C1)C2=CC=CC=C2,Unknown,-0.025146937,236.35800000000003,5.067700000000004,236.35800000000003,5.067700000000004,0.5,88.15,1.06,0.36,740.0,2.6,14.8,4.3,5.0,119.8,0,1,0,0,0,0,0,0,DM300,1,0,CF,-0.011209553133708916,nf10k
76,300,59.0,-37.5,0,0,Dimethylformamide,0.9,20.0,22,O=CN(C)C,Nc1ccc(Br)cc1,Nc1ccc(Br)cc1,Unknown,0.405879616,172.02500000000003,2.0313,172.02500000000003,2.0313,0.5,73.095,-1.01,0.92,944.0,36.7,17.4,13.7,11.3,77.0,0,1,0,0,0,0,0,0,DM300,1,0,CF,0.22539517407211157,nf10k
77,500,82.0,0.0,0,1,Toluene,1.362433862,20.0,22,CC1=CC=CC=C1,C=C[C@H]1CN2CC[C@H]1C[C@@H]2[C@@H](O)c1ccnc2ccc(OC)cc12,C=C[C@H]1CN2CC[C@H]1C[C@@H]2[C@@H](O)c1ccnc2ccc(OC)cc12,Unknown,0.471145219,324.4240000000001,3.1732000000000014,324.4240000000001,3.1732000000000014,0.5,92.141,2.73,0.59,867.0,2.38,18.0,1.4,2.0,106.8,0,0,0,0,0,1,0,0,SS336,1,0,CF,0.27584314257312914,nf10k
78,300,59.0,-37.5,0,0,Methanol,1.54,10.0,22,CO,C1=CC=C(C(=C1)C(=O)N)N,C1=CC=C(C(=C1)C(=O)N)N,Unknown,0.67,136.15399999999997,0.36770000000000014,136.15399999999997,0.36770000000000014,0.5,32.042,-0.77,0.593,791.0,32.6,15.1,12.3,22.3,40.7,0,1,0,0,0,0,0,0,DM300,1,0,CF,0.48017200622428136,nf10k
79,300,59.0,-37.5,0,0,Methanol,1.54,10.0,22,CO,C1=CC2=C(C=CC(=C2)N)C=C1C(=O)O,C1=CC2=C(C=CC(=C2)N)C=C1C(=O)O,Unknown,0.97,187.19799999999998,2.1201999999999996,187.19799999999998,2.1201999999999996,0.5,32.042,-0.77,0.593,791.0,32.6,15.1,12.3,22.3,40.7,0,1,0,0,0,0,0,0,DM300,1,0,CF,1.508638306165727,nf10k
80,300,87.0,-8.0,0,0,2-Methyltetrahydrofuran,48.05898411,20.0,22,CC1CCCO1,C1=C(C(=CC(=C1Cl)Cl)C#N)C#N,C1=C(C(=CC(=C1Cl)Cl)C#N)C#N,Unknown,0.364471692,197.024,2.736760000000001,197.024,2.736760000000001,0.5,86.134,0.16,0.47,854.0,7.0,16.9,5.0,4.3,100.2,0,0,0,1,0,0,0,0,GMT-oNF-2,1,0,CF,0.1961822774230248,nf10k
81,300,59.0,-37.5,0,0,Methanol,1.54,10.0,22,CO,NC1=CC=CC2=C(N)C=CC=C12,NC1=CC=CC2=C(N)C=CC=C12,Unknown,0.96,158.204,2.0042,158.204,2.0042,0.5,32.042,-0.77,0.593,791.0,32.6,15.1,12.3,22.3,40.7,0,1,0,0,0,0,0,0,DM300,1,0,CF,1.387216143280264,nf10k
82,500,82.0,0.0,0,1,Toluene,1.362433862,20.0,22,CC1=CC=CC=C1,C1=CC=C(C=C1)NC2=CC=CC3=CC=CC=C32,C1=CC=C(C=C1)NC2=CC=CC3=CC=CC=C32,Unknown,0.297192977,219.287,4.583400000000002,219.287,4.583400000000002,0.5,92.141,2.73,0.59,867.0,2.38,18.0,1.4,2.0,106.8,0,0,0,0,0,1,0,0,SS336,1,0,CF,0.15254640383369333,nf10k
83,300,87.0,-8.0,0,0,2-propanol,0.322751323,20.0,22,C(C)(C)O,CC(C)(C)C1=CC=C(C=C1)C(=O)CC(=O)C2=CC=C(C=C2)OC,CC(C)(C)C1=CC=C(C=C1)C(=O)CC(=O)C2=CC=C(C=C2)OC,Unknown,-0.040123651,310.393,4.448400000000004,310.393,4.448400000000004,0.5,60.096,0.05,2.27,785.0,18.6,15.8,6.1,16.4,76.8,0,0,0,1,0,0,0,0,GMT-oNF-2,1,0,CF,-0.017502312371159373,nf10k
84,300,59.0,-37.5,0,0,Methanol,1.54,10.0,22,CO,OC(C(O)=O)C1=CC=CC=C1,OC(C(O)=O)C1=CC=CC=C1,Unknown,0.98,152.149,0.8046,152.149,0.8046,0.5,32.042,-0.77,0.593,791.0,32.6,15.1,12.3,22.3,40.7,0,1,0,0,0,0,0,0,DM300,1,0,CF,1.6777807052660803,nf10k
85,300,87.0,-8.0,0,0,Acetone,2.065696649,20.0,22,CC(=O)C,Cc1c(C=O)c(C)c(C=O)c(C)c1C=O,Cc1c(C=O)c(C)c(C=O)c(C)c1C=O,Unknown,0.43623403,204.22499999999997,2.04936,204.22499999999997,2.04936,0.5,58.08,-0.24,0.32,784.0,20.7,15.5,10.4,7.0,74.0,0,0,0,1,0,0,0,0,GMT-oNF-2,1,0,CF,0.24813147960226212,nf10k
86,220,-1.0,0.0,1,1,n-Hexane,0.17,30.0,25,C(CCC)CC,CC(C1=CC=CC=C1)CC(C2=CC=CC=C2)CC(C3=CC=CC=C3)CC(C4=CC=CC=C4)CC(C5=CC=CC=C5)CC(C6=CC=CC=C6)CC(C7=CC=CC=C7)CC(C8=CC=CC=C8)CC(C)(C)C9=CC=CC=C9,CC(C1=CC=CC=C1)CC(C2=CC=CC=C2)CC(C3=CC=CC=C3)CC(C4=CC=CC=C4)CC(C5=CC=CC=C5)CC(C6=CC=CC=C6)CC(C7=CC=CC=C7)CC(C8=CC=CC=C8)CC(C)(C)C9=CC=CC=C9,Unknown,0.828,967.4379999999999,20.375300000000003,967.4379999999999,20.375300000000003,0.5,86.178,3.9,0.3,661.0,1.88,14.9,0.0,0.0,131.6,0,0,0,0,1,0,0,0,SM122,0,1,DE,0.7619538968712045,nf10k
87,300,87.0,-8.0,0,0,Methyl tert-butyl ether,64.75433947,20.0,22,CC(C)(C)OC,O=C1NC2=C(C=CC(Br)=C2)C1,O=C1NC2=C(C=CC(Br)=C2)C1,Unknown,0.33046123,212.04599999999996,1.9436999999999998,212.04599999999996,1.9436999999999998,0.5,88.15,1.06,0.36,740.0,2.6,14.8,4.3,5.0,119.8,0,0,0,1,0,0,0,0,GMT-oNF-2,1,0,CF,0.17357610653678796,nf10k
88,300,87.0,-8.0,0,0,Methyl tert-butyl ether,64.75433947,20.0,22,CC(C)(C)OC,BrC1=CC=C(C(OC)=O)C=C1,BrC1=CC=C(C(OC)=O)C=C1,Unknown,0.079302053,215.04599999999996,2.2356999999999996,215.04599999999996,2.2356999999999996,0.5,88.15,1.06,0.36,740.0,2.6,14.8,4.3,5.0,119.8,0,0,0,1,0,0,0,0,GMT-oNF-2,1,0,CF,0.035411379861256885,nf10k
89,300,59.0,-37.5,0,0,Methanol,1.54,10.0,22,CO,C[N+]1(CCCC(C1)OC(=O)C(C2=CC=CC=C2)(C3=CC=CC=C3)O)C,C[N+]1(CCCC(C1)OC(=O)C(C2=CC=CC=C2)(C3=CC=CC=C3)O)C,Unknown,0.49,340.44300000000004,2.7045000000000012,340.44300000000004,2.7045000000000012,0.5,32.042,-0.77,0.593,791.0,32.6,15.1,12.3,22.3,40.7,0,1,0,0,0,0,0,0,DM300,1,0,CF,0.2915790998652873,nf10k
90,300,59.0,-37.5,0,0,Methanol,1.23,20.0,22,CO,C1=CC(=CC(=C1)I)C#N,C1=CC(=CC(=C1)I)C#N,Unknown,0.34,229.01999999999998,2.1628800000000004,229.01999999999998,2.1628800000000004,0.5,32.042,-0.77,0.593,791.0,32.6,15.1,12.3,22.3,40.7,0,1,0,0,0,0,0,0,DM300,1,0,CF,0.1797985405143598,nf10k
91,500,82.0,0.0,0,1,Ethyl acetate,2.439741329,20.0,22,O(C(C)=O)CC,O=C(O)c1ccc(-c2cc(-c3ccc(C(=O)O)cc3)cc(-c3ccc(C(=O)O)cc3)c2)cc1,O=C(O)c1ccc(-c2cc(-c3ccc(C(=O)O)cc3)cc(-c3ccc(C(=O)O)cc3)c2)cc1,Unknown,-0.242579891,438.4350000000001,5.782200000000004,438.4350000000001,5.782200000000004,0.5,88.106,0.71,0.45,902.0,6.02,15.8,5.3,7.2,98.5,0,0,0,0,0,1,0,0,SS336,1,0,CF,-0.09467369077679472,nf10k
92,500,59.0,-31.0,0,0,Acetone,2.45,30.0,25,CC(=O)C,CC(OCC(C)OCC(C)O)COC(C)COC(C)COC(C)COC(C)COC(C)CO,CC(OCC(C)OCC(C)O)COC(C)COC(C)COC(C)COC(C)COC(C)CO,Unknown,0.8788,482.6550000000003,2.195200000000002,482.6550000000003,2.195200000000002,0.5,58.08,-0.24,0.32,784.0,20.7,15.5,10.4,7.0,74.0,0,0,1,0,0,0,0,0,DM500,0,1,DE,0.9129287940934646,nf10k
93,220,-1.0,0.0,1,1,Ethanol,2.41,30.0,25,C(C)O,CC1(NC2=C3C(=C(C=C2)N=NC4=CC=C(C5=CC=CC=C54)N=NC6=CC=CC=C6)C=CC=C3N1)C,CC1(NC2=C3C(=C(C=C2)N=NC4=CC=C(C5=CC=CC=C54)N=NC6=CC=CC=C6)C=CC=C3N1)C,Unknown,0.941,456.5530000000001,9.397299999999998,456.5530000000001,9.397299999999998,0.5,46.069,-0.31,1.2,789.0,24.6,15.8,8.8,19.4,58.5,0,0,0,0,1,0,0,0,SM122,0,1,DE,1.221848749616356,nf10k
94,300,87.0,-8.0,0,0,2-propanol,0.322751323,20.0,22,C(C)(C)O,COC(NC1=NC2=C(C=C(SC3=CC=CC=C3)C=C2)N1)=O,COC(NC1=NC2=C(C=C(SC3=CC=CC=C3)C=C2)N1)=O,Unknown,0.326350993,299.355,3.892400000000001,299.355,3.892400000000001,0.5,60.096,0.05,2.27,785.0,18.6,15.8,6.1,16.4,76.8,0,0,0,1,0,0,0,0,GMT-oNF-2,1,0,CF,0.1709221145304039,nf10k
95,500,82.0,0.0,0,1,2-Methyltetrahydrofuran,8.90717603,20.0,22,CC1CCCO1,CC(C)(CC(=C)C1=CC=CC=C1)C2=CC=CC=C2,CC(C)(CC(=C)C1=CC=CC=C1)C2=CC=CC=C2,Unknown,0.697731208,236.35800000000003,5.067700000000004,236.35800000000003,5.067700000000004,0.5,86.134,0.16,0.47,854.0,7.0,16.9,5.0,4.3,100.2,0,0,0,0,0,1,0,0,SS336,1,0,CF,0.5181722786426158,nf10k
96,300,87.0,-8.0,0,0,Ethanol,0.227163745,20.0,22,C(C)O,CCC(C1=CC=CC=C1)C(=O)O,CCC(C1=CC=CC=C1)C(=O)O,Unknown,0.141639293,164.20399999999995,2.2647999999999997,164.20399999999995,2.2647999999999997,0.5,46.069,-0.31,1.2,789.0,24.6,15.8,8.8,19.4,58.5,0,0,0,1,0,0,0,0,GMT-oNF-2,1,0,CF,0.06582450767236386,nf10k
97,150,59.0,0.0,0,1,Ethyl acetate,3.23,30.0,21,O(C(C)=O)CC,COC1=C(C=C2C(=C1)CC(C2=O)CC3CCN(CC3)CC4=CC=CC=C4)OC,COC1=C(C=C2C(=C1)CC(C2=O)CC3CCN(CC3)CC4=CC=CC=C4)OC,Unknown,0.628,379.50000000000006,4.361100000000004,379.50000000000006,4.361100000000004,0.5,88.106,0.71,0.45,902.0,6.02,15.8,5.3,7.2,98.5,1,0,0,0,0,0,0,0,DM150,0,1,DE,0.4282911681913124,nf10k
98,300,59.0,-37.5,0,0,2-propanol,0.066137566,20.0,22,C(C)(C)O,Cc1ccc(I)cc1,Cc1ccc(I)cc1,Unknown,0.076198792,218.03700000000003,2.5996200000000007,218.03700000000003,2.5996200000000007,0.5,60.096,0.05,2.27,785.0,18.6,15.8,6.1,16.4,76.8,0,1,0,0,0,0,0,0,DM300,1,0,CF,0.033951611636141875,nf10k
99,300,59.0,-37.5,0,0,2-Methyltetrahydrofuran,0.43,20.0,22,CC1CCCO1,C(#Cc1ccccc1)c1ccccc1,C(#Cc1ccccc1)c1ccccc1,Unknown,0.310118546,178.234,3.086400000000001,178.234,3.086400000000001,0.5,86.134,0.16,0.47,854.0,7.0,16.9,5.0,4.3,100.2,0,1,0,0,0,0,0,0,DM300,1,0,CF,0.16059646534703242,nf10k
100,300,59.0,-37.5,0,0,Methanol,1.23,20.0,22,CO,CN1C=NC2=C1C(=O)N(C(=O)N2C)C,CN1C=NC2=C1C(=O)N(C(=O)N2C)C,Unknown,0.83,194.194,-1.0293,194.194,-1.0293,0.5,32.042,-0.77,0.593,791.0,32.6,15.1,12.3,22.3,40.7,0,1,0,0,0,0,0,0,DM300,1,0,CF,0.767003889607846,nf10k
101,300,87.0,-8.0,0,0,Acetone,2.065696649,20.0,22,CC(=O)C,CCC(C1=CC=CC=C1)C(=O)O,CCC(C1=CC=CC=C1)C(=O)O,Unknown,0.303852428,164.20399999999995,2.2647999999999997,164.20399999999995,2.2647999999999997,0.5,58.08,-0.24,0.32,784.0,20.7,15.5,10.4,7.0,74.0,0,0,0,1,0,0,0,0,GMT-oNF-2,1,0,CF,0.15667528083806026,nf10k
102,300,59.0,-37.5,0,0,Methanol,1.54,10.0,22,CO,C1=CC=C(C=C1)NC(=O)C2=CC=C(C=C2)N,C1=CC=C(C=C1)NC(=O)C2=CC=C(C=C2)N,Unknown,0.920375375,212.25199999999998,2.5210999999999997,212.25199999999998,2.5210999999999997,0.5,32.042,-0.77,0.593,791.0,32.6,15.1,12.3,22.3,40.7,0,1,0,0,0,0,0,0,DM300,1,0,CF,1.0935322923357078,nf10k
103,300,59.0,-37.5,0,0,Methanol,1.54,10.0,22,CO,OC1=CC=CC([N+]([O-])=O)=C1,OC1=CC=CC([N+]([O-])=O)=C1,Unknown,0.29,139.11,1.3003999999999998,139.11,1.3003999999999998,0.5,32.042,-0.77,0.593,791.0,32.6,15.1,12.3,22.3,40.7,0,1,0,0,0,0,0,0,DM300,1,0,CF,0.1481303992702337,nf10k
104,150,59.0,0.0,0,1,Methanol,0.7475,20.0,22,CO,C#Cc1ccc(C)cc1,C#Cc1ccc(C)cc1,Unknown,0.64,116.16299999999998,1.97632,116.16299999999998,1.97632,0.5,32.042,-0.77,0.593,791.0,32.6,15.1,12.3,22.3,40.7,1,0,0,0,0,0,0,0,DM150,1,0,CF,0.44249279809434205,nf10k
105,300,59.0,-37.5,0,0,Methanol,1.23,20.0,22,CO,O=C(O)C1=CC=C(C(O)=O)C=C1,O=C(O)C1=CC=C(C(O)=O)C=C1,Unknown,0.94,166.13199999999998,1.083,166.13199999999998,1.083,0.5,32.042,-0.77,0.593,791.0,32.6,15.1,12.3,22.3,40.7,0,1,0,0,0,0,0,0,DM300,1,0,CF,1.2146701649892326,nf10k
106,150,59.0,0.0,0,1,Methanol,0.88,10.0,22,CO,NC1=CC=CC(N)=N1,NC1=CC=CC(N)=N1,Unknown,0.5,109.13200000000002,0.24599999999999989,109.13200000000002,0.24599999999999989,0.5,32.042,-0.77,0.593,791.0,32.6,15.1,12.3,22.3,40.7,1,0,0,0,0,0,0,0,DM150,1,0,CF,0.30016227413275426,nf10k
107,150,59.0,0.0,0,1,Methanol,0.88,10.0,22,CO,N#CC1=C(F)C(F)=C(C#N)C(F)=C1F,N#CC1=C(F)C(F)=C(C#N)C(F)=C1F,Unknown,0.94,200.09399999999997,1.98636,200.09399999999997,1.98636,0.5,32.042,-0.77,0.593,791.0,32.6,15.1,12.3,22.3,40.7,1,0,0,0,0,0,0,0,DM150,1,0,CF,1.2146701649892326,nf10k
108,500,82.0,0.0,0,1,Acetone,1.4,30.0,25,CC(=O)C,CCCCCCCCCCCCCCCC(OCC(COC(CCCCCCCCCCCCCCC)=O)OC(CCCCCCCCCCCCCCC)=O)=O,CCCCCCCCCCCCCCCC(OCC(COC(CCCCCCCCCCCCCCC)=O)OC(CCCCCCCCCCCCCCC)=O)=O,Unknown,0.84,807.3389999999996,16.428499999999964,807.3389999999996,16.428499999999964,0.5,58.08,-0.24,0.32,784.0,20.7,15.5,10.4,7.0,74.0,0,0,0,0,0,1,0,0,SS336,0,1,DE,0.7931741239681502,nf10k
109,220,-1.0,0.0,1,1,n-Hexane,0.17,30.0,25,C(CCC)CC,C=C(C1=CC=CC=C1)CC(C)(C)C2=CC=CC=C2,C=C(C1=CC=CC=C1)CC(C)(C)C2=CC=CC=C2,Unknown,0.93,236.35799999999998,5.067700000000005,236.35799999999998,5.067700000000005,0.5,86.178,3.9,0.3,661.0,1.88,14.9,0.0,0.0,131.6,0,0,0,0,1,0,0,0,SM122,0,1,DE,1.148741651280925,nf10k
110,500,82.0,0.0,0,1,Ethanol,0.244542261,20.0,22,C(C)O,O=C(C1=CC=C(F)C=C1)C2=CC=C(F)C=C2,O=C(C1=CC=C(F)C=C1)C2=CC=C(F)C=C2,Unknown,0.059408274,218.202,3.195800000000002,218.202,3.195800000000002,0.5,46.069,-0.31,1.2,789.0,24.6,15.8,8.8,19.4,58.5,0,0,0,0,0,1,0,0,SS336,1,0,CF,0.026137366401167057,nf10k
111,300,59.0,-37.5,0,0,Methanol,1.54,10.0,22,CO,N[C@H](C)C1CCCCC1,N[C@H](C)C1CCCCC1,Unknown,0.98,127.23100000000001,1.9139,127.23100000000001,1.9139,0.5,32.042,-0.77,0.593,791.0,32.6,15.1,12.3,22.3,40.7,0,1,0,0,0,0,0,0,DM300,1,0,CF,1.6777807052660803,nf10k
112,500,82.0,0.0,0,1,Ethanol,0.244542261,20.0,22,C(C)O,CC1=CC(=CC(=C1)C)C,CC1=CC(=CC(=C1)C)C,Unknown,0.079816217,120.19499999999998,2.611860000000001,120.19499999999998,2.611860000000001,0.5,46.069,-0.31,1.2,789.0,24.6,15.8,8.8,19.4,58.5,0,0,0,0,0,1,0,0,SS336,1,0,CF,0.035653716187188336,nf10k
113,500,59.0,-31.0,0,0,Acetone,5.63,30.0,25,CC(=O)C,CC(C1=CC=CC=C1)CC(C2=CC=CC=C2)CC(C3=CC=CC=C3)CC(C4=CC=CC=C4)CC(C)(C)C5=CC=CC=C5,CC(C1=CC=CC=C1)CC(C2=CC=CC=C2)CC(C3=CC=CC=C3)CC(C4=CC=CC=C4)CC(C)(C)C5=CC=CC=C5,Unknown,0.908,550.8300000000003,11.679699999999986,550.8300000000003,11.679699999999986,0.5,58.08,-0.24,0.32,784.0,20.7,15.5,10.4,7.0,74.0,0,0,1,0,0,0,0,0,DM500,1,0,CF,1.031517051446065,nf10k
114,300,59.0,-37.5,0,0,Methanol,1.54,10.0,22,CO,OCCC1=C(C)[N+](CC2=CN=C(C)N=C2N)=CS1,OCCC1=C(C)[N+](CC2=CN=C(C)N=C2N)=CS1,Unknown,1.0,265.362,0.6077399999999994,265.362,0.6077399999999994,0.5,32.042,-0.77,0.593,791.0,32.6,15.1,12.3,22.3,40.7,0,1,0,0,0,0,0,0,DM300,1,0,CF,3.0,nf10k
115,150,59.0,0.0,0,1,Methanol,0.7475,20.0,22,CO,CN1C=CC2=C1C=CC(=C2)Br,CN1C=CC2=C1C=CC(=C2)Br,Unknown,0.59,210.07399999999998,2.940800000000001,210.07399999999998,2.940800000000001,0.5,32.042,-0.77,0.593,791.0,32.6,15.1,12.3,22.3,40.7,1,0,0,0,0,0,0,0,DM150,1,0,CF,0.3861581781239308,nf10k
116,300,87.0,-8.0,0,0,Acetonitrile,2.142857143,20.0,22,C(C)#N,COC1=CC(C2=CC=CC(OC)=C2)=CC=C1,COC1=CC(C2=CC=CC(OC)=C2)=CC=C1,Unknown,0.045479527,214.26399999999998,3.370800000000002,214.26399999999998,3.370800000000002,0.5,41.053,-0.33,0.34,786.0,37.5,15.3,18.0,6.1,52.6,0,0,0,1,0,0,0,0,GMT-oNF-2,1,0,CF,0.019760003307372705,nf10k
117,300,59.0,-37.5,0,0,Acetonitrile,1.38,20.0,22,C(C)#N,C1COC2=C(C=CC=C2O1)N,C1COC2=C(C=CC=C2O1)N,Unknown,0.759215905,151.16499999999996,1.0399999999999998,151.16499999999996,1.0399999999999998,0.5,41.053,-0.33,0.34,786.0,37.5,15.3,18.0,6.1,52.6,0,1,0,0,0,0,0,0,DM300,1,0,CF,0.6165722712209962,nf10k
118,500,59.0,-31.0,0,0,Acetonitrile,5.45,40.0,25,C(C)#N,CC(C1=CC=CC=C1)CC(C2=CC=CC=C2)CC(C3=CC=CC=C3)CC(C4=CC=CC=C4)CC(C5=CC=CC=C5)CC(C6=CC=CC=C6)CC(C7=CC=CC=C7)CC(C8=CC=CC=C8)CC(C9=CC=CC=C9)CC(C)(C)C%10=CC=CC=C%10,CC(C1=CC=CC=C1)CC(C2=CC=CC=C2)CC(C3=CC=CC=C3)CC(C4=CC=CC=C4)CC(C5=CC=CC=C5)CC(C6=CC=CC=C6)CC(C7=CC=CC=C7)CC(C8=CC=CC=C8)CC(C9=CC=CC=C9)CC(C)(C)C%10=CC=CC=C%10,Unknown,0.99,1071.59,22.549200000000027,1071.59,22.549200000000027,0.5,41.053,-0.33,0.34,786.0,37.5,15.3,18.0,6.1,52.6,0,0,1,0,0,0,0,0,DM500,1,0,CF,1.9586073148417746,nf10k
119,150,59.0,0.0,0,1,Methanol,0.7475,20.0,22,CO,C1=CC=NC(=C1)C2=CC=CC=N2,C1=CC=NC(=C1)C2=CC=CC=N2,Unknown,0.71,156.188,2.1435999999999993,156.188,2.1435999999999993,0.5,32.042,-0.77,0.593,791.0,32.6,15.1,12.3,22.3,40.7,1,0,0,0,0,0,0,0,DM150,1,0,CF,0.5361070110140926,nf10k
120,150,59.0,0.0,0,1,Methanol,0.88,10.0,22,CO,C#Cc1ccccc1,C#Cc1ccccc1,Unknown,0.15,102.13599999999998,1.6679000000000002,102.13599999999998,1.6679000000000002,0.5,32.042,-0.77,0.593,791.0,32.6,15.1,12.3,22.3,40.7,1,0,0,0,0,0,0,0,DM150,1,0,CF,0.07007043991541213,nf10k
121,150,59.0,0.0,0,1,Methanol,0.7475,20.0,22,CO,CC1=CC(=C(C(=C1)C)C(=O)P(=O)(C2=CC=CC=C2)C3=CC=CC=C3)C,CC1=CC(=C(C(=C1)C)C(=O)P(=O)(C2=CC=CC=C2)C3=CC=CC=C3)C,Unknown,1.0,348.38200000000006,4.766160000000004,348.38200000000006,4.766160000000004,0.5,32.042,-0.77,0.593,791.0,32.6,15.1,12.3,22.3,40.7,1,0,0,0,0,0,0,0,DM150,1,0,CF,3.0,nf10k
122,300,87.0,-8.0,0,0,2-Methyltetrahydrofuran,48.05898411,20.0,22,CC1CCCO1,C(#Cc1ccccc1)c1ccccc1,C(#Cc1ccccc1)c1ccccc1,Unknown,0.232885014,178.234,3.086400000000001,178.234,3.086400000000001,0.5,86.134,0.16,0.47,854.0,7.0,16.9,5.0,4.3,100.2,0,0,0,1,0,0,0,0,GMT-oNF-2,1,0,CF,0.11457376167774218,nf10k
123,300,87.0,-8.0,0,0,Methyl ethyl ketone,2.5,10.0,25,CC(CC)=O,CC(N)=O,CC(N)=O,Unknown,0.0625,59.068,-0.5084000000000002,59.068,-0.5084000000000002,0.5,72.107,0.29,0.43,805.0,18.5,16.0,9.0,5.1,90.1,0,0,0,1,0,0,0,0,GMT-oNF-2,1,0,CF,0.02756572304263488,nf10k
124,150,59.0,0.0,0,1,Methanol,0.88,10.0,22,CO,FC(F)(F)C(C1=CC=C(C=C1)N)(C2=CC=C(C=C2)N)C(F)(F)F,FC(F)(F)C(C1=CC=C(C=C1)N)(C2=CC=C(C=C2)N)C(F)(F)F,Unknown,0.79,334.26300000000003,4.261700000000001,334.26300000000003,4.261700000000001,0.5,32.042,-0.77,0.593,791.0,32.6,15.1,12.3,22.3,40.7,1,0,0,0,0,0,0,0,DM150,1,0,CF,0.6757175447023074,nf10k
