Repository: aronbeke/intelli-membrane

# intelli-membrane
Repository for explainable transfer learning in membrane science.

This codebase is to complement the manuscript "Energy-efficient membrane-assisted catalytic systems enabled by explainable transfer learning". The manuscript is currently under peer review.

## Example prediction
An example prediction script can be run with the python model_predict.py command from the command line, which performs rejection prediction for the inputs in example/prediction_input.csv, producing an example/prediction_output.csv file with the predicted rejection values.

The OSN Catalyst Dataset is available in the osncat.csv file.

File: data/osncat.csv (part 1 of 31)
,doi,year,journal,membrane,mwco,contact_angle,zeta_potential,contact_angle_missing,zeta_potential_missing,solute_name,secondary_solute_name,secondary_solute_ratio,solvent,pressure,permeance,rejection,temperature,process_configuration,exclude,solute_smiles,secondary_solute_smiles,solute_category,solvent_smiles,solvent_mw,solvent_logp,solvent_viscosity,solvent_density,solvent_dielectric_constant,solvent_dd,solvent_dp,solvent_dh,solvent_molar_volume,solute_mw,solute_logp,secondary_solute_mw,secondary_solute_logp,batch,date,solute_identifier,secondary_solute_identifier,solute_type,solute_reactions
0,10.1002/cctc.201402368,2014,The European Society Journal for Catalysis,PM280,280,-1,0,1,1,Hoveyda-Grubbs II,Hoveyda-Grubbs II,0.5,Toluene,45,0.473,0.99,35,CF,0,CC(C)Oc1ccccc1C=[Ru](Cl)(Cl)=C2N(CCN2c3c(C)cc(C)cc3C)c4c(C)cc(C)cc4C,CC(C)Oc1ccccc1C=[Ru](Cl)(Cl)=C2N(CCN2c3c(C)cc(C)cc3C)c4c(C)cc(C)cc4C,metal_catalyst,Cc1ccccc1,92.141,2.73,0.59,867,2.38,18,1.4,2,106.8,626.634,8.05032,626.634,8.05032,,,,,Grubbs catalyst,alkene metathesis
1,10.1002/cctc.201601018,2016,ChemCatChem,GMT-oNF-2,300,87,-8,0,0,Rh(BIPHEPHOS),Rh(acac)(CO)2,0.01,Toluene,30,2,0.97,25,CF,0,COc1cc(c2cc(OC)cc(C(C)(C)C)c2O[P]34Oc5c(c6c(O3)cccc6)cccc5)c(O[P]7(Oc8c(c9c(O7)cccc9)cccc8)[Rh+]4%10O[C-](C=C(C)O%10)C)c(C(C)(C)C)c1,CC(O[Rh+]([C]=O)([C]=O)O1)=C[C-]1C,metal_catalyst,Cc1ccccc1,92.141,2.73,0.59,867,2.38,18,1.4,2,106.8,988.813,14.85539,258.035,0.60719,,,,,Transition metal complex,hydroformylation
2,10.1002/cctc.201601018,2016,ChemCatChem,GMT-oNF-2,300,87,-8,0,0,Rh(Xantphos)acac,Rh(acac)(CO)2,0.01,Toluene,30,2,0.97,25,CF,0,CC(c1c2c([P]3(c4ccccc4)c5ccccc5)ccc1)(c6c(O2)c([P]([Rh+]73O[C-](C=C(C)O7)C)(c8ccccc8)c9ccccc9)ccc6)C,CC(O[Rh+]([C]=O)([C]=O)O1)=C[C-]1C,metal_catalyst,Cc1ccccc1,92.141,2.73,0.59,867,2.38,18,1.4,2,106.8,780.647,9.03599,258.035,0.60719,,,,,Transition metal complex,"carbonylation, hydrogenation, cross coupling"
3,10.1002/cctc.201601018,2016,ChemCatChem,GMT-oNF-2,300,87,-8,0,0,Rh(TPP),Rh(acac)(CO)2,0.01,Toluene,30,2,0.94,25,CF,0,CC1=C[C-](C)O[Rh+]([P](c2ccccc2)(c3ccccc3)c4ccccc4)([P](c5ccccc5)(c6ccccc6)c7ccccc7)O1,CC(O[Rh+]([C]=O)([C]=O)O1)=C[C-]1C,metal_catalyst,Cc1ccccc1,92.141,2.73,0.59,867,2.38,18,1.4,2,106.8,726.599,8.29099,258.035,0.60719,,,,,Transition metal complex,hydroformylation
4,10.1002/cctc.201601018,2016,ChemCatChem,GMT-oNF-2,300,87,-8,0,0,BIPHEPHOS,Rh(BIPHEPHOS),0.2,Toluene,30,2,0.98,25,CF,0,COc1cc(C(C)(C)C)c(OP2Oc3ccccc3c4ccccc4O2)c(c5cc(OC)cc(C(C)(C)C)c5OP6Oc7ccccc7c8ccccc8O6)c1,COc1cc(c2cc(OC)cc(C(C)(C)C)c2O[P]34Oc5c(c6c(O3)cccc6)cccc5)c(O[P]7(Oc8c(c9c(O7)cccc9)cccc8)[Rh+]4%10O[C-](C=C(C)O%10)C)c(C(C)(C)C)c1,ligand,Cc1ccccc1,92.141,2.73,0.59,867,2.38,18,1.4,2,106.8,786.798,14.8568,988.813,14.85539,,,,,Phosphine ligand,hydroformylation
5,10.1002/cctc.201601018,2016,ChemCatChem,GMT-oNF-2,300,87,-8,0,0,Xantphos,Rh(Xantphos)acac,0.2,Toluene,30,2,0.95,25,CF,0,CC1(C)c2cccc(P(c3ccccc3)c4ccccc4)c2Oc5c(P(c6ccccc6)c7ccccc7)cccc15,CC(c1c2c([P]3(c4ccccc4)c5ccccc5)ccc1)(c6c(O2)c([P]([Rh+]73O[C-](C=C(C)O7)C)(c8ccccc8)c9ccccc9)ccc6)C,ligand,Cc1ccccc1,92.141,2.73,0.59,867,2.38,18,1.4,2,106.8,578.632,7.6346,780.647,9.03599,,,,,Phosphine ligand,cross coupling
6,10.1002/cctc.201601018,2016,ChemCatChem,GMT-oNF-2,300,87,-8,0,0,Triphenylphosphine,Rh(TPP),0.2,Toluene,30,2,0.66,25,CF,0,c1(P(c2ccccc2)c3ccccc3)ccccc1,CC1=C[C-](C)O[Rh+]([P](c2ccccc2)(c3ccccc3)c4ccccc4)([P](c5ccccc5)(c6ccccc6)c7ccccc7)O1,ligand,Cc1ccccc1,92.141,2.73,0.59,867,2.38,18,1.4,2,106.8,262.292,3.4448,726.599,8.29099,,,,,Phosphine ligand,cross coupling
7,10.1002/ceat.201900110,2019,Chemical Engineering and Technology,DM300,300,59,-37.5,0,0,Magnesium Triflate,Magnesium Triflate,0.5,Ethanol,30,0.09435,0.9802,50,CF,0,[Mg++].[O-]S(=O)(=O)C(F)(F)F.[O-]S(=O)(=O)C(F)(F)F,[Mg++].[O-]S(=O)(=O)C(F)(F)F.[O-]S(=O)(=O)C(F)(F)F,metal_catalyst,C(C)O,46.069,-0.31,1.2,789,24.6,15.8,8.8,19.4,58.5,322.443,-0.278,322.443,-0.278,,,,,"Inorganic salt, Lewis acid","ring opening, enantioselective carbonyl-ene reaction, enantioselective Diels-Alder, enantioselective Strecker-type"
8,10.1002/cplu.201300112,2013,ChemPlusChem,SM122,220,-1,0,1,1,Hoveyda-Grubbs II,Hoveyda-Grubbs II,0.5,Toluene,40,0.06,0.996,30,CF,0,CC(C)Oc1ccccc1C=[Ru](Cl)(Cl)=C2N(CCN2c3c(C)cc(C)cc3C)c4c(C)cc(C)cc4C,CC(C)Oc1ccccc1C=[Ru](Cl)(Cl)=C2N(CCN2c3c(C)cc(C)cc3C)c4c(C)cc(C)cc4C,metal_catalyst,Cc1ccccc1,92.141,2.73,0.59,867,2.38,18,1.4,2,106.8,626.634,8.05032,626.634,8.05032,,,,,Grubbs catalyst,alkene metathesis
9,10.1002/cplu.201300112,2013,ChemPlusChem,SM122,220,-1,0,1,1,Hoveyda-Grubbs precatalyst 2,Hoveyda-Grubbs precatalyst 2,0.5,Toluene,40,0.06,0.984,30,CF,0,CC(Oc1c(C=[Ru](Cl)(Cl)=C2N(c3c(C)cc(C)cc3C)C(CC(CCCC)CC)CN2c4c(C)cc(C)cc4C)cccc1)C,CC(Oc1c(C=[Ru](Cl)(Cl)=C2N(c3c(C)cc(C)cc3C)C(CC(CCCC)CC)CN2c4c(C)cc(C)cc4C)cccc1)C,metal_catalyst,Cc1ccccc1,92.141,2.73,0.59,867,2.38,18,1.4,2,106.8,738.85,11.02542,738.85,11.02542,,,,,Grubbs catalyst,alkene metathesis
10,10.1002/cplu.201300112,2013,ChemPlusChem,SM122,220,-1,0,1,1,Hoveyda-Grubbs precatalyst 3,Hoveyda-Grubbs precatalyst 3,0.5,Toluene,40,0.06,0.993,30,CF,0,CC(C)Oc1ccccc1C=[Ru](Cl)(Cl)=C2N(CCN2c3c(C)cc(OCC45CC6CC(CC(C5)C6)C4)cc3C)c7c(C)cc(OCC89CC%10CC(CC(C9)C%10)C8)cc7C,CC(C)Oc1ccccc1C=[Ru](Cl)(Cl)=C2N(CCN2c3c(C)cc(OCC45CC6CC(CC(C5)C6)C4)cc3C)c7c(C)cc(OCC89CC%10CC(CC(C9)C%10)C8)cc7C,metal_catalyst,Cc1ccccc1,92.141,2.73,0.59,867,2.38,18,1.4,2,106.8,927.076,12.62388,927.076,12.62388,,,,,Grubbs catalyst,alkene metathesis
11,10.1002/cplu.201300112,2013,ChemPlusChem,SM122,220,-1,0,1,1,Hoveyda-Grubbs precatalyst 4,Hoveyda-Grubbs precatalyst 4,0.5,Toluene,40,0.06,0.996,30,CF,0,CC(C)Oc1ccccc1C=[Ru](Cl)(Cl)=C2N(CCN2c3c(C)cc(OCCOCCOC)cc3C)c4c(C)cc(OCCOCCOC)cc4C,CC(C)Oc1ccccc1C=[Ru](Cl)(Cl)=C2N(CCN2c3c(C)cc(OCCOCCOC)cc3C)c4c(C)cc(OCCOCCOC)cc4C,metal_catalyst,Cc1ccccc1,92.141,2.73,0.59,867,2.38,18,1.4,2,106.8,834.844,7.51708,834.844,7.51708,,,,,Grubbs catalyst,alkene metathesis
12,10.1002/cssc.200800152,2008,ChemSusChem,SM228,228,-1,0,1,1,Hoveyda-Grubbs II,Hoveyda-Grubbs II,0.5,Toluene,25,0.344,0.65,25,CF,0,CC(C)Oc1ccccc1C=[Ru](Cl)(Cl)=C2N(CCN2c3c(C)cc(C)cc3C)c4c(C)cc(C)cc4C,CC(C)Oc1ccccc1C=[Ru](Cl)(Cl)=C2N(CCN2c3c(C)cc(C)cc3C)c4c(C)cc(C)cc4C,metal_catalyst,Cc1ccccc1,92.141,2.73,0.59,867,2.38,18,1.4,2,106.8,626.634,8.05032,626.634,8.05032,,,,,Grubbs catalyst,alkene metathesis
13,10.1002/cssc.200800152,2008,ChemSusChem,SM228,228,-1,0,1,1,Hoveyda-Grubbs II,Hoveyda-Grubbs II,0.5,Dimethyl carbonate,25,0.239,0.7,25,CF,0,CC(C)Oc1ccccc1C=[Ru](Cl)(Cl)=C2N(CCN2c3c(C)cc(C)cc3C)c4c(C)cc(C)cc4C,CC(C)Oc1ccccc1C=[Ru](Cl)(Cl)=C2N(CCN2c3c(C)cc(C)cc3C)c4c(C)cc(C)cc4C,metal_catalyst,C(OC)(OC)=O,90.078,0.35,0.644,1069,3.1,15.5,3.9,9.7,84.2,626.634,8.05032,626.634,8.05032,,,,,Grubbs catalyst,alkene metathesis
14,10.1002/cssc.200800152,2008,ChemSusChem,SM228,228,-1,0,1,1,Hoveyda-Grubbs II,Hoveyda-Grubbs II,0.5,Methanol,25,1.2,0.72,25,CF,0,CC(C)Oc1ccccc1C=[Ru](Cl)(Cl)=C2N(CCN2c3c(C)cc(C)cc3C)c4c(C)cc(C)cc4C,CC(C)Oc1ccccc1C=[Ru](Cl)(Cl)=C2N(CCN2c3c(C)cc(C)cc3C)c4c(C)cc(C)cc4C,metal_catalyst,CO,32.042,-0.77,0.593,791,32.6,15.1,12.3,22.3,40.7,626.634,8.05032,626.634,8.05032,,,,,Grubbs catalyst,alkene metathesis
15,10.1002/cssc.200800152,2008,ChemSusChem,SM228,228,-1,0,1,1,Hoveyda-Grubbs II complex 2,Hoveyda-Grubbs II complex 2,0.5,Toluene,25,0.344,0.82,25,CF,0,CC(C)Oc1ccc(c2c(C)cccc2)cc1C=[Ru](Cl)(Cl)=C3N(CCN3c4c(C)cc(C)cc4C)c5c(C)cc(C)cc5C,CC(C)Oc1ccc(c2c(C)cccc2)cc1C=[Ru](Cl)(Cl)=C3N(CCN3c4c(C)cc(C)cc4C)c5c(C)cc(C)cc5C,metal_catalyst,Cc1ccccc1,92.141,2.73,0.59,867,2.38,18,1.4,2,106.8,716.759,10.02574,716.759,10.02574,,,,,Grubbs catalyst,alkene metathesis
16,10.1002/cssc.200800152,2008,ChemSusChem,SM228,228,-1,0,1,1,Hoveyda-Grubbs II complex 2,Hoveyda-Grubbs II complex 2,0.5,Dimethyl carbonate,25,0.239,0.8,25,CF,0,CC(C)Oc1ccc(c2c(C)cccc2)cc1C=[Ru](Cl)(Cl)=C3N(CCN3c4c(C)cc(C)cc4C)c5c(C)cc(C)cc5C,CC(C)Oc1ccc(c2c(C)cccc2)cc1C=[Ru](Cl)(Cl)=C3N(CCN3c4c(C)cc(C)cc4C)c5c(C)cc(C)cc5C,metal_catalyst,C(OC)(OC)=O,90.078,0.35,0.644,1069,3.1,15.5,3.9,9.7,84.2,716.759,10.02574,716.759,10.02574,,,,,Grubbs catalyst,alkene metathesis
17,10.1002/cssc.200800152,2008,ChemSusChem,SM228,228,-1,0,1,1,Hoveyda-Grubbs II complex 3,Hoveyda-Grubbs II complex 3,0.5,Toluene,25,0.344,0.92,25,CF,0,CC(C)Oc1ccc(c2cc(C(C)(C)C)c(OCCCC)c(C(C)(C)C)c2)cc1C=[Ru](Cl)(Cl)=C3N(CCN3c4c(C)cc(C)cc4C)c5c(C)cc(C)cc5C,CC(C)Oc1ccc(c2cc(C(C)(C)C)c(OCCCC)c(C(C)(C)C)c2)cc1C=[Ru](Cl)(Cl)=C3N(CCN3c4c(C)cc(C)cc4C)c5c(C)cc(C)cc5C,metal_catalyst,Cc1ccccc1,92.141,2.73,0.59,867,2.38,18,1.4,2,106.8,887.055,13.49122,887.055,13.49122,,,,,Grubbs catalyst,alkene metathesis
18,10.1002/cssc.200800152,2008,ChemSusChem,SM228,228,-1,0,1,1,Hoveyda-Grubbs II complex 3,Hoveyda-Grubbs II complex 3,0.5,Dimethyl carbonate,25,0.239,0.92,25,CF,0,CC(C)Oc1ccc(c2cc(C(C)(C)C)c(OCCCC)c(C(C)(C)C)c2)cc1C=[Ru](Cl)(Cl)=C3N(CCN3c4c(C)cc(C)cc4C)c5c(C)cc(C)cc5C,CC(C)Oc1ccc(c2cc(C(C)(C)C)c(OCCCC)c(C(C)(C)C)c2)cc1C=[Ru](Cl)(Cl)=C3N(CCN3c4c(C)cc(C)cc4C)c5c(C)cc(C)cc5C,metal_catalyst,C(OC)(OC)=O,90.078,0.35,0.644,1069,3.1,15.5,3.9,9.7,84.2,887.055,13.49122,887.055,13.49122,,,,,Grubbs catalyst,alkene metathesis
19,10.1002/jctb.6109,2019,Journal of Chemical Technology & Biotechnology,SM122,220,-1,0,1,1,Hoveyda-Grubbs Catalyst M700,Hoveyda-Grubbs Catalyst M700,0.5,Ethyl acetate,20,13.3,0.97,23,CF,0,CC(C)Oc1c(C=[Ru]([P](C2CCCCC2)(C3CCCCC3)C4CCCCC4)(Cl)Cl)cccc1,CC(C)Oc1c(C=[Ru]([P](C2CCCCC2)(C3CCCCC3)C4CCCCC4)(Cl)Cl)cccc1,metal_catalyst,O(C(C)=O)CC,88.106,0.71,0.45,902,6.02,15.8,5.3,7.2,98.5,600.617,10.0163,600.617,10.0163,,,,,Grubbs catalyst,alkene metathesis
20,10.1002/jctb.6109,2019,Journal of Chemical Technology & Biotechnology,SM122,220,-1,0,1,1,Grubbs Catalyst,Grubbs Catalyst,0.5,Ethyl acetate,20,8.36,0.94,23,CF,0,Cl[Ru](=Cc1ccccc1OC(C)C(C)=O)(Cl)=C2N(CCN2c3c(C)cc(C)cc3C)c4c(C)cc(C)cc4C,Cl[Ru](=Cc1ccccc1OC(C)C(C)=O)(Cl)=C2N(CCN2c3c(C)cc(C)cc3C)c4c(C)cc(C)cc4C,metal_catalyst,O(C(C)=O)CC,88.106,0.71,0.45,902,6.02,15.8,5.3,7.2,98.5,654.644,7.61942,654.644,7.61942,,,,,Grubbs catalyst,alkene metathesis
21,10.1002/jctb.6109,2019,Journal of Chemical Technology & Biotechnology,SS126S,300,-1,0,1,1,Hoveyda-Grubbs Catalyst M700,Hoveyda-Grubbs Catalyst M700,0.5,Ethyl acetate,20,1.7,0.96,23,CF,0,CC(C)Oc1c(C=[Ru]([P](C2CCCCC2)(C3CCCCC3)C4CCCCC4)(Cl)Cl)cccc1,CC(C)Oc1c(C=[Ru]([P](C2CCCCC2)(C3CCCCC3)C4CCCCC4)(Cl)Cl)cccc1,metal_catalyst,O(C(C)=O)CC,88.106,0.71,0.45,902,6.02,15.8,5.3,7.2,98.5,600.617,10.0163,600.617,10.0163,,,,,Grubbs catalyst,alkene metathesis
22,10.1002/jctb.6109,2019,Journal of Chemical Technology & Biotechnology,SS136,500,-1,0,1,1,Hoveyda-Grubbs Catalyst M700,Hoveyda-Grubbs Catalyst M700,0.5,Ethyl acetate,20,2.1,0.9,23,CF,0,CC(C)Oc1c(C=[Ru]([P](C2CCCCC2)(C3CCCCC3)C4CCCCC4)(Cl)Cl)cccc1,CC(C)Oc1c(C=[Ru]([P](C2CCCCC2)(C3CCCCC3)C4CCCCC4)(Cl)Cl)cccc1,metal_catalyst,O(C(C)=O)CC,88.106,0.71,0.45,902,6.02,15.8,5.3,7.2,98.5,600.617,10.0163,600.617,10.0163,,,,,Grubbs catalyst,alkene metathesis
23,10.1016/j.ces.2014.03.029,2014,Chemical Engineering Science,GMT-oNF-2,300,87,-8,0,0,Triphenylphosphine,Triphenylphosphine,0.5,2-propanol,30,0.26,0.663,25,CF,0,c1(P(c2ccccc2)c3ccccc3)ccccc1,c1(P(c2ccccc2)c3ccccc3)ccccc1,ligand,C(C)(C)O,60.096,0.05,2.27,785,18.6,15.8,6.1,16.4,76.8,262.292,3.4448,262.292,3.4448,,,,,Phosphine ligand,cross coupling
24,10.1016/j.ces.2014.03.029,2014,Chemical Engineering Science,PM280,280,-1,0,1,1,Triphenylphosphine,Triphenylphosphine,0.5,2-propanol,30,0.406666667,0.828,25,CF,0,c1(P(c2ccccc2)c3ccccc3)ccccc1,c1(P(c2ccccc2)c3ccccc3)ccccc1,ligand,C(C)(C)O,60.096,0.05,2.27,785,18.6,15.8,6.1,16.4,76.8,262.292,3.4448,262.292,3.4448,,,,,Phosphine ligand,cross coupling
25,10.1016/j.ces.2014.03.029,2014,Chemical Engineering Science,GMT-oNF-2,300,87,-8,0,0,Triphenylphosphine,Triphenylphosphine,0.5,Dimethyl carbonate,30,0.603333333,0.581,25,CF,0,c1(P(c2ccccc2)c3ccccc3)ccccc1,c1(P(c2ccccc2)c3ccccc3)ccccc1,ligand,C(OC)(OC)=O,90.078,0.35,0.644,1069,3.1,15.5,3.9,9.7,84.2,262.292,3.4448,262.292,3.4448,,,,,Phosphine ligand,cross coupling
26,10.1016/j.ces.2014.03.029,2014,Chemical Engineering Science,PM280,280,-1,0,1,1,Triphenylphosphine,Triphenylphosphine,0.5,Dimethyl carbonate,30,1.663333333,0.884,25,CF,0,c1(P(c2ccccc2)c3ccccc3)ccccc1,c1(P(c2ccccc2)c3ccccc3)ccccc1,ligand,C(OC)(OC)=O,90.078,0.35,0.644,1069,3.1,15.5,3.9,9.7,84.2,262.292,3.4448,262.292,3.4448,,,,,Phosphine ligand,cross coupling
27,10.1016/j.ces.2014.03.029,2014,Chemical Engineering Science,GMT-oNF-2,300,87,-8,0,0,Triphenylphosphine,Triphenylphosphine,0.5,n-Hexanal,30,0.806666667,0.389,25,CF,0,c1(P(c2ccccc2)c3ccccc3)ccccc1,c1(P(c2ccccc2)c3ccccc3)ccccc1,ligand,C(CCC)CC=O,100.161,1.7656,1.4,810,10,15.8,8.5,5.4,120.2,262.292,3.4448,262.292,3.4448,,,,,Phosphine ligand,cross coupling
28,10.1016/j.ces.2014.03.029,2014,Chemical Engineering Science,PM280,280,-1,0,1,1,Triphenylphosphine,Triphenylphosphine,0.5,n-Hexanal,30,0.748466258,0.734,25,CF,0,c1(P(c2ccccc2)c3ccccc3)ccccc1,c1(P(c2ccccc2)c3ccccc3)ccccc1,ligand,C(CCC)CC=O,100.161,1.7656,1.4,810,10,15.8,8.5,5.4,120.2,262.292,3.4448,262.292,3.4448,,,,,Phosphine ligand,cross coupling
29,10.1016/j.ces.2014.03.029,2014,Chemical Engineering Science,GMT-oNF-2,300,87,-8,0,0,Triphenylphosphine,Triphenylphosphine,0.5,n-Hexane,30,3.326666667,0.59,25,CF,0,c1(P(c2ccccc2)c3ccccc3)ccccc1,c1(P(c2ccccc2)c3ccccc3)ccccc1,ligand,C(CCC)CC,86.178,3.9,0.3,661,1.88,14.9,0,0,131.6,262.292,3.4448,262.292,3.4448,,,,,Phosphine ligand,cross coupling
30,10.1016/j.ces.2014.03.029,2014,Chemical Engineering Science,PM280,280,-1,0,1,1,Triphenylphosphine,Triphenylphosphine,0.5,n-Hexane,30,0.676666667,0.571,25,CF,0,c1(P(c2ccccc2)c3ccccc3)ccccc1,c1(P(c2ccccc2)c3ccccc3)ccccc1,ligand,C(CCC)CC,86.178,3.9,0.3,661,1.88,14.9,0,0,131.6,262.292,3.4448,262.292,3.4448,,,,,Phosphine ligand,cross coupling
31,10.1016/j.ces.2014.03.029,2014,Chemical Engineering Science,GMT-oNF-2,300,87,-8,0,0,Triphenylphosphine,Triphenylphosphine,0.5,Toluene,30,1.93,0.905,25,CF,0,c1(P(c2ccccc2)c3ccccc3)ccccc1,c1(P(c2ccccc2)c3ccccc3)ccccc1,ligand,Cc1ccccc1,92.141,2.73,0.59,867,2.38,18,1.4,2,106.8,262.292,3.4448,262.292,3.4448,,,,,Phosphine ligand,cross coupling
32,10.1016/j.ces.2014.03.029,2014,Chemical Engineering Science,PM280,280,-1,0,1,1,Triphenylphosphine,Triphenylphosphine,0.5,Toluene,30,1.386666667,0.967,25,CF,0,c1(P(c2ccccc2)c3ccccc3)ccccc1,c1(P(c2ccccc2)c3ccccc3)ccccc1,ligand,Cc1ccccc1,92.141,2.73,0.59,867,2.38,18,1.4,2,106.8,262.292,3.4448,262.292,3.4448,,,,,Phosphine ligand,cross coupling
33,10.1016/j.cherd.2017.03.015,2017,Chemical Engineering Research and Design,SM240,400,-1,0,1,1,Co(C5H7O2)3,Co(C5H7O2)3,0.5,1-Decene,30,1.621621622,0.879,20,DE,0,CC(O[Co+3]12(OC(C)=C[C-](O1)C)(OC(C)=C[C-](O2)C)O3)=C[C-]3C,CC(O[Co+3]12(OC(C)=C[C-](O1)C)(OC(C)=C[C-](O2)C)O3)=C[C-]3C,metal_catalyst,C(CCCC=C)CCCC,140.27,3.923,0.815,741,2.7,15.8,1,2.2,190.6,356.26,4.20917,356.26,4.20917,,,,,Organometallic complex,"oxidation, cross coupling reaction, precursor"
34,10.1016/j.cherd.2017.03.015,2017,Chemical Engineering Research and Design,SM240,400,-1,0,1,1,HRh(CO)(PPh3)3,HRh(CO)(PPh3)3,0.5,1-Nonanal,30,0.725513906,0.98,20,DE,0,O=C[Rh]([P](c1ccccc1)(c2ccccc2)c3ccccc3)([H])([P](c4ccccc4)(c5ccccc5)c6ccccc6)[P](c7ccccc7)(c8ccccc8)c9ccccc9,O=C[Rh]([P](c1ccccc1)(c2ccccc2)c3ccccc3)([H])([P](c4ccccc4)(c5ccccc5)c6ccccc6)[P](c7ccccc7)(c8ccccc8)c9ccccc9,metal_catalyst,C(CCCC=O)CCCC,142.242,3.3,1.4,826,8.83,16.1,5.5,3.9,172.2,919.808,9.7901,919.808,9.7901,,,,,Transition metal complex,hydroformylation
35,10.1016/j.cherd.2017.03.015,2017,Chemical Engineering Research and Design,SM240,400,-1,0,1,1,HRh(CO)(PPh3)3,HRh(CO)(PPh3)3,0.5,1-Nonanol,30,0.144752714,0.98,20,DE,0,O=C[Rh]([P](c1ccccc1)(c2ccccc2)c3ccccc3)([H])([P](c4ccccc4)(c5ccccc5)c6ccccc6)[P](c7ccccc7)(c8ccccc8)c9ccccc9,O=C[Rh]([P](c1ccccc1)(c2ccccc2)c3ccccc3)([H])([P](c4ccccc4)(c5ccccc5)c6ccccc6)[P](c7ccccc7)(c8ccccc8)c9ccccc9,metal_catalyst,C(CCCCO)CCCC,144.258,3.77,11.7,822,8.248,16,4.8,10.6,174.4,919.808,9.7901,919.808,9.7901,,,,,Transition metal complex,hydroformylation
36,10.1016/j.cherd.2017.03.015,2017,Chemical Engineering Research and Design,SM240,400,-1,0,1,1,HRh(CO)(PPh3)3,HRh(CO)(PPh3)3,0.5,1-Octene,20,4.142259414,0.98,20,DE,0,O=C[Rh]([P](c1ccccc1)(c2ccccc2)c3ccccc3)([H])([P](c4ccccc4)(c5ccccc5)c6ccccc6)[P](c7ccccc7)(c8ccccc8)c9ccccc9,O=C[Rh]([P](c1ccccc1)(c2ccccc2)c3ccccc3)([H])([P](c4ccccc4)(c5ccccc5)c6ccccc6)[P](c7ccccc7)(c8ccccc8)c9ccccc9,metal_catalyst,C(CCC=C)CCC,112.216,4.47,0.737,715,2.1,15.3,1,2.4,158,919.808,9.7901,919.808,9.7901,,,,,Transition metal complex,hydroformylation
37,10.1016/j.cherd.2017.03.015,2017,Chemical Engineering Research and Design,SM240,400,-1,0,1,1,Co(C5H7O2)3,Co(C5H7O2)3,0.5,1-Octene,20,4.142259414,0.879,20,DE,0,CC(O[Co+3]12(OC(C)=C[C-](O1)C)(OC(C)=C[C-](O2)C)O3)=C[C-]3C,CC(O[Co+3]12(OC(C)=C[C-](O1)C)(OC(C)=C[C-](O2)C)O3)=C[C-]3C,metal_catalyst,C(CCC=C)CCC,112.216,4.47,0.737,715,2.1,15.3,1,2.4,158,356.26,4.20917,356.26,4.20917,,,,,Organometallic complex,"oxidation, cross coupling reaction, precursor"
38,10.1016/j.cherd.2017.03.015,2017,Chemical Engineering Research and Design,SM240,400,-1,0,1,1,HRh(CO)(PPh3)3,HRh(CO)(PPh3)3,0.5,1-Undecanal,30,0.386007238,0.98,20,DE,0,O=C[Rh]([P](c1ccccc1)(c2ccccc2)c3ccccc3)([H])([P](c4ccccc4)(c5ccccc5)c6ccccc6)[P](c7ccccc7)(c8ccccc8)c9ccccc9,O=C[Rh]([P](c1ccccc1)(c2ccccc2)c3ccccc3)([H])([P](c4ccccc4)(c5ccccc5)c6ccccc6)[P](c7ccccc7)(c8ccccc8)c9ccccc9,metal_catalyst,C(CCCCC=O)CCCCC,170.296,3.7161,1.4,830,3,16,3,5,206.4,919.808,9.7901,919.808,9.7901,,,,,Transition metal complex,hydroformylation
39,10.1016/j.cherd.2017.03.015,2017,Chemical Engineering Research and Design,SM240,400,-1,0,1,1,HRh(CO)(PPh3)3,HRh(CO)(PPh3)3,0.5,1-Undecanal,30,0.060313631,0.98,20,DE,0,O=C[Rh]([P](c1ccccc1)(c2ccccc2)c3ccccc3)([H])([P](c4ccccc4)(c5ccccc5)c6ccccc6)[P](c7ccccc7)(c8ccccc8)c9ccccc9,O=C[Rh]([P](c1ccccc1)(c2ccccc2)c3ccccc3)([H])([P](c4ccccc4)(c5ccccc5)c6ccccc6)[P](c7ccccc7)(c8ccccc8)c9ccccc9,metal_catalyst,C(CCCCC=O)CCCCC,170.296,3.7161,1.4,830,3,16,3,5,206.4,919.808,9.7901,919.808,9.7901,,,,,Transition metal complex,hydroformylation
40,10.1016/j.crci.2017.01.001,2017,Comptes Rendus Chimie,SM228,228,-1,0,1,1,Hoveyda-Grubbs II,Hoveyda-Grubbs II,0.5,Toluene,40,0.215,0.995,25,CF,0,CC(C)Oc1ccccc1C=[Ru](Cl)(Cl)=C2N(CCN2c3c(C)cc(C)cc3C)c4c(C)cc(C)cc4C,CC(C)Oc1ccccc1C=[Ru](Cl)(Cl)=C2N(CCN2c3c(C)cc(C)cc3C)c4c(C)cc(C)cc4C,metal_catalyst,Cc1ccccc1,92.141,2.73,0.59,867,2.38,18,1.4,2,106.8,626.634,8.05032,626.634,8.05032,,,,,Grubbs catalyst,alkene metathesis
41,10.1016/j.crci.2017.01.001,2017,Comptes Rendus Chimie,SM228,228,-1,0,1,1,"(1,3-dimesityl-4,5-dihydro-1H-imidazol-3-ine)dichloro-((4'-(tert-butyldimethylsilyloxy)-4-isopropoxy-3',5'-dimethylbiphenyl-3-yl)methylene)ruthenium","(1,3-dimesityl-4,5-dihydro-1H-imidazol-3-ine)dichloro-((4'-(tert-butyldimethylsilyloxy)-4-isopropoxy-3',5'-dimethylbiphenyl-3-yl)methylene)ruthenium",0.5,Toluene,40,0.215,0.985,25,CF,0,CC([O+]1[Ru]([C-]2N(CCN2c3c(C)cc(C)cc3C)c4c(C)cc(C)cc4C)(Cl)(Cl)=Cc5cc(c6cc(C)c(O[Si](C(C)(C)C)(C)C)c(C)c6)ccc51)C,CC([O+]1[Ru]([C-]2N(CCN2c3c(C)cc(C)cc3C)c4c(C)cc(C)cc4C)(Cl)(Cl)=Cc5cc(c6cc(C)c(O[Si](C(C)(C)C)(C)C)c(C)c6)ccc51)C,metal_catalyst,Cc1ccccc1,92.141,2.73,0.59,867,2.38,18,1.4,2,106.8,861.049,13.42885,861.049,13.42885,,,,,Transition metal complex,
42,10.1016/j.seppur.2013.04.052,2013,Seperation and Purification technology,SM122,220,-1,0,1,1,Hoveyda-Grubbs II,Hoveyda-Grubbs II,0.5,Toluene,40,0.06,0.995,26,CF,0,CC(C)Oc1ccccc1C=[Ru](Cl)(Cl)=C2N(CCN2c3c(C)cc(C)cc3C)c4c(C)cc(C)cc4C,CC(C)Oc1ccccc1C=[Ru](Cl)(Cl)=C2N(CCN2c3c(C)cc(C)cc3C)c4c(C)cc(C)cc4C,metal_catalyst,Cc1ccccc1,92.141,2.73,0.59,867,2.38,18,1.4,2,106.8,626.634,8.05032,626.634,8.05032,,,,,Grubbs catalyst,alkene metathesis
43,10.1016/j.seppur.2013.04.052,2013,Seperation and Purification technology,SM122,220,-1,0,1,1,Hoveyda-Grubbs II,Hoveyda-Grubbs II,0.5,Toluene,30,0.06,0.995,26,CF,0,CC(C)Oc1ccccc1C=[Ru](Cl)(Cl)=C2N(CCN2c3c(C)cc(C)cc3C)c4c(C)cc(C)cc4C,CC(C)Oc1ccccc1C=[Ru](Cl)(Cl)=C2N(CCN2c3c(C)cc(C)cc3C)c4c(C)cc(C)cc4C,metal_catalyst,Cc1ccccc1,92.141,2.73,0.59,867,2.38,18,1.4,2,106.8,626.634,8.05032,626.634,8.05032,,,,,Grubbs catalyst,alkene metathesis
44,10.1016/j.seppur.2013.04.052,2013,Seperation and Purification technology,SM122,220,-1,0,1,1,Hoveyda-Grubbs II,Hoveyda-Grubbs II,0.5,Toluene,20,0.06,0.984,26,CF,0,CC(C)Oc1ccccc1C=[Ru](Cl)(Cl)=C2N(CCN2c3c(C)cc(C)cc3C)c4c(C)cc(C)cc4C,CC(C)Oc1ccccc1C=[Ru](Cl)(Cl)=C2N(CCN2c3c(C)cc(C)cc3C)c4c(C)cc(C)cc4C,metal_catalyst,Cc1ccccc1,92.141,2.73,0.59,867,2.38,18,1.4,2,106.8,626.634,8.05032,626.634,8.05032,,,,,Grubbs catalyst,alkene metathesis
45,10.1016/j.seppur.2013.04.052,2013,Seperation and Purification technology,SM122,220,-1,0,1,1,Hoveyda-Grubbs II,Hoveyda-Grubbs II,0.5,Toluene,10,0.06,0.963,26,CF,0,CC(C)Oc1ccccc1C=[Ru](Cl)(Cl)=C2N(CCN2c3c(C)cc(C)cc3C)c4c(C)cc(C)cc4C,CC(C)Oc1ccccc1C=[Ru](Cl)(Cl)=C2N(CCN2c3c(C)cc(C)cc3C)c4c(C)cc(C)cc4C,metal_catalyst,Cc1ccccc1,92.141,2.73,0.59,867,2.38,18,1.4,2,106.8,626.634,8.05032,626.634,8.05032,,,,,Grubbs catalyst,alkene metathesis
46,10.1016/j.seppur.2013.04.052,2013,Seperation and Purification technology,SM122,220,-1,0,1,1,Hoveyda-Grubbs II,Hoveyda-Grubbs II,0.5,Toluene,40,0.18,0.86,26,DE,0,CC(C)Oc1ccccc1C=[Ru](Cl)(Cl)=C2N(CCN2c3c(C)cc(C)cc3C)c4c(C)cc(C)cc4C,CC(C)Oc1ccccc1C=[Ru](Cl)(Cl)=C2N(CCN2c3c(C)cc(C)cc3C)c4c(C)cc(C)cc4C,metal_catalyst,Cc1ccccc1,92.141,2.73,0.59,867,2.38,18,1.4,2,106.8,626.634,8.05032,626.634,8.05032,,,,,Grubbs catalyst,alkene metathesis
47,10.1016/j.seppur.2013.04.052,2013,Seperation and Purification technology,SM122,220,-1,0,1,1,Hoveyda-Grubbs II,Hoveyda-Grubbs II,0.5,Toluene,30,0.18,0.86,26,DE,0,CC(C)Oc1ccccc1C=[Ru](Cl)(Cl)=C2N(CCN2c3c(C)cc(C)cc3C)c4c(C)cc(C)cc4C,CC(C)Oc1ccccc1C=[Ru](Cl)(Cl)=C2N(CCN2c3c(C)cc(C)cc3C)c4c(C)cc(C)cc4C,metal_catalyst,Cc1ccccc1,92.141,2.73,0.59,867,2.38,18,1.4,2,106.8,626.634,8.05032,626.634,8.05032,,,,,Grubbs catalyst,alkene metathesis
48,10.1016/j.seppur.2013.04.052,2013,Seperation and Purification technology,SM122,220,-1,0,1,1,Hoveyda-Grubbs II,Hoveyda-Grubbs II,0.5,Toluene,20,0.24,0.91,26,DE,0,CC(C)Oc1ccccc1C=[Ru](Cl)(Cl)=C2N(CCN2c3c(C)cc(C)cc3C)c4c(C)cc(C)cc4C,CC(C)Oc1ccccc1C=[Ru](Cl)(Cl)=C2N(CCN2c3c(C)cc(C)cc3C)c4c(C)cc(C)cc4C,metal_catalyst,Cc1ccccc1,92.141,2.73,0.59,867,2.38,18,1.4,2,106.8,626.634,8.05032,626.634,8.05032,,,,,Grubbs catalyst,alkene metathesis
49,10.1016/j.seppur.2013.04.052,2013,Seperation and Purification technology,SM122,220,-1,0,1,1,Hoveyda-Grubbs II,Hoveyda-Grubbs II,0.5,Toluene,10,0.35,0.91,26,DE,0,CC(C)Oc1ccccc1C=[Ru](Cl)(Cl)=C2N(CCN2c3c(C)cc(C)cc3C)c4c(C)cc(C)cc4C,CC(C)Oc1ccccc1C=[Ru](Cl)(Cl)=C2N(CCN2c3c(C)cc(C)cc3C)c4c(C)cc(C)cc4C,metal_catalyst,Cc1ccccc1,92.141,2.73,0.59,867,2.38,18,1.4,2,106.8,626.634,8.05032,626.634,8.05032,,,,,Grubbs catalyst,alkene metathesis
50,10.1016/S0376-7388(01)00751-7,2002,Journal of Membrane Science,Desal5DL,300,45.66666667,-10.33333333,0,0,Jacobsen Catalyst,Jacobsen Catalyst,0.5,Dichloromethane,25,1.8,0.841,20,DE,0,CC(c1cc(C=[N]2[C@H]3CCCC[C@@H]3[N]4=Cc5cc(C(C)(C)C)cc(C(C)(C)C)c5O[Mn]42(Cl)O6)c6c(C(C)(C)C)c1)(C)C,CC(c1cc(C=[N]2[C@H]3CCCC[C@@H]3[N]4=Cc5cc(C(C)(C)C)cc(C(C)(C)C)c5O[Mn]42(Cl)O6)c6c(C(C)(C)C)c1)(C)C,metal_catalyst,C(Cl)Cl,84.933,1.25,0.43,1322,8.93,18.2,6.3,6.1,63.9,635.215,10.099,635.215,10.099,,,,,Transition metal complex,asymmetric epoxidation
51,10.1016/S0376-7388(01)00751-7,2002,Journal of Membrane Science,Desal5DL,300,45.66666667,-10.33333333,0,0,Pd-BINAP,Pd-BINAP,0.5,Dichloromethane,25,4.108,0.886,40,DE,0,CC(O[Pd]1([P](c2ccccc2)(c3ccccc3)c4cc5ccccc5cc4c6cc7ccccc7cc6[P]1(c8ccccc8)c9ccccc9)OC(C)=O)=O,CC(O[Pd]1([P](c2ccccc2)(c3ccccc3)c4cc5ccccc5cc4c6cc7ccccc7cc6[P]1(c8ccccc8)c9ccccc9)OC(C)=O)=O,metal_catalyst,C(Cl)Cl,84.933,1.25,0.43,1322,8.93,18.2,6.3,6.1,63.9,847.196,9.2015,847.196,9.2015,,,,,Transition metal complex,cross coupling
52,10.1016/S0376-7388(01)00751-7,2002,Journal of Membrane Science,Desal5DL,300,45.66666667,-10.33333333,0,0,Pd-BINAP,Pd-BINAP,0.5,Dichloromethane,25,2.924,0.952,30,DE,0,CC(O[Pd]1([P](c2ccccc2)(c3ccccc3)c4cc5ccccc5cc4c6cc7ccccc7cc6[P]1(c8ccccc8)c9ccccc9)OC(C)=O)=O,CC(O[Pd]1([P](c2ccccc2)(c3ccccc3)c4cc5ccccc5cc4c6cc7ccccc7cc6[P]1(c8ccccc8)c9ccccc9)OC(C)=O)=O,metal_catalyst,C(Cl)Cl,84.933,1.25,0.43,1322,8.93,18.2,6.3,6.1,63.9,847.196,9.2015,847.196,9.2015,,,,,Transition metal complex,cross coupling
53,10.1016/S0376-7388(01)00751-7,2002,Journal of Membrane Science,Desal5DL,300,45.66666667,-10.33333333,0,0,Pd-BINAP,Pd-BINAP,0.5,Dichloromethane,25,1.996,0.957,20,DE,0,CC(O[Pd]1([P](c2ccccc2)(c3ccccc3)c4cc5ccccc5cc4c6cc7ccccc7cc6[P]1(c8ccccc8)c9ccccc9)OC(C)=O)=O,CC(O[Pd]1([P](c2ccccc2)(c3ccccc3)c4cc5ccccc5cc4c6cc7ccccc7cc6[P]1(c8ccccc8)c9ccccc9)OC(C)=O)=O,metal_catalyst,C(Cl)Cl,84.933,1.25,0.43,1322,8.93,18.2,6.3,6.1,63.9,847.196,9.2015,847.196,9.2015,,,,,Transition metal complex,cross coupling
54,10.1016/S0376-7388(01)00751-7,2002,Journal of Membrane Science,MPF50,700,-1,0,1,1,Jacobsen Catalyst,Jacobsen Catalyst,0.5,Dichloromethane,20,0.335,0.814,20,DE,0,CC(c1cc(C=[N]2[C@H]3CCCC[C@@H]3[N]4=Cc5cc(C(C)(C)C)cc(C(C)(C)C)c5O[Mn]42(Cl)O6)c6c(C(C)(C)C)c1)(C)C,CC(c1cc(C=[N]2[C@H]3CCCC[C@@H]3[N]4=Cc5cc(C(C)(C)C)cc(C(C)(C)C)c5O[Mn]42(Cl)O6)c6c(C(C)(C)C)c1)(C)C,metal_catalyst,C(Cl)Cl,84.933,1.25,0.43,1322,8.93,18.2,6.3,6.1,63.9,635.215,10.099,635.215,10.099,,,,,Transition metal complex,asymmetric epoxidation
55,10.1016/S0376-7388(01)00751-7,2002,Journal of Membrane Science,MPF50,700,-1,0,1,1,Pd-BINAP,Pd-BINAP,0.5,Dichloromethane,25,0.408,0.934,20,DE,0,CC(O[Pd]1([P](c2ccccc2)(c3ccccc3)c4cc5ccccc5cc4c6cc7ccccc7cc6[P]1(c8ccccc8)c9ccccc9)OC(C)=O)=O,CC(O[Pd]1([P](c2ccccc2)(c3ccccc3)c4cc5ccccc5cc4c6cc7ccccc7cc6[P]1(c8ccccc8)c9ccccc9)OC(C)=O)=O,metal_catalyst,C(Cl)Cl,84.933,1.25,0.43,1322,8.93,18.2,6.3,6.1,63.9,847.196,9.2015,847.196,9.2015,,,,,Transition metal complex,cross coupling
56,10.1016/S0376-7388(01)00751-7,2002,Journal of Membrane Science,MPF50,700,-1,0,1,1,Jacobsen Catalyst,Jacobsen Catalyst,0.5,Ethyl acetate,25,3.148,0.93,20,DE,0,CC(c1cc(C=[N]2[C@H]3CCCC[C@@H]3[N]4=Cc5cc(C(C)(C)C)cc(C(C)(C)C)c5O[Mn]42(Cl)O6)c6c(C(C)(C)C)c1)(C)C,CC(c1cc(C=[N]2[C@H]3CCCC[C@@H]3[N]4=Cc5cc(C(C)(C)C)cc(C(C)(C)C)c5O[Mn]42(Cl)O6)c6c(C(C)(C)C)c1)(C)C,metal_catalyst,O(C(C)=O)CC,88.106,0.71,0.45,902,6.02,15.8,5.3,7.2,98.5,635.215,10.099,635.215,10.099,,,,,Transition metal complex,asymmetric epoxidation
57,10.1016/S0376-7388(01)00751-7,2002,Journal of Membrane Science,MPF50,700,-1,0,1,1,Pd-BINAP,Pd-BINAP,0.5,Ethyl acetate,25,3.652,0.957,40,DE,0,CC(O[Pd]1([P](c2ccccc2)(c3ccccc3)c4cc5ccccc5cc4c6cc7ccccc7cc6[P]1(c8ccccc8)c9ccccc9)OC(C)=O)=O,CC(O[Pd]1([P](c2ccccc2)(c3ccccc3)c4cc5ccccc5cc4c6cc7ccccc7cc6[P]1(c8ccccc8)c9ccccc9)OC(C)=O)=O,metal_catalyst,O(C(C)=O)CC,88.106,0.71,0.45,902,6.02,15.8,5.3,7.2,98.5,847.196,9.2015,847.196,9.2015,,,,,Transition metal complex,cross coupling
58,10.1016/S0376-7388(01)00751-7,2002,Journal of Membrane Science,MPF50,700,-1,0,1,1,Pd-BINAP,Pd-BINAP,0.5,Ethyl acetate,25,3.096,0.974,30,DE,0,CC(O[Pd]1([P](c2ccccc2)(c3ccccc3)c4cc5ccccc5cc4c6cc7ccccc7cc6[P]1(c8ccccc8)c9ccccc9)OC(C)=O)=O,CC(O[Pd]1([P](c2ccccc2)(c3ccccc3)c4cc5ccccc5cc4c6cc7ccccc7cc6[P]1(c8ccccc8)c9ccccc9)OC(C)=O)=O,metal_catalyst,O(C(C)=O)CC,88.106,0.71,0.45,902,6.02,15.8,5.3,7.2,98.5,847.196,9.2015,847.196,9.2015,,,,,Transition metal complex,cross coupling
59,10.1016/S0376-7388(01)00751-7,2002,Journal of Membrane Science,MPF50,700,-1,0,1,1,Pd-BINAP,Pd-BINAP,0.5,Ethyl acetate,25,2.928,0.981,20,DE,0,CC(O[Pd]1([P](c2ccccc2)(c3ccccc3)c4cc5ccccc5cc4c6cc7ccccc7cc6[P]1(c8ccccc8)c9ccccc9)OC(C)=O)=O,CC(O[Pd]1([P](c2ccccc2)(c3ccccc3)c4cc5ccccc5cc4c6cc7ccccc7cc6[P]1(c8ccccc8)c9ccccc9)OC(C)=O)=O,metal_catalyst,O(C(C)=O)CC,88.106,0.71,0.45,902,6.02,15.8,5.3,7.2,98.5,847.196,9.2015,847.196,9.2015,,,,,Transition metal complex,cross coupling
60,10.1016/S0376-7388(01)00751-7,2002,Journal of Membrane Science,SM120,200,-1,0,1,1,Jacobsen Catalyst,Jacobsen Catalyst,0.5,Ethyl acetate,25,2.24,0.996,20,DE,0,CC(c1cc(C=[N]2[C@H]3CCCC[C@@H]3[N]4=Cc5cc(C(C)(C)C)cc(C(C)(C)C)c5O[Mn]42(Cl)O6)c6c(C(C)(C)C)c1)(C)C,CC(c1cc(C=[N]2[C@H]3CCCC[C@@H]3[N]4=Cc5cc(C(C)(C)C)cc(C(C)(C)C)c5O[Mn]42(Cl)O6)c6c(C(C)(C)C)c1)(C)C,metal_catalyst,O(C(C)=O)CC,88.106,0.71,0.45,902,6.02,15.8,5.3,7.2,98.5,635.215,10.099,635.215,10.099,,,,,Transition metal complex,asymmetric epoxidation
61,10.1016/S0376-7388(01)00751-7,2002,Journal of Membrane Science,SM120,200,-1,0,1,1,Pd-BINAP,Pd-BINAP,0.5,Ethyl acetate,25,2.26,0.99,20,DE,0,CC(O[Pd]1([P](c2ccccc2)(c3ccccc3)c4cc5ccccc5cc4c6cc7ccccc7cc6[P]1(c8ccccc8)c9ccccc9)OC(C)=O)=O,CC(O[Pd]1([P](c2ccccc2)(c3ccccc3)c4cc5ccccc5cc4c6cc7ccccc7cc6[P]1(c8ccccc8)c9ccccc9)OC(C)=O)=O,metal_catalyst,O(C(C)=O)CC,88.106,0.71,0.45,902,6.02,15.8,5.3,7.2,98.5,847.196,9.2015,847.196,9.2015,,,,,Transition metal complex,cross coupling
62,10.1016/S0376-7388(01)00751-7,2002,Journal of Membrane Science,SM122,220,-1,0,1,1,Jacobsen Catalyst,Jacobsen Catalyst,0.5,Ethyl acetate,25,4.236,0.994,20,DE,0,CC(c1cc(C=[N]2[C@H]3CCCC[C@@H]3[N]4=Cc5cc(C(C)(C)C)cc(C(C)(C)C)c5O[Mn]42(Cl)O6)c6c(C(C)(C)C)c1)(C)C,CC(c1cc(C=[N]2[C@H]3CCCC[C@@H]3[N]4=Cc5cc(C(C)(C)C)cc(C(C)(C)C)c5O[Mn]42(Cl)O6)c6c(C(C)(C)C)c1)(C)C,metal_catalyst,O(C(C)=O)CC,88.106,0.71,0.45,902,6.02,15.8,5.3,7.2,98.5,635.215,10.099,635.215,10.099,,,,,Transition metal complex,asymmetric epoxidation
63,10.1016/S0376-7388(01)00751-7,2002,Journal of Membrane Science,SM122,220,-1,0,1,1,Pd-BINAP,Pd-BINAP,0.5,Ethyl acetate,25,5.892,0.99,44,DE,0,CC(O[Pd]1([P](c2ccccc2)(c3ccccc3)c4cc5ccccc5cc4c6cc7ccccc7cc6[P]1(c8ccccc8)c9ccccc9)OC(C)=O)=O,CC(O[Pd]1([P](c2ccccc2)(c3ccccc3)c4cc5ccccc5cc4c6cc7ccccc7cc6[P]1(c8ccccc8)c9ccccc9)OC(C)=O)=O,metal_catalyst,O(C(C)=O)CC,88.106,0.71,0.45,902,6.02,15.8,5.3,7.2,98.5,847.196,9.2015,847.196,9.2015,,,,,Transition metal complex,cross coupling
64,10.1016/S0376-7388(01)00751-7,2002,Journal of Membrane Science,SM240,400,-1,0,1,1,Jacobsen Catalyst,Jacobsen Catalyst,0.5,Ethyl acetate,25,4.988,0.954,20,DE,0,CC(c1cc(C=[N]2[C@H]3CCCC[C@@H]3[N]4=Cc5cc(C(C)(C)C)cc(C(C)(C)C)c5O[Mn]42(Cl)O6)c6c(C(C)(C)C)c1)(C)C,CC(c1cc(C=[N]2[C@H]3CCCC[C@@H]3[N]4=Cc5cc(C(C)(C)C)cc(C(C)(C)C)c5O[Mn]42(Cl)O6)c6c(C(C)(C)C)c1)(C)C,metal_catalyst,O(C(C)=O)CC,88.106,0.71,0.45,902,6.02,15.8,5.3,7.2,98.5,635.215,10.099,635.215,10.099,,,,,Transition metal complex,asymmetric epoxidation
65,10.1016/S0376-7388(01)00751-7,2002,Journal of Membrane Science,SM240,400,-1,0,1,1,Pd-BINAP,Pd-BINAP,0.5,Ethyl acetate,30,5.733333333,0.949,40,DE,0,CC(O[Pd]1([P](c2ccccc2)(c3ccccc3)c4cc5ccccc5cc4c6cc7ccccc7cc6[P]1(c8ccccc8)c9ccccc9)OC(C)=O)=O,CC(O[Pd]1([P](c2ccccc2)(c3ccccc3)c4cc5ccccc5cc4c6cc7ccccc7cc6[P]1(c8ccccc8)c9ccccc9)OC(C)=O)=O,metal_catalyst,O(C(C)=O)CC,88.106,0.71,0.45,902,6.02,15.8,5.3,7.2,98.5,847.196,9.2015,847.196,9.2015,,,,,Transition metal complex,cross coupling
66,10.1016/S0376-7388(01)00751-7,2002,Journal of Membrane Science,SM240,400,-1,0,1,1,Pd-BINAP,Pd-BINAP,0.5,Ethyl acetate,30,5.03,0.956,30,DE,0,CC(O[Pd]1([P](c2ccccc2)(c3ccccc3)c4cc5ccccc5cc4c6cc7ccccc7cc6[P]1(c8ccccc8)c9ccccc9)OC(C)=O)=O,CC(O[Pd]1([P](c2ccccc2)(c3ccccc3)c4cc5ccccc5cc4c6cc7ccccc7cc6[P]1(c8ccccc8)c9ccccc9)OC(C)=O)=O,metal_catalyst,O(C(C)=O)CC,88.106,0.71,0.45,902,6.02,15.8,5.3,7.2,98.5,847.196,9.2015,847.196,9.2015,,,,,Transition metal complex,cross coupling
67,10.1016/S0376-7388(01)00751-7,2002,Journal of Membrane Science,SM240,400,-1,0,1,1,Pd-BINAP,Pd-BINAP,0.5,Ethyl acetate,30,4.366666667,0.983,20,DE,0,CC(O[Pd]1([P](c2ccccc2)(c3ccccc3)c4cc5ccccc5cc4c6cc7ccccc7cc6[P]1(c8ccccc8)c9ccccc9)OC(C)=O)=O,CC(O[Pd]1([P](c2ccccc2)(c3ccccc3)c4cc5ccccc5cc4c6cc7ccccc7cc6[P]1(c8ccccc8)c9ccccc9)OC(C)=O)=O,metal_catalyst,O(C(C)=O)CC,88.106,0.71,0.45,902,6.02,15.8,5.3,7.2,98.5,847.196,9.2015,847.196,9.2015,,,,,Transition metal complex,cross coupling
68,10.1016/S0376-7388(01)00751-7,2002,Journal of Membrane Science,Desal5DL,300,45.66666667,-10.33333333,0,0,Jacobsen Catalyst,Jacobsen Catalyst,0.5,Tetrahydrofuran,25,1.276,0.779,20,DE,0,CC(c1cc(C=[N]2[C@H]3CCCC[C@@H]3[N]4=Cc5cc(C(C)(C)C)cc(C(C)(C)C)c5O[Mn]42(Cl)O6)c6c(C(C)(C)C)c1)(C)C,CC(c1cc(C=[N]2[C@H]3CCCC[C@@H]3[N]4=Cc5cc(C(C)(C)C)cc(C(C)(C)C)c5O[Mn]42(Cl)O6)c6c(C(C)(C)C)c1)(C)C,metal_catalyst,C1CCOC1,72.107,0.46,0.55,889,7.58,16.8,5.7,8,81.7,635.215,10.099,635.215,10.099,,,,,Transition metal complex,asymmetric epoxidation
69,10.1016/S0376-7388(01)00751-7,2002,Journal of Membrane Science,MPF50,700,-1,0,1,1,Jacobsen Catalyst,Jacobsen Catalyst,0.5,Tetrahydrofuran,20,5.355,0.942,20,DE,0,CC(c1cc(C=[N]2[C@H]3CCCC[C@@H]3[N]4=Cc5cc(C(C)(C)C)cc(C(C)(C)C)c5O[Mn]42(Cl)O6)c6c(C(C)(C)C)c1)(C)C,CC(c1cc(C=[N]2[C@H]3CCCC[C@@H]3[N]4=Cc5cc(C(C)(C)C)cc(C(C)(C)C)c5O[Mn]42(Cl)O6)c6c(C(C)(C)C)c1)(C)C,metal_catalyst,C1CCOC1,72.107,0.46,0.55,889,7.58,16.8,5.7,8,81.7,635.215,10.099,635.215,10.099,,,,,Transition metal complex,asymmetric epoxidation
70,10.1016/S0376-7388(01)00751-7,2002,Journal of Membrane Science,MPF50,700,-1,0,1,1,Pd-BINAP,Pd-BINAP,0.5,Tetrahydrofuran,25,7.304,0.947,40,DE,0,CC(O[Pd]1([P](c2ccccc2)(c3ccccc3)c4cc5ccccc5cc4c6cc7ccccc7cc6[P]1(c8ccccc8)c9ccccc9)OC(C)=O)=O,CC(O[Pd]1([P](c2ccccc2)(c3ccccc3)c4cc5ccccc5cc4c6cc7ccccc7cc6[P]1(c8ccccc8)c9ccccc9)OC(C)=O)=O,metal_catalyst,C1CCOC1,72.107,0.46,0.55,889,7.58,16.8,5.7,8,81.7,847.196,9.2015,847.196,9.2015,,,,,Transition metal complex,cross coupling
71,10.1016/S0376-7388(01)00751-7,2002,Journal of Membrane Science,MPF50,700,-1,0,1,1,Pd-BINAP,Pd-BINAP,0.5,Tetrahydrofuran,25,6.648,0.956,30,DE,0,CC(O[Pd]1([P](c2ccccc2)(c3ccccc3)c4cc5ccccc5cc4c6cc7ccccc7cc6[P]1(c8ccccc8)c9ccccc9)OC(C)=O)=O,CC(O[Pd]1([P](c2ccccc2)(c3ccccc3)c4cc5ccccc5cc4c6cc7ccccc7cc6[P]1(c8ccccc8)c9ccccc9)OC(C)=O)=O,metal_catalyst,C1CCOC1,72.107,0.46,0.55,889,7.58,16.8,5.7,8,81.7,847.196,9.2015,847.196,9.2015,,,,,Transition metal complex,cross coupling
72,10.1016/S0376-7388(01)00751-7,2002,Journal of Membrane Science,MPF50,700,-1,0,1,1,Pd-BINAP,Pd-BINAP,0.5,Tetrahydrofuran,25,5.36,0.971,20,DE,0,CC(O[Pd]1([P](c2ccccc2)(c3ccccc3)c4cc5ccccc5cc4c6cc7ccccc7cc6[P]1(c8ccccc8)c9ccccc9)OC(C)=O)=O,CC(O[Pd]1([P](c2ccccc2)(c3ccccc3)c4cc5ccccc5cc4c6cc7ccccc7cc6[P]1(c8ccccc8)c9ccccc9)OC(C)=O)=O,metal_catalyst,C1CCOC1,72.107,0.46,0.55,889,7.58,16.8,5.7,8,81.7,847.196,9.2015,847.196,9.2015,,,,,Transition metal complex,cross coupling
73,10.1016/S0376-7388(01)00751-7,2002,Journal of Membrane Science,SM122,220,-1,0,1,1,Jacobsen Catalyst,Jacobsen Catalyst,0.5,Tetrahydrofuran,20,2.725,0.958,20,DE,0,CC(c1cc(C=[N]2[C@H]3CCCC[C@@H]3[N]4=Cc5cc(C(C)(C)C)cc(C(C)(C)C)c5O[Mn]42(Cl)O6)c6c(C(C)(C)C)c1)(C)C,CC(c1cc(C=[N]2[C@H]3CCCC[C@@H]3[N]4=Cc5cc(C(C)(C)C)cc(C(C)(C)C)c5O[Mn]42(Cl)O6)c6c(C(C)(C)C)c1)(C)C,metal_catalyst,C1CCOC1,72.107,0.46,0.55,889,7.58,16.8,5.7,8,81.7,635.215,10.099,635.215,10.099,,,,,Transition metal complex,asymmetric epoxidation
74,10.1016/S0376-7388(01)00751-7,2002,Journal of Membrane Science,SM122,220,-1,0,1,1,Pd-BINAP,Pd-BINAP,0.5,Tetrahydrofuran,25,4.728,0.99,40,DE,0,CC(O[Pd]1([P](c2ccccc2)(c3ccccc3)c4cc5ccccc5cc4c6cc7ccccc7cc6[P]1(c8ccccc8)c9ccccc9)OC(C)=O)=O,CC(O[Pd]1([P](c2ccccc2)(c3ccccc3)c4cc5ccccc5cc4c6cc7ccccc7cc6[P]1(c8ccccc8)c9ccccc9)OC(C)=O)=O,metal_catalyst,C1CCOC1,72.107,0.46,0.55,889,7.58,16.8,5.7,8,81.7,847.196,9.2015,847.196,9.2015,,,,,Transition metal complex,cross coupling
75,10.1016/S0376-7388(01)00751-7,2002,Journal of Membrane Science,SM122,220,-1,0,1,1,Pd-BINAP,Pd-BINAP,0.5,Tetrahydrofuran,25,3.744,0.99,30,DE,0,CC(O[Pd]1([P](c2ccccc2)(c3ccccc3)c4cc5ccccc5cc4c6cc7ccccc7cc6[P]1(c8ccccc8)c9ccccc9)OC(C)=O)=O,CC(O[Pd]1([P](c2ccccc2)(c3ccccc3)c4cc5ccccc5cc4c6cc7ccccc7cc6[P]1(c8ccccc8)c9ccccc9)OC(C)=O)=O,metal_catalyst,C1CCOC1,72.107,0.46,0.55,889,7.58,16.8,5.7,8,81.7,847.196,9.2015,847.196,9.2015,,,,,Transition metal complex,cross coupling
76,10.1016/S0376-7388(01)00751-7,2002,Journal of Membrane Science,SM122,220,-1,0,1,1,Pd-BINAP,Pd-BINAP,0.5,Tetrahydrofuran,25,2.84,0.99,20,DE,0,CC(O[Pd]1([P](c2ccccc2)(c3ccccc3)c4cc5ccccc5cc4c6cc7ccccc7cc6[P]1(c8ccccc8)c9ccccc9)OC(C)=O)=O,CC(O[Pd]1([P](c2ccccc2)(c3ccccc3)c4cc5ccccc5cc4c6cc7ccccc7cc6[P]1(c8ccccc8)c9ccccc9)OC(C)=O)=O,metal_catalyst,C1CCOC1,72.107,0.46,0.55,889,7.58,16.8,5.7,8,81.7,847.196,9.2015,847.196,9.2015,,,,,Transition metal complex,cross coupling
77,10.1039/C3RA44860F,2013,Royal Society Of Chemistry,DM200,200,59,-20,0,0,M2 Grubbs Catalyst M202,M2 Grubbs Catalyst M202,0.5,Acetone,20,0.8,0.95,25,CF,0,Cc1cc(C)c(N2CCN(C2=[Ru](Cl)(Cl)([P](C3CCCCC3)(C4CCCCC4)C5CCCCC5)=C6C=C(C7=CC=CC=C76)c8ccccc8)c9c(C)cc(C)cc9C)c(C)c1,Cc1cc(C)c(N2CCN(C2=[Ru](Cl)(Cl)([P](C3CCCCC3)(C4CCCCC4)C5CCCCC5)=C6C=C(C7=CC=CC=C76)c8ccccc8)c9c(C)cc(C)cc9C)c(C)c1,metal_catalyst,CC(=O)C,58.08,-0.24,0.32,784,20.7,15.5,10.4,7,74,949.11,15.54502,949.11,15.54502,,,,,Grubbs catalyst,alkene metathesis
78,10.1039/C3RA44860F,2013,Royal Society Of Chemistry,DM200,200,59,-20,0,0,M2 Grubbs Catalyst M202,M2 Grubbs Catalyst M202,0.5,Dichloromethane,20,0.8,0.73,25,CF,0,Cc1cc(C)c(N2CCN(C2=[Ru](Cl)(Cl)([P](C3CCCCC3)(C4CCCCC4)C5CCCCC5)=C6C=C(C7=CC=CC=C76)c8ccccc8)c9c(C)cc(C)cc9C)c(C)c1,Cc1cc(C)c(N2CCN(C2=[Ru](Cl)(Cl)([P](C3CCCCC3)(C4CCCCC4)C5CCCCC5)=C6C=C(C7=CC=CC=C76)c8ccccc8)c9c(C)cc(C)cc9C)c(C)c1,metal_catalyst,C(Cl)Cl,84.933,1.25,0.43,1322,8.93,18.2,6.3,6.1,63.9,949.11,15.54502,949.11,15.54502,,,,,Grubbs catalyst,alkene metathesis
79,10.1080/01496395.2019.1706573,2021,Seperation Science and Technology,SS336,500,82,0,0,1,Rh(acac)(CO)2,Rh(acac)(CO)2,0.5,Dimethyl carbonate,30,0.333333333,0.86,27,CF,0,CC(O[Rh+]([C]=O)([C]=O)O1)=C[C-]1C,CC(O[Rh+]([C]=O)([C]=O)O1)=C[C-]1C,metal_catalyst,C(OC)(OC)=O,90.078,0.35,0.644,1069,3.1,15.5,3.9,9.7,84.2,258.035,0.60719,258.035,0.60719,,,,,Transition metal complex,"hydroformylation, precursor"
80,10.1080/01496395.2019.1706573,2021,Seperation Science and Technology,SM240,400,-1,0,1,1,Hoveyda-Grubbs II,Hoveyda-Grubbs II,0.5,Dimethyl carbonate,30,1.5,0.948,27,CF,0,CC(C)Oc1ccccc1C=[Ru](Cl)(Cl)=C2N(CCN2c3c(C)cc(C)cc3C)c4c(C)cc(C)cc4C,CC(C)Oc1ccccc1C=[Ru](Cl)(Cl)=C2N(CCN2c3c(C)cc(C)cc3C)c4c(C)cc(C)cc4C,metal_catalyst,C(OC)(OC)=O,90.078,0.35,0.644,1069,3.1,15.5,3.9,9.7,84.2,626.634,8.05032,626.634,8.05032,,,,,Grubbs catalyst,alkene metathesis
81,10.1080/01496395.2019.1706573,2021,Seperation Science and Technology,PV46,600,-1,0,1,1,Hoveyda-Grubbs II,Hoveyda-Grubbs II,0.5,Toluene,30,3.3,0.9,27,DE,0,CC(C)Oc1ccccc1C=[Ru](Cl)(Cl)=C2N(CCN2c3c(C)cc(C)cc3C)c4c(C)cc(C)cc4C,CC(C)Oc1ccccc1C=[Ru](Cl)(Cl)=C2N(CCN2c3c(C)cc(C)cc3C)c4c(C)cc(C)cc4C,metal_catalyst,Cc1ccccc1,92.141,2.73,0.59,867,2.38,18,1.4,2,106.8,626.634,8.05032,626.634,8.05032,,,,,Grubbs catalyst,alkene metathesis
82,10.1080/01496395.2019.1706573,2021,Seperation Science and Technology,PV46,600,-1,0,1,1,Hoveyda-Grubbs II,Hoveyda-Grubbs II,0.5,Toluene,30,3.3,0.954,27,CF,0,CC(C)Oc1ccccc1C=[Ru](Cl)(Cl)=C2N(CCN2c3c(C)cc(C)cc3C)c4c(C)cc(C)cc4C,CC(C)Oc1ccccc1C=[Ru](Cl)(Cl)=C2N(CCN2c3c(C)cc(C)cc3C)c4c(C)cc(C)cc4C,metal_catalyst,Cc1ccccc1,92.141,2.73,0.59,867,2.38,18,1.4,2,106.8,626.634,8.05032,626.634,8.05032,,,,,Grubbs catalyst,alkene metathesis
83,10.1080/01496395.2019.1706573,2021,Seperation Science and Technology,PV46,600,-1,0,1,1,Hoveyda-Grubbs II,Hoveyda-Grubbs II,0.5,Toluene,30,3.3,0.949,27,CF,0,CC(C)Oc1ccccc1C=[Ru](Cl)(Cl)=C2N(CCN2c3c(C)cc(C)cc3C)c4c(C)cc(C)cc4C,CC(C)Oc1ccccc1C=[Ru](Cl)(Cl)=C2N(CCN2c3c(C)cc(C)cc3C)c4c(C)cc(C)cc4C,metal_catalyst,Cc1ccccc1,92.141,2.73,0.59,867,2.38,18,1.4,2,106.8,626.634,8.05032,626.634,8.05032,,,,,Grubbs catalyst,alkene metathesis
84,10.1080/01496395.2019.1706573,2021,Seperation Science and Technology,PV46,600,-1,0,1,1,Rh(acac)(CO)2,Rh(acac)(CO)2,0.5,Toluene,30,3.5,0.4,27,CF,0,CC(O[Rh+]([C]=O)([C]=O)O1)=C[C-]1C,CC(O[Rh+]([C]=O)([C]=O)O1)=C[C-]1C,metal_catalyst,Cc1ccccc1,92.141,2.73,0.59,867,2.38,18,1.4,2,106.8,258.035,0.60719,258.035,0.60719,,,,,Transition metal complex,"hydroformylation, precursor"
85,10.1080/01496395.2019.1706573,2021,Seperation Science and Technology,PV46,600,-1,0,1,1,Rh(acac)(CO)2,Rh(acac)(CO)2,0.5,Toluene,30,3.5,0.609,27,DE,0,CC(O[Rh+]([C]=O)([C]=O)O1)=C[C-]1C,CC(O[Rh+]([C]=O)([C]=O)O1)=C[C-]1C,metal_catalyst,Cc1ccccc1,92.141,2.73,0.59,867,2.38,18,1.4,2,106.8,258.035,0.60719,258.035,0.60719,,,,,Transition metal complex,"hydroformylation, precursor"
