Repository: aronbeke/intelli-membrane

# intelli-membrane
Repository for explainable transfer learning in membrane science.

This codebase is to complement the manuscript "Energy-efficient membrane-assisted catalytic systems enabled by explainable transfer learning". The manuscript is currently under peer review.

## Example prediction
An example prediction script can be run with the python model_predict.py command from the command line, which performs rejection prediction for the inputs in example/prediction_input.csv, producing an example/prediction_output.csv file with the predicted rejection values.

The OSN Catalyst Dataset is available in the osncat.csv file.

File: data/osncat.csv (part 3 of 31)
ccc5)c(O[P]7(Oc8c(c9c(O7)cccc9)cccc8)[Rh+]4%10O[C-](C=C(C)O%10)C)c(C(C)(C)C)c1,ligand,Cc1ccccc1,92.141,2.73,0.59,867,2.38,18,1.4,2,106.8,786.798,14.8568,988.813,14.85539,,,,,Phosphine ligand,hydroformylation
5,10.1002/cctc.201601018,2016,ChemCatChem,GMT-oNF-2,300,87,-8,0,0,Xantphos,Rh(Xantphos)acac,0.2,Toluene,30,2,0.95,25,CF,0,CC1(C)c2cccc(P(c3ccccc3)c4ccccc4)c2Oc5c(P(c6ccccc6)c7ccccc7)cccc15,CC(c1c2c([P]3(c4ccccc4)c5ccccc5)ccc1)(c6c(O2)c([P]([Rh+]73O[C-](C=C(C)O7)C)(c8ccccc8)c9ccccc9)ccc6)C,ligand,Cc1ccccc1,92.141,2.73,0.59,867,2.38,18,1.4,2,106.8,578.632,7.6346,780.647,9.03599,,,,,Phosphine ligand,cross coupling
6,10.1002/cctc.201601018,2016,ChemCatChem,GMT-oNF-2,300,87,-8,0,0,Triphenylphosphine,Rh(TPP),0.2,Toluene,30,2,0.66,25,CF,0,c1(P(c2ccccc2)c3ccccc3)ccccc1,CC1=C[C-](C)O[Rh+]([P](c2ccccc2)(c3ccccc3)c4ccccc4)([P](c5ccccc5)(c6ccccc6)c7ccccc7)O1,ligand,Cc1ccccc1,92.141,2.73,0.59,867,2.38,18,1.4,2,106.8,262.292,3.4448,726.599,8.29099,,,,,Phosphine ligand,cross coupling
7,10.1002/ceat.201900110,2019,Chemical Engineering and Technology,DM300,300,59,-37.5,0,0,Magnesium Triflate,Magnesium Triflate,0.5,Ethanol,30,0.09435,0.9802,50,CF,0,[Mg++].[O-]S(=O)(=O)C(F)(F)F.[O-]S(=O)(=O)C(F)(F)F,[Mg++].[O-]S(=O)(=O)C(F)(F)F.[O-]S(=O)(=O)C(F)(F)F,metal_catalyst,C(C)O,46.069,-0.31,1.2,789,24.6,15.8,8.8,19.4,58.5,322.443,-0.278,322.443,-0.278,,,,,"Inorganic salt, Lewis acid","ring opening, enantioselective carbonyl-ene reaction, enantioselective Diels-Alder, enantioselective Strecker-type"
175,10.1016/j.cep.2015.07.019,2016,Chemical Engineering and processing,GMT-oNF-2,300,87,-8,0,0,Rh(acac)(CO)2,Rh(acac)(CO)2,0.5,Toluene,20,2.03,0.85,5,CF,0,CC(O[Rh+]([C]=O)([C]=O)O1)=C[C-]1C,CC(O[Rh+]([C]=O)([C]=O)O1)=C[C-]1C,metal_catalyst,Cc1ccccc1,92.141,2.73,0.59,867,2.38,18,1.4,2,106.8,258.035,0.60719,258.035,0.60719,,,,,Transition metal complex,"hydroformylation, precursor"
176,10.1002/cplu.201900553,2019,ChemPlusChem,PV46,600,-1,0,1,1,BIPHEPHOS,BIPHEPHOS,0.5,Toluene,5,2.4,0.73,27,CF,0,COc1cc(C(C)(C)C)c(OP2Oc3ccccc3c4ccccc4O2)c(c5cc(OC)cc(C(C)(C)C)c5OP6Oc7ccccc7c8ccccc8O6)c1,COc1cc(C(C)(C)C)c(OP2Oc3ccccc3c4ccccc4O2)c(c5cc(OC)cc(C(C)(C)C)c5OP6Oc7ccccc7c8ccccc8O6)c1,ligand,Cc1ccccc1,92.141,2.73,0.59,867,2.38,18,1.4,2,106.8,786.798,14.8568,786.798,14.8568,,,,,Phosphine ligand,hydroformylation
177,10.1002/cplu.201900553,2019,ChemPlusChem,PV46,600,-1,0,1,1,BIPHEPHOS,BIPHEPHOS,0.5,Toluene,10,2.4,0.88,27,CF,0,COc1cc(C(C)(C)C)c(OP2Oc3ccccc3c4ccccc4O2)c(c5cc(OC)cc(C(C)(C)C)c5OP6Oc7ccccc7c8ccccc8O6)c1,COc1cc(C(C)(C)C)c(OP2Oc3ccccc3c4ccccc4O2)c(c5cc(OC)cc(C(C)(C)C)c5OP6Oc7ccccc7c8ccccc8O6)c1,ligand,Cc1ccccc1,92.141,2.73,0.59,867,2.38,18,1.4,2,106.8,786.798,14.8568,786.798,14.8568,,,,,Phosphine ligand,hydroformylation
178,10.1002/cplu.201900553,2019,ChemPlusChem,PV46,600,-1,0,1,1,BIPHEPHOS,BIPHEPHOS,0.5,Toluene,20,2.4,0.9,27,CF,0,COc1cc(C(C)(C)C)c(OP2Oc3ccccc3c4ccccc4O2)c(c5cc(OC)cc(C(C)(C)C)c5OP6Oc7ccccc7c8ccccc8O6)c1,COc1cc(C(C)(C)C)c(OP2Oc3ccccc3c4ccccc4O2)c(c5cc(OC)cc(C(C)(C)C)c5OP6Oc7ccccc7c8ccccc8O6)c1,ligand,Cc1ccccc1,92.141,2.73,0.59,867,2.38,18,1.4,2,106.8,786.798,14.8568,786.798,14.8568,,,,,Phosphine ligand,hydroformylation
179,10.1002/cplu.201900553,2019,ChemPlusChem,PV46,600,-1,0,1,1,BIPHEPHOS,BIPHEPHOS,0.5,Toluene,30,2.4,0.92,27,CF,0,COc1cc(C(C)(C)C)c(OP2Oc3ccccc3c4ccccc4O2)c(c5cc(OC)cc(C(C)(C)C)c5OP6Oc7ccccc7c8ccccc8O6)c1,COc1cc(C(C)(C)C)c(OP2Oc3ccccc3c4ccccc4O2)c(c5cc(OC)cc(C(C)(C)C)c5OP6Oc7ccccc7c8ccccc8O6)c1,ligand,Cc1ccccc1,92.141,2.73,0.59,867,2.38,18,1.4,2,106.8,786.798,14.8568,786.798,14.8568,,,,,Phosphine ligand,hydroformylation
180,10.1002/cplu.201900553,2019,ChemPlusChem,PV46,600,-1,0,1,1,BIPHEPHOS,BIPHEPHOS,0.5,Toluene,40,2.4,0.95,27,CF,0,COc1cc(C(C)(C)C)c(OP2Oc3ccccc3c4ccccc4O2)c(c5cc(OC)cc(C(C)(C)C)c5OP6Oc7ccccc7c8ccccc8O6)c1,COc1cc(C(C)(C)C)c(OP2Oc3ccccc3c4ccccc4O2)c(c5cc(OC)cc(C(C)(C)C)c5OP6Oc7ccccc7c8ccccc8O6)c1,ligand,Cc1ccccc1,92.141,2.73,0.59,867,2.38,18,1.4,2,106.8,786.798,14.8568,786.798,14.8568,,,,,Phosphine ligand,hydroformylation
181,10.1002/cplu.201900553,2019,ChemPlusChem,PV46,600,-1,0,1,1,Rh(acac)(CO)2,Rh(acac)(CO)2,0.5,Toluene,10,2.4,0.2,27,CF,0,CC(O[Rh+]([C]=O)([C]=O)O1)=C[C-]1C,CC(O[Rh+]([C]=O)([C]=O)O1)=C[C-]1C,metal_catalyst,Cc1ccccc1,92.141,2.73,0.59,867,2.38,18,1.4,2,106.8,258.035,0.60719,258.035,0.60719,,,,,Transition metal complex,"hydroformylation, precursor"
182,10.1002/cplu.201900553,2019,ChemPlusChem,PV46,600,-1,0,1,1,Rh(acac)(CO)2,Rh(acac)(CO)2,0.5,Toluene,40,2.4,0.3,27,CF,0,CC(O[Rh+]([C]=O)([C]=O)O1)=C[C-]1C,CC(O[Rh+]([C]=O)([C]=O)O1)=C[C-]1C,metal_catalyst,Cc1ccccc1,92.141,2.73,0.59,867,2.38,18,1.4,2,106.8,258.035,0.60719,258.035,0.60719,,,,,Transition metal complex,"hydroformylation, precursor"
183,10.1002/cplu.201900553,2019,ChemPlusChem,PV46,600,-1,0,1,1,Rh(BIPHEPHOS),Rh(acac)(CO)2,0.01,Toluene,10,2.4,0.9,27,CF,0,COc1cc(c2cc(OC)cc(C(C)(C)C)c2O[P]34Oc5c(c6c(O3)cccc6)cccc5)c(O[P]7(Oc8c(c9c(O7)cccc9)cccc8)[Rh+]4%10O[C-](C=C(C)O%10)C)c(C(C)(C)C)c1,CC(O[Rh+]([C]=O)([C]=O)O1)=C[C-]1C,metal_catalyst,Cc1ccccc1,92.141,2.73,0.59,867,2.38,18,1.4,2,106.8,988.813,14.85539,258.035,0.60719,,,,,Transition metal complex,hydroformylation
184,10.1002/cplu.201900553,2019,ChemPlusChem,PV46,600,-1,0,1,1,A4N3 ligand,A4N3 ligand,0.5,Toluene,10,2.4,0.89,27,CF,0,Cc1c(C(C)(C)C)cc(C(C)(C)C)c(OP(Oc2c3ccccc3ccc2)Oc4c5ccccc5ccc4)c1c6c(OP(Oc7c8ccccc8ccc7)Oc9c%10ccccc%10ccc9)c(C(C)(C)C)cc(C(C)(C)C)c6C,Cc1c(C(C)(C)C)cc(C(C)(C)C)c(OP(Oc2c3ccccc3ccc2)Oc4c5ccccc5ccc4)c1c6c(OP(Oc7c8ccccc8ccc7)Oc9c%10ccccc%10ccc9)c(C(C)(C)C)cc(C(C)(C)C)c6C,ligand,Cc1ccccc1,92.141,2.73,0.59,867,2.38,18,1.4,2,106.8,1071.288,21.30064,1071.288,21.30064,,,,,Phosphine ligand,hydroformylation
185,10.1002/cplu.201900553,2019,ChemPlusChem,PV46,600,-1,0,1,1,Zhang ligand,Zhang ligand,0.5,Toluene,10,2.4,0.93,27,CF,0,c1(CP(c2ccccc2)c3ccccc3)c(c4c(CP(c5ccccc5)c6ccccc6)cccc4CP(c7ccccc7)c8ccccc8)c(CP(c9ccccc9)c%10ccccc%10)ccc1,c1(CP(c2ccccc2)c3ccccc3)c(c4c(CP(c5ccccc5)c6ccccc6)cccc4CP(c7ccccc7)c8ccccc8)c(CP(c9ccccc9)c%10ccccc%10)ccc1,ligand,Cc1ccccc1,92.141,2.73,0.59,867,2.38,18,1.4,2,106.8,947.032,13.8852,947.032,13.8852,,,,,Phosphine ligand,hydroformylation
186,10.1002/cplu.201900553,2019,ChemPlusChem,PV46,600,-1,0,1,1,Modified Biphephos,Modified Biphephos,0.5,Toluene,10,2.4,0.88,27,CF,0,O=C(/C=C/c1cc(c2cc(/C=C/C(OC)=O)cc(C(C)(C)C)c2OP3Oc4c(c5c(O3)cccc5)cccc4)c(OP6Oc7c(c8c(O6)cccc8)cccc7)c(C(C)(C)C)c1)OC,O=C(/C=C/c1cc(c2cc(/C=C/C(OC)=O)cc(C(C)(C)C)c2OP3Oc4c(c5c(O3)cccc5)cccc4)c(OP6Oc7c(c8c(O6)cccc8)cccc7)c(C(C)(C)C)c1)OC,ligand,Cc1ccccc1,92.141,2.73,0.59,867,2.38,18,1.4,2,106.8,894.894,15.212,894.894,15.212,,,,,Phosphine ligand,hydroformylation
187,10.1039/D4CY01148A,2025,Royal Society of Chemistry,SS315,300,-1,0,1,1,Rh(BIPHEPHOS),Rh(acac)(CO)2,0.01,Toluene-Octene-mix,40,2.89,0.98,40,CF,0,COc1cc(c2cc(OC)cc(C(C)(C)C)c2O[P]34Oc5c(c6c(O3)cccc6)cccc5)c(O[P]7(Oc8c(c9c(O7)cccc9)cccc8)[Rh+]4%10O[C-](C=C(C)O%10)C)c(C(C)(C)C)c1,CC(O[Rh+]([C]=O)([C]=O)O1)=C[C-]1C,metal_catalyst,Cc1ccccc1.C(CCC=C)CCC,97.15975,3.165,0.62675,829,2.31,17.325,1.3,2.1,119.6,988.813,14.85539,258.035,0.60719,,,,,Transition metal complex,hydroformylation
188,10.1039/D4CY01148A,2025,Royal Society of Chemistry,SS315,300,-1,0,1,1,BIPHEPHOS,Rh(BIPHEPHOS),0.2,Toluene-Octene-mix,40,2.89,0.98,40,CF,0,COc1cc(C(C)(C)C)c(OP2Oc3ccccc3c4ccccc4O2)c(c5cc(OC)cc(C(C)(C)C)c5OP6Oc7ccccc7c8ccccc8O6)c1,COc1cc(c2cc(OC)cc(C(C)(C)C)c2O[P]34Oc5c(c6c(O3)cccc6)cccc5)c(O[P]7(Oc8c(c9c(O7)cccc9)cccc8)[Rh+]4%10O[C-](C=C(C)O%10)C)c(C(C)(C)C)c1,ligand,Cc1ccccc1.C(CCC=C)CCC,97.15975,3.165,0.62675,829,2.31,17.325,1.3,2.1,119.6,786.798,14.8568,988.813,14.85539,,,,,Phosphine ligand,hydroformylation
189,10.1039/D4CY01148A,2025,Royal Society of Chemistry,PMS600,600,-1,0,1,1,Rh(BIPHEPHOS),Rh(acac)(CO)2,0.01,Toluene-Octene-mix,40,1.45,0.84,40,CF,0,COc1cc(c2cc(OC)cc(C(C)(C)C)c2O[P]34Oc5c(c6c(O3)cccc6)cccc5)c(O[P]7(Oc8c(c9c(O7)cccc9)cccc8)[Rh+]4%10O[C-](C=C(C)O%10)C)c(C(C)(C)C)c1,CC(O[Rh+]([C]=O)([C]=O)O1)=C[C-]1C,metal_catalyst,Cc1ccccc1.C(CCC=C)CCC,97.15975,3.165,0.62675,829,2.31,17.325,1.3,2.1,119.6,988.813,14.85539,258.035,0.60719,,,,,Transition metal complex,hydroformylation
190,10.1039/D4CY01148A,2025,Royal Society of Chemistry,PMS600,600,-1,0,1,1,BIPHEPHOS,Rh(BIPHEPHOS),0.2,Toluene-Octene-mix,40,1.45,0.84,40,CF,0,COc1cc(C(C)(C)C)c(OP2Oc3ccccc3c4ccccc4O2)c(c5cc(OC)cc(C(C)(C)C)c5OP6Oc7ccccc7c8ccccc8O6)c1,COc1cc(c2cc(OC)cc(C(C)(C)C)c2O[P]34Oc5c(c6c(O3)cccc6)cccc5)c(O[P]7(Oc8c(c9c(O7)cccc9)cccc8)[Rh+]4%10O[C-](C=C(C)O%10)C)c(C(C)(C)C)c1,ligand,Cc1ccccc1.C(CCC=C)CCC,97.15975,3.165,0.62675,829,2.31,17.325,1.3,2.1,119.6,786.798,14.8568,988.813,14.85539,,,,,Phosphine ligand,hydroformylation
191,10.1039/D4CY01148A,2025,Royal Society of Chemistry,PM280,280,-1,0,1,1,Rh(BIPHEPHOS),Rh(acac)(CO)2,0.01,Toluene-Octene-mix,40,1.16,0.95,40,CF,0,COc1cc(c2cc(OC)cc(C(C)(C)C)c2O[P]34Oc5c(c6c(O3)cccc6)cccc5)c(O[P]7(Oc8c(c9c(O7)cccc9)cccc8)[Rh+]4%10O[C-](C=C(C)O%10)C)c(C(C)(C)C)c1,CC(O[Rh+]([C]=O)([C]=O)O1)=C[C-]1C,metal_catalyst,Cc1ccccc1.C(CCC=C)CCC,97.15975,3.165,0.62675,829,2.31,17.325,1.3,2.1,119.6,988.813,14.85539,258.035,0.60719,,,,,Transition metal complex,hydroformylation
192,10.1039/D4CY01148A,2025,Royal Society of Chemistry,PM280,280,-1,0,1,1,BIPHEPHOS,Rh(BIPHEPHOS),0.2,Toluene-Octene-mix,40,1.16,0.94,40,CF,0,COc1cc(C(C)(C)C)c(OP2Oc3ccccc3c4ccccc4O2)c(c5cc(OC)cc(C(C)(C)C)c5OP6Oc7ccccc7c8ccccc8O6)c1,COc1cc(c2cc(OC)cc(C(C)(C)C)c2O[P]34Oc5c(c6c(O3)cccc6)cccc5)c(O[P]7(Oc8c(c9c(O7)cccc9)cccc8)[Rh+]4%10O[C-](C=C(C)O%10)C)c(C(C)(C)C)c1,ligand,Cc1ccccc1.C(CCC=C)CCC,97.15975,3.165,0.62675,829,2.31,17.325,1.3,2.1,119.6,786.798,14.8568,988.813,14.85539,,,,,Phosphine ligand,hydroformylation
193,10.1039/D4CY01148A,2025,Royal Society of Chemistry,GMT-oNF-2,300,87,-8,0,0,Rh(BIPHEPHOS),Rh(acac)(CO)2,0.01,Toluene-Octene-mix,40,2.32,0.87,40,CF,0,COc1cc(c2cc(OC)cc(C(C)(C)C)c2O[P]34Oc5c(c6c(O3)cccc6)cccc5)c(O[P]7(Oc8c(c9c(O7)cccc9)cccc8)[Rh+]4%10O[C-](C=C(C)O%10)C)c(C(C)(C)C)c1,CC(O[Rh+]([C]=O)([C]=O)O1)=C[C-]1C,metal_catalyst,Cc1ccccc1.C(CCC=C)CCC,97.15975,3.165,0.62675,829,2.31,17.325,1.3,2.1,119.6,988.813,14.85539,258.035,0.60719,,,,,Transition metal complex,hydroformylation
194,10.1039/D4CY01148A,2025,Royal Society of Chemistry,GMT-oNF-2,300,87,-8,0,0,BIPHEPHOS,Rh(BIPHEPHOS),0.2,Toluene-Octene-mix,40,2.32,0.81,40,CF,0,COc1cc(C(C)(C)C)c(OP2Oc3ccccc3c4ccccc4O2)c(c5cc(OC)cc(C(C)(C)C)c5OP6Oc7ccccc7c8ccccc8O6)c1,COc1cc(c2cc(OC)cc(C(C)(C)C)c2O[P]34Oc5c(c6c(O3)cccc6)cccc5)c(O[P]7(Oc8c(c9c(O7)cccc9)cccc8)[Rh+]4%10O[C-](C=C(C)O%10)C)c(C(C)(C)C)c1,ligand,Cc1ccccc1.C(CCC=C)CCC,97.15975,3.165,0.62675,829,2.31,17.325,1.3,2.1,119.6,786.798,14.8568,988.813,14.85539,,,,,Phosphine ligand,hydroformylation
195,10.1039/B009898L,2001,Royal Society of Chemistry,MPF60,400,-1,0,1,1,Rh-EtDUPHOS,Rh-EtDUPHOS,0.5,Methanol,10,0.12,0.97,30,CF,0,CC[C@@H]1[P]2([C@H](CC1)CC)c3c([P]4([C@H](CC[C@@H]4CC)CC)[Rh+]2)cccc3.O=[S-](OC(F)(F)F)=O.C5/C=C\CC/C=C\C5,CC[C@@H]1[P]2([C@H](CC1)CC)c3c([P]4([C@H](CC[C@@H]4CC)CC)[Rh+]2)cccc3.O=[S-](OC(F)(F)F)=O.C5/C=C\CC/C=C\C5,metal_catalyst,CO,32.042,-0.77,0.593,791,32.6,15.1,12.3,22.3,40.7,722.637,10.0204,722.637,10.0204,,,,,Transition metal complex,asymmetric hydrogenation
196,10.1039/B009898L,2001,Royal Society of Chemistry,MPF60,400,-1,0,1,1,Ru-BINAP2-Cl,Ru-BINAP2-Cl,0.5,Methanol,10,0.12,0.98,30,CF,0,Cl[Ru]1(Cl)[P](c(c2c3c([P]1(c4ccccc4)c5ccccc5)ccc6c3cccc6)ccc7c2cccc7)(c8ccccc8)c9ccccc9,Cl[Ru]1(Cl)[P](c(c2c3c([P]1(c4ccccc4)c5ccccc5)ccc6c3cccc6)ccc7c2cccc7)(c8ccccc8)c9ccccc9,metal_catalyst,CO,32.042,-0.77,0.593,791,32.6,15.1,12.3,22.3,40.7,794.664,10.5529,794.664,10.5529,,,,,Transition metal complex,asymmetric hydrogenation
197,10.1002/chem.200802153,2009,Wiley Online Library,PDMS,300,-1,0,1,1,Grubbs-Huveyda 3,Grubbs-Huveyda 3,0.5,Toluene,5,5.882,0.998,27,DE,0,CC(C)Oc1ccccc1C=[Ru](Cl)(Cl)=C2N(CCN2c3c(C)c(CN(C4CCCCC4)C5CCCCC5)c(C)c(CN(C6CCCCC6)C7CCCCC7)c3C)c8c(C)c(CN(C9CCCCC9)C%10CCCCC%10)c(C)c(CN(C%11CCCCC%11)C%12CCCCC%12)c8C,CC(C)Oc1ccccc1C=[Ru](Cl)(Cl)=C2N(CCN2c3c(C)c(CN(C4CCCCC4)C5CCCCC5)c(C)c(CN(C6CCCCC6)C7CCCCC7)c3C)c8c(C)c(CN(C9CCCCC9)C%10CCCCC%10)c(C)c(CN(C%11CCCCC%11)C%12CCCCC%12)c8C,metal_catalyst,Cc1ccccc1,92.141,2.73,0.59,867,2.38,18,1.4,2,106.8,1399.97,21.91992,1399.97,21.91992,,,,,Grubbs catalyst,alkene metathesis
198,10.1016/S0376-7388(01)00704-9,2002,Journal of Membrane Science,MPF50,700,-1,0,1,1,tetrabutylammonium bromide,tetrabutylammonium bromide,0.5,Toluene,30,0.633333333,0.61,20,CF,0,CCCC[N+](CCCC)(CCCC)CCCC.[Br-],CCCC[N+](CCCC)(CCCC)CCCC.[Br-],organocatalyst,Cc1ccccc1,92.141,2.73,0.59,867,2.38,18,1.4,2,106.8,322.375,2.0076,322.375,2.0076,,,,,Phase-transfer catalyst,phase-transfer catalysis
199,10.1016/S0376-7388(01)00704-9,2002,Journal of Membrane Science,MPF60,400,-1,0,1,1,tetrabutylammonium bromide,tetrabutylammonium bromide,0.5,Toluene,30,0.166666667,0.89,20,CF,0,CCCC[N+](CCCC)(CCCC)CCCC.[Br-],CCCC[N+](CCCC)(CCCC)CCCC.[Br-],organocatalyst,Cc1ccccc1,92.141,2.73,0.59,867,2.38,18,1.4,2,106.8,322.375,2.0076,322.375,2.0076,,,,,Phase-transfer catalyst,phase-transfer catalysis
200,10.1016/S0376-7388(01)00704-9,2002,Journal of Membrane Science,Desal5DL,300,45.66666667,-10.33333333,0,0,tetrabutylammonium bromide,tetrabutylammonium bromide,0.5,Toluene,30,0.1,0.55,20,CF,0,CCCC[N+](CCCC)(CCCC)CCCC.[Br-],CCCC[N+](CCCC)(CCCC)CCCC.[Br-],organocatalyst,Cc1ccccc1,92.141,2.73,0.59,867,2.38,18,1.4,2,106.8,322.375,2.0076,322.375,2.0076,,,,,Phase-transfer catalyst,phase-transfer catalysis
201,10.1016/S0376-7388(01)00704-9,2002,Journal of Membrane Science,SM122,220,-1,0,1,1,tetrabutylammonium bromide,tetrabutylammonium bromide,0.5,Toluene,30,0.766666667,0.99,20,CF,0,CCCC[N+](CCCC)(CCCC)CCCC.[Br-],CCCC[N+](CCCC)(CCCC)CCCC.[Br-],organocatalyst,Cc1ccccc1,92.141,2.73,0.59,867,2.38,18,1.4,2,106.8,322.375,2.0076,322.375,2.0076,,,,,Phase-transfer catalyst,phase-transfer catalysis
202,10.1016/S0376-7388(01)00704-9,2002,Journal of Membrane Science,SM120,200,-1,0,1,1,tetrabutylammonium bromide,tetrabutylammonium bromide,0.5,Toluene,30,0.666666667,0.99,20,CF,0,CCCC[N+](CCCC)(CCCC)CCCC.[Br-],CCCC[N+](CCCC)(CCCC)CCCC.[Br-],organocatalyst,Cc1ccccc1,92.141,2.73,0.59,867,2.38,18,1.4,2,106.8,322.375,2.0076,322.375,2.0076,,,,,Phase-transfer catalyst,phase-transfer catalysis
203,10.1016/S0376-7388(01)00704-9,2002,Journal of Membrane Science,SM240,400,-1,0,1,1,tetrabutylammonium bromide,tetrabutylammonium bromide,0.5,Toluene,30,0.933333333,0.8,20,CF,0,CCCC[N+](CCCC)(CCCC)CCCC.[Br-],CCCC[N+](CCCC)(CCCC)CCCC.[Br-],organocatalyst,Cc1ccccc1,92.141,2.73,0.59,867,2.38,18,1.4,2,106.8,322.375,2.0076,322.375,2.0076,,,,,Phase-transfer catalyst,phase-transfer catalysis
204,10.1016/S0376-7388(01)00704-9,2002,Journal of Membrane Science,MPF50,700,-1,0,1,1,tetraoctylammonium bromide (TOABr),tetraoctylammonium bromide (TOABr),0.5,Toluene,30,0.633333333,0.48,20,CF,0,CCCCCCCC[N+](CCCCCCCC)(CCCCCCCC)CCCCCCCC.[Br-],CCCCCCCC[N+](CCCCCCCC)(CCCCCCCC)CCCCCCCC.[Br-],ligand,Cc1ccccc1,92.141,2.73,0.59,867,2.38,18,1.4,2,106.8,546.807,8.2492,546.807,8.2492,,,,,"Phase-transfer catalyst, Macrocycle","nucleophilic substitution, elimination, phase-transfer catalysis"
205,10.1016/S0376-7388(01)00704-9,2002,Journal of Membrane Science,MPF60,400,-1,0,1,1,tetraoctylammonium bromide (TOABr),tetraoctylammonium bromide (TOABr),0.5,Toluene,30,0.066666667,0.86,20,CF,0,CCCCCCCC[N+](CCCCCCCC)(CCCCCCCC)CCCCCCCC.[Br-],CCCCCCCC[N+](CCCCCCCC)(CCCCCCCC)CCCCCCCC.[Br-],ligand,Cc1ccccc1,92.141,2.73,0.59,867,2.38,18,1.4,2,106.8,546.807,8.2492,546.807,8.2492,,,,,"Phase-transfer catalyst, Macrocycle","nucleophilic substitution, elimination, phase-transfer catalysis"
206,10.1016/S0376-7388(01)00704-9,2002,Journal of Membrane Science,Desal5DL,300,45.66666667,-10.33333333,0,0,tetraoctylammonium bromide (TOABr),tetraoctylammonium bromide (TOABr),0.5,Toluene,30,0.133333333,0.62,20,CF,0,CCCCCCCC[N+](CCCCCCCC)(CCCCCCCC)CCCCCCCC.[Br-],CCCCCCCC[N+](CCCCCCCC)(CCCCCCCC)CCCCCCCC.[Br-],ligand,Cc1ccccc1,92.141,2.73,0.59,867,2.38,18,1.4,2,106.8,546.807,8.2492,546.807,8.2492,,,,,"Phase-transfer catalyst, Macrocycle","nucleophilic substitution, elimination, phase-transfer catalysis"
207,10.1016/S0376-7388(01)00704-9,2002,Journal of Membrane Science,SM122,220,-1,0,1,1,tetraoctylammonium bromide (TOABr),tetraoctylammonium bromide (TOABr),0.5,Toluene,30,0.866666667,0.99,20,CF,0,CCCCCCCC[N+](CCCCCCCC)(CCCCCCCC)CCCCCCCC.[Br-],CCCCCCCC[N+](CCCCCCCC)(CCCCCCCC)CCCCCCCC.[Br-],ligand,Cc1ccccc1,92.141,2.73,0.59,867,2.38,18,1.4,2,106.8,546.807,8.2492,546.807,8.2492,,,,,"Phase-transfer catalyst, Macrocycle","nucleophilic substitution, elimination, phase-transfer catalysis"
208,10.1016/S0376-7388(01)00704-9,2002,Journal of Membrane Science,SM120,200,-1,0,1,1,tetraoctylammonium bromide (TOABr),tetraoctylammonium bromide (TOABr),0.5,Toluene,30,0.8,0.99,20,CF,0,CCCCCCCC[N+](CCCCCCCC)(CCCCCCCC)CCCCCCCC.[Br-],CCCCCCCC[N+](CCCCCCCC)(CCCCCCCC)CCCCCCCC.[Br-],ligand,Cc1ccccc1,92.141,2.73,0.59,867,2.38,18,1.4,2,106.8,546.807,8.2492,546.807,8.2492,,,,,"Phase-transfer catalyst, Macrocycle","nucleophilic substitution, elimination, phase-transfer catalysis"
209,10.1016/S0376-7388(01)00704-9,2002,Journal of Membrane Science,SM240,400,-1,0,1,1,tetraoctylammonium bromide (TOABr),tetraoctylammonium bromide (TOABr),0.5,Toluene,30,0.533333333,0.99,20,CF,0,CCCCCCCC[N+](CCCCCCCC)(CCCCCCCC)CCCCCCCC.[Br-],CCCCCCCC[N+](CCCCCCCC)(CCCCCCCC)CCCCCCCC.[Br-],ligand,Cc1ccccc1,92.141,2.73,0.59,867,2.38,18,1.4,2,106.8,546.807,8.2492,546.807,8.2492,,,,,"Phase-transfer catalyst, Macrocycle","nucleophilic substitution, elimination, phase-transfer catalysis"
210,10.1021/op900056s,2009,ACS Publications,SM122,220,-1,0,1,1,Ru-BINAP-Cl,Ru-BINAP-Cl,0.5,Methanol,30,1.196666667,0.96,30,CF,0,Cl[Ru]1([P](c2ccccc2)(c(c3c4c([P]1(c5ccccc5)c6ccccc6)ccc7ccccc47)ccc8c3cccc8)c9ccccc9)Cl,Cl[Ru]1([P](c2ccccc2)(c(c3c4c([P]1(c5ccccc5)c6ccccc6)ccc7ccccc47)ccc8c3cccc8)c9ccccc9)Cl,metal_catalyst,CO,32.042,-0.77,0.593,791,32.6,15.1,12.3,22.3,40.7,794.664,10.5529,794.664,10.5529,,,,,Transition metal complex,asymmetric hydrogenation
211,10.1021/op900056s,2009,ACS Publications,SM122,220,-1,0,1,1,BINAP,Ru-BINAP-Cl,0.2,Methanol,30,1.196666667,0.98,30,CF,0,P(c(c1c2c(P(c3ccccc3)c4ccccc4)ccc5c2cccc5)ccc6c1cccc6)(c7ccccc7)c8ccccc8,Cl[Ru]1([P](c2ccccc2)(c(c3c4c([P]1(c5ccccc5)c6ccccc6)ccc7ccccc47)ccc8c3cccc8)c9ccccc9)Cl,ligand,CO,32.042,-0.77,0.593,791,32.6,15.1,12.3,22.3,40.7,622.688,9.1764,794.664,10.5529,,,,,Phosphine ligand,"cross coupling, hydroformylation, asymmetric hydrogenation"
212,10.1039/B203232P,2002,Royal Society of Chemistry,SM122,220,-1,0,1,1,Bis(tri-O-tolylphosphine)palladium(II),Pd(PPh3)2(oAc)2,0.01,Tetrahydrofuran,30,1.366666667,0.95,20,CF,0,Cc1c([P]([Pd](OC(C)=O)([P](c2c(C)cccc2)(c3c(C)cccc3)c4c(C)cccc4)OC(C)=O)(c5c(C)cccc5)c6c(C)cccc6)cccc1,CC(O[Pd](OC(C)=O)([P](c1ccccc1)(c2ccccc2)c3ccccc3)[P](c4ccccc4)(c5ccccc5)c6ccccc6)=O,metal_catalyst,C1CCOC1,72.107,0.46,0.55,889,7.58,16.8,5.7,8,81.7,833.254,8.76522,749.092,6.9147,,,,,Transition metal complex,cross coupling
213,10.1039/B203232P,2002,Royal Society of Chemistry,SM122,220,-1,0,1,1,Pd-imidazolylidene,Pd-imidazolylidene,0.5,Tetrahydrofuran,30,1.366666667,0.95,20,CF,0,I[Pd](I)(=C1N(Cc2ccccc2)C=CN1Cc3ccccc3)=C4N(Cc5ccccc5)C=CN4Cc6ccccc6,I[Pd](I)(=C1N(Cc2ccccc2)C=CN1Cc3ccccc3)=C4N(Cc5ccccc5)C=CN4Cc6ccccc6,metal_catalyst,C1CCOC1,72.107,0.46,0.55,889,7.58,16.8,5.7,8,81.7,856.886,8.70388,856.886,8.70388,,,,,Transition metal complex,"cross coupling, hydroformylation, asymmetric hydrogenation"
214,10.1039/B203232P,2002,Royal Society of Chemistry,SM122,220,-1,0,1,1,Pd-quat,Pd-quat,0.5,Tetrahydrofuran,30,0.81,0.95,20,CF,0,CC(O[Pd]OC(C)=O)=O.c1([P+](c2ccccc2)(c3ccccc3)c4ccccc4)ccccc1.[Br-],CC(O[Pd]OC(C)=O)=O.c1([P+](c2ccccc2)(c3ccccc3)c4ccccc4)ccccc1.[Br-],metal_catalyst,C1CCOC1,72.107,0.46,0.55,889,7.58,16.8,5.7,8,81.7,643.81,1.3351,643.81,1.3351,,,,,Transition metal complex,cross coupling
215,10.1039/B203232P,2002,Royal Society of Chemistry,SM122,220,-1,0,1,1,Pd-quat,Pd-quat,0.5,Acetonitrile,30,0.81,0.92,20,CF,0,CC(O[Pd]OC(C)=O)=O.c1([P+](c2ccccc2)(c3ccccc3)c4ccccc4)ccccc1.[Br-],CC(O[Pd]OC(C)=O)=O.c1([P+](c2ccccc2)(c3ccccc3)c4ccccc4)ccccc1.[Br-],metal_catalyst,C(C)#N,41.053,-0.33,0.34,786,37.5,15.3,18,6.1,52.6,643.81,1.3351,643.81,1.3351,,,,,Transition metal complex,cross coupling
216,10.1016/j.memsci.2005.10.056,2006,Elsevier,MPF50,700,-1,0,1,1,Wilkinson catalyst,Wilkinson catalyst,0.5,Toluene,15,0.47,0.81,30,DE,0,Cl[Rh]([P](c1ccccc1)(c2ccccc2)c3ccccc3)([P](c4ccccc4)(c5ccccc5)c6ccccc6)[P](c7ccccc7)(c8ccccc8)c9ccccc9,Cl[Rh]([P](c1ccccc1)(c2ccccc2)c3ccccc3)([P](c4ccccc4)(c5ccccc5)c6ccccc6)[P](c7ccccc7)(c8ccccc8)c9ccccc9,metal_catalyst,Cc1ccccc1,92.141,2.73,0.59,867,2.38,18,1.4,2,106.8,925.235,11.0214,925.235,11.0214,,,,,Transition metal complex,alkene hydrogenation
217,10.1016/j.memsci.2005.10.056,2006,Elsevier,MPF50,700,-1,0,1,1,Wilkinson catalyst,Wilkinson catalyst,0.5,Ethyl acetate,15,0.5,0.76,30,DE,0,Cl[Rh]([P](c1ccccc1)(c2ccccc2)c3ccccc3)([P](c4ccccc4)(c5ccccc5)c6ccccc6)[P](c7ccccc7)(c8ccccc8)c9ccccc9,Cl[Rh]([P](c1ccccc1)(c2ccccc2)c3ccccc3)([P](c4ccccc4)(c5ccccc5)c6ccccc6)[P](c7ccccc7)(c8ccccc8)c9ccccc9,metal_catalyst,O(C(C)=O)CC,88.106,0.71,0.45,902,6.02,15.8,5.3,7.2,98.5,925.235,11.0214,925.235,11.0214,,,,,Transition metal complex,alkene hydrogenation
218,10.1016/j.memsci.2005.10.056,2006,Elsevier,MPF50,700,-1,0,1,1,Wilkinson catalyst,Wilkinson catalyst,0.5,Tetrahydrofuran,15,0.5,0.55,30,DE,0,Cl[Rh]([P](c1ccccc1)(c2ccccc2)c3ccccc3)([P](c4ccccc4)(c5ccccc5)c6ccccc6)[P](c7ccccc7)(c8ccccc8)c9ccccc9,Cl[Rh]([P](c1ccccc1)(c2ccccc2)c3ccccc3)([P](c4ccccc4)(c5ccccc5)c6ccccc6)[P](c7ccccc7)(c8ccccc8)c9ccccc9,metal_catalyst,C1CCOC1,72.107,0.46,0.55,889,7.58,16.8,5.7,8,81.7,925.235,11.0214,925.235,11.0214,,,,,Transition metal complex,alkene hydrogenation
219,10.1039/B312580G/ 10.1016/j.memsci.2006.01.025,2004,Royal Society of Chemistry,PDMS,300,-1,0,1,1,Co-Jacobsen,Co-Jacobsen,0.5,Diethyl ether,5,1.1,0.77,20,CF,0,CC(C)(c1cc(C(C)(C)C)c2c(C=[N]3[C@H]4CCCC[C@@H]4[N]5=Cc6c(O[Co]5(OC(C)=O)3O2)c(C(C)(C)C)cc(C(C)(C)C)c6)c1)C,CC(C)(c1cc(C(C)(C)C)c2c(C=[N]3[C@H]4CCCC[C@@H]4[N]5=Cc6c(O[Co]5(OC(C)=O)3O2)c(C(C)(C)C)cc(C(C)(C)C)c6)c1)C,metal_catalyst,CCOCC,74.12,0.98,0.2448,713,4.33,14.5,2.9,5.1,104.8,662.801,9.4233,662.801,9.4233,,,,,Metal complex,"kinetic resolution of terminal epoxides, enantioselective ring opening of meso epoxides"
220,10.1039/B312580G/ 10.1016/j.memsci.2006.01.025,2004,Royal Society of Chemistry,Desal5DL,300,45.66666667,-10.33333333,0,0,Co-Jacobsen,Co-Jacobsen,0.5,Diethyl ether,5,0.2,0.04,20,CF,0,CC(C)(c1cc(C(C)(C)C)c2c(C=[N]3[C@H]4CCCC[C@@H]4[N]5=Cc6c(O[Co]5(OC(C)=O)3O2)c(C(C)(C)C)cc(C(C)(C)C)c6)c1)C,CC(C)(c1cc(C(C)(C)C)c2c(C=[N]3[C@H]4CCCC[C@@H]4[N]5=Cc6c(O[Co]5(OC(C)=O)3O2)c(C(C)(C)C)cc(C(C)(C)C)c6)c1)C,metal_catalyst,CCOCC,74.12,0.98,0.2448,713,4.33,14.5,2.9,5.1,104.8,662.801,9.4233,662.801,9.4233,,,,,Metal complex,"kinetic resolution of terminal epoxides, enantioselective ring opening of meso epoxides"
221,10.1039/B312580G/ 10.1016/j.memsci.2006.01.025,2004,Royal Society of Chemistry,MPF50,700,-1,0,1,1,Co-Jacobsen,Co-Jacobsen,0.5,Diethyl ether,5,1,0.15,20,CF,0,CC(C)(c1cc(C(C)(C)C)c2c(C=[N]3[C@H]4CCCC[C@@H]4[N]5=Cc6c(O[Co]5(OC(C)=O)3O2)c(C(C)(C)C)cc(C(C)(C)C)c6)c1)C,CC(C)(c1cc(C(C)(C)C)c2c(C=[N]3[C@H]4CCCC[C@@H]4[N]5=Cc6c(O[Co]5(OC(C)=O)3O2)c(C(C)(C)C)cc(C(C)(C)C)c6)c1)C,metal_catalyst,CCOCC,74.12,0.98,0.2448,713,4.33,14.5,2.9,5.1,104.8,662.801,9.4233,662.801,9.4233,,,,,Metal complex,"kinetic resolution of terminal epoxides, enantioselective ring opening of meso epoxides"
222,10.1070/RC2008v077n11ABEH003795,2008,Russian Academy of Sciences and Turipon Ltd,MPF60,400,-1,0,1,1,tetraoctylammonium bromide (TOABr),tetraoctylammonium bromide (TOABr),0.5,Toluene,30,0.166666667,0.89,25,CF,0,CCCCCCCC[N+](CCCCCCCC)(CCCCCCCC)CCCCCCCC.[Br-],CCCCCCCC[N+](CCCCCCCC)(CCCCCCCC)CCCCCCCC.[Br-],ligand,Cc1ccccc1,92.141,2.73,0.59,867,2.38,18,1.4,2,106.8,546.807,8.2492,546.807,8.2492,,,,,"Phase-transfer catalyst, Macrocycle","nucleophilic substitution, elimination, phase-transfer catalysis"
223,10.1021/acs.iecr.7b03770,2017,ACS Publications,PEEK,300,-1,0,1,1,Pd(DPPB),Pd(tfa)2,0.01,Toluene,10,0.002964,0.9,100,CF,0,O=C(O[Pd]1([P](CCCC[P]1(c2ccccc2)c3ccccc3)(c4ccccc4)c5ccccc5)OC(C(F)(F)F)=O)C(F)(F)F,O=C(C(F)(F)F)O[Pd]OC(C(F)(F)F)=O,metal_catalyst,Cc1ccccc1,92.141,2.73,0.59,867,2.38,18,1.4,2,106.8,758.928,7.1423,332.448,1.1099,,,,,Transition metal complex,cross coupling
224,10.1021/acs.iecr.7b03770,2017,ACS Publications,PEEK,300,-1,0,1,1,DPPB,Pd(DPPB),0.25,Toluene,10,0.002964,0.73,100,CF,0,c1(P(CCCCP(c2ccccc2)c3ccccc3)c4ccccc4)ccccc1,O=C(O[Pd]1([P](CCCC[P]1(c2ccccc2)c3ccccc3)(c4ccccc4)c5ccccc5)OC(C(F)(F)F)=O)C(F)(F)F,ligand,Cc1ccccc1,92.141,2.73,0.59,867,2.38,18,1.4,2,106.8,426.48,6.0324,758.928,7.1423,,,,,Phosphine ligand,cross coupling
225,10.1039/B103645A,2001,Royal Society of Chemistry,SM240,400,-1,0,1,1,tetraoctylammonium bromide (TOABr),tetraoctylammonium bromide (TOABr),0.5,Toluene,30,1.066666667,0.99,20,CF,0,CCCCCCCC[N+](CCCCCCCC)(CCCCCCCC)CCCCCCCC.[Br-],CCCCCCCC[N+](CCCCCCCC)(CCCCCCCC)CCCCCCCC.[Br-],ligand,Cc1ccccc1,92.141,2.73,0.59,867,2.38,18,1.4,2,106.8,546.807,8.2492,546.807,8.2492,,,,,"Phase-transfer catalyst, Macrocycle","nucleophilic substitution, elimination, phase-transfer catalysis"
226,10.1021/op400037h,2013,ACS Publications,DM150,150,59,0,0,1,Quinine,Quinine,0.5,Tetrahydrofuran,30,0.45,0.97,20,DE,0,[H][C@]1(C[C@@H]2CC[N@]1C[C@@H]2C=C)[C@H](O)c(ccn3)c4c3ccc(OC)c4,[H][C@]1(C[C@@H]2CC[N@]1C[C@@H]2C=C)[C@H](O)c(ccn3)c4c3ccc(OC)c4,organocatalyst,C1CCOC1,72.107,0.46,0.55,889,7.58,16.8,5.7,8,81.7,324.424,3.1732,324.424,3.1732,,,,,"Quinine derivative, Bifunctional catalyst","asymmetric catalysis, asymmetric Michael addition"
227,10.1021/op400037h,2013,ACS Publications,DM200,200,59,-20,0,0,Quinine,Quinine,0.5,Tetrahydrofuran,30,1.713333333,0.93,20,DE,0,[H][C@]1(C[C@@H]2CC[N@]1C[C@@H]2C=C)[C@H](O)c(ccn3)c4c3ccc(OC)c4,[H][C@]1(C[C@@H]2CC[N@]1C[C@@H]2C=C)[C@H](O)c(ccn3)c4c3ccc(OC)c4,organocatalyst,C1CCOC1,72.107,0.46,0.55,889,7.58,16.8,5.7,8,81.7,324.424,3.1732,324.424,3.1732,,,,,"Quinine derivative, Bifunctional catalyst","asymmetric catalysis, asymmetric Michael addition"
228,10.1021/op400037h,2013,ACS Publications,DM300,300,59,-37.5,0,0,Quinine,Quinine,0.5,Tetrahydrofuran,30,1.653333333,0.9,20,DE,0,[H][C@]1(C[C@@H]2CC[N@]1C[C@@H]2C=C)[C@H](O)c(ccn3)c4c3ccc(OC)c4,[H][C@]1(C[C@@H]2CC[N@]1C[C@@H]2C=C)[C@H](O)c(ccn3)c4c3ccc(OC)c4,organocatalyst,C1CCOC1,72.107,0.46,0.55,889,7.58,16.8,5.7,8,81.7,324.424,3.1732,324.424,3.1732,,,,,"Quinine derivative, Bifunctional catalyst","asymmetric catalysis, asymmetric Michael addition"
229,10.1021/op400037h,2013,ACS Publications,DM500,500,59,-31,0,0,Quinine,Quinine,0.5,Tetrahydrofuran,30,3.36,0.8,20,DE,0,[H][C@]1(C[C@@H]2CC[N@]1C[C@@H]2C=C)[C@H](O)c(ccn3)c4c3ccc(OC)c4,[H][C@]1(C[C@@H]2CC[N@]1C[C@@H]2C=C)[C@H](O)c(ccn3)c4c3ccc(OC)c4,organocatalyst,C1CCOC1,72.107,0.46,0.55,889,7.58,16.8,5.7,8,81.7,324.424,3.1732,324.424,3.1732,,,,,"Quinine derivative, Bifunctional catalyst","asymmetric catalysis, asymmetric Michael addition"
230,10.1021/op400037h,2013,ACS Publications,DM300,300,59,-37.5,0,0,benzo[h]quinoline,benzo[h]quinoline,0.5,Tetrahydrofuran,30,1.653333333,0.98,20,DE,0,c12cccnc1c3ccccc3cc2,c12cccnc1c3ccccc3cc2,organocatalyst,C1CCOC1,72.107,0.46,0.55,889,7.58,16.8,5.7,8,81.7,179.222,3.388,179.222,3.388,,,,,"Quinine derivative, Bifunctional catalyst, Quinine-based ligand","asymmetric catalysis, asymmetric Michael addition"
231,10.1021/op400037h,2013,ACS Publications,DM300,300,59,-37.5,0,0,cupreine-derived bifunctional organocatalyst BzCPN,cupreine-derived bifunctional organocatalyst BzCPN,0.5,Tetrahydrofuran,30,1.653333333,0.98,20,DE,0,[H][C@@]1([C@@H](c(ccn2)c3c2ccc(O)c3)OC(c4ccccc4)=O)C[C@@H]5CC[N@]1C[C@@H]5C=C,[H][C@@]1([C@@H](c(ccn2)c3c2ccc(O)c3)OC(c4ccccc4)=O)C[C@@H]5CC[N@]1C[C@@H]5C=C,organocatalyst,C1CCOC1,72.107,0.46,0.55,889,7.58,16.8,5.7,8,81.7,414.505,4.7349,414.505,4.7349,,,,,"Organocatalyst, Bifunctional catalyst","asymmetric catalysis, asymmetric Michael addition"
232,10.1021/acssuschemeng.5b00734,2015,ACS Publications,DM300,300,59,-37.5,0,0,Tri-n-butyl-(2-hydroxyethyl)phosphonium Iodide,Tri-n-butyl-(2-hydroxyethyl)phosphonium Iodide,0.5,Ethanol,30,0.216666667,0.96,23,DE,0,OCC[P+](CCCC)(CCCC)CCCC.[I-],OCC[P+](CCCC)(CCCC)CCCC.[I-],organocatalyst,C(C)O,46.069,-0.31,1.2,789,24.6,15.8,8.8,19.4,58.5,374.287,1.4006,374.287,1.4006,,,,,Phase-transfer catalyst,phase-transfer catalysis
233,10.1021/acssuschemeng.5b00734,2015,ACS Publications,DM500,500,59,-31,0,0,Tri-n-butyl-(2-hydroxyethyl)phosphonium Iodide,Tri-n-butyl-(2-hydroxyethyl)phosphonium Iodide,0.5,Ethanol,20,0.175,0.83,23,DE,0,OCC[P+](CCCC)(CCCC)CCCC.[I-],OCC[P+](CCCC)(CCCC)CCCC.[I-],organocatalyst,C(C)O,46.069,-0.31,1.2,789,24.6,15.8,8.8,19.4,58.5,374.287,1.4006,374.287,1.4006,,,,,Phase-transfer catalyst,phase-transfer catalysis
234,10.1021/acssuschemeng.5b00734,2015,ACS Publications,DM200,200,59,-20,0,0,Tri-n-butyl-(2-hydroxyethyl)phosphonium Iodide,Tri-n-butyl-(2-hydroxyethyl)phosphonium Iodide,0.5,Ethanol,30,0.16,0.93,23,DE,0,OCC[P+](CCCC)(CCCC)CCCC.[I-],OCC[P+](CCCC)(CCCC)CCCC.[I-],organocatalyst,C(C)O,46.069,-0.31,1.2,789,24.6,15.8,8.8,19.4,58.5,374.287,1.4006,374.287,1.4006,,,,,Phase-transfer catalyst,phase-transfer catalysis
235,10.1021/acssuschemeng.5b00734,2015,ACS Publications,DM150,150,59,0,0,1,Tri-n-butyl-(2-hydroxyethyl)phosphonium Iodide,Tri-n-butyl-(2-hydroxyethyl)phosphonium Iodide,0.5,Ethanol,30,0.09,0.99,23,DE,0,OCC[P+](CCCC)(CCCC)CCCC.[I-],OCC[P+](CCCC)(CCCC)CCCC.[I-],organocatalyst,C(C)O,46.069,-0.31,1.2,789,24.6,15.8,8.8,19.4,58.5,374.287,1.4006,374.287,1.4006,,,,,Phase-transfer catalyst,phase-transfer catalysis
236,10.1021/acssuschemeng.5b00734,2015,ACS Publications,DM300,300,59,-37.5,0,0,Tri-n-butyl-(2-hydroxyethyl)phosphonium Iodide,Tri-n-butyl-(2-hydroxyethyl)phosphonium Iodide,0.5,Acetone,20,0.345,0.97,23,DE,0,OCC[P+](CCCC)(CCCC)CCCC.[I-],OCC[P+](CCCC)(CCCC)CCCC.[I-],organocatalyst,CC(=O)C,58.08,-0.24,0.32,784,20.7,15.5,10.4,7,74,374.287,1.4006,374.287,1.4006,,,,,Phase-transfer catalyst,phase-transfer catalysis
237,10.1021/acssuschemeng.5b00734,2015,ACS Publications,DM300,300,59,-37.5,0,0,(2-Hydroxyethyl)tri-n-octylphosphonium Iodide,(2-Hydroxyethyl)tri-n-octylphosphonium Iodide,0.5,Ethanol,30,0.38,0.98,23,CF,0,CCCCCCCC[P+](CCO)(CCCCCCCC)CCCCCCCC.[I-],CCCCCCCC[P+](CCO)(CCCCCCCC)CCCCCCCC.[I-],organocatalyst,C(C)O,46.069,-0.31,1.2,789,24.6,15.8,8.8,19.4,58.5,542.611,6.0818,542.611,6.0818,,,,,Phase-transfer catalyst,phase-transfer catalysis
238,10.1021/acssuschemeng.5b00734,2015,ACS Publications,DM300,300,59,-37.5,0,0,Tetra-n-butylphosphonium iodide,Tetra-n-butylphosphonium iodide,0.5,Ethanol,30,0.333333333,0.94,23,CF,0,CCCC[P+](CCCC)(CCCC)CCCC.[I-],CCCC[P+](CCCC)(CCCC)CCCC.[I-],organocatalyst,C(C)O,46.069,-0.31,1.2,789,24.6,15.8,8.8,19.4,58.5,386.342,3.2084,386.342,3.2084,,,,,Phase-transfer catalyst,phase-transfer catalysis
239,10.1021/acssuschemeng.5b00734,2015,ACS Publications,DM300,300,59,-37.5,0,0,Tetra-n-butylammonium iodide,Tetra-n-butylammonium iodide,0.5,Ethanol,30,0.326666667,0.9,23,CF,0,CCCC[N+](CCCC)(CCCC)CCCC.[I-],CCCC[N+](CCCC)(CCCC)CCCC.[I-],organocatalyst,C(C)O,46.069,-0.31,1.2,789,24.6,15.8,8.8,19.4,58.5,369.375,2.0076,369.375,2.0076,,,,,Phase-transfer catalyst,phase-transfer catalysis
240,10.1039/d4gc06334a,2025,Royal Society of Chemistry,GMT-oNF-1,600,-1,0,1,1,Pd(Xantphos),Pd(dba)2,0.01,2-Methyltetrahydrofuran,20,3.9,1,23,CF,0,CC1(c2c(Oc3c1cccc3[P](c4ccccc4)([Pd][P]5(c6ccccc6)c7ccccc7)c8ccccc8)c5ccc2)C,[Pd].O=C(/C=C/c1ccccc1)\C=C\c2ccccc2.O=C(/C=C/c3ccccc3)\C=C\c4ccccc4,metal_catalyst,CC1CCCO1,86.134,0.16,0.47,854,7,16.9,5,4.3,100.2,685.052,7.6321,575.016,7.9621,,,,,Transition metal complex,"carbonylation, hydrogenation, cross coupling"
241,10.1039/d4gc06334a,2025,Royal Society of Chemistry,GMT-oNF-1,600,-1,0,1,1,Xantphos,Pd(Xantphos),0.2,2-Methyltetrahydrofuran,20,3.9,0.996,23,CF,0,CC1(C)c2cccc(P(c3ccccc3)c4ccccc4)c2Oc5c(P(c6ccccc6)c7ccccc7)cccc15,CC1(c2c(Oc3c1cccc3[P](c4ccccc4)([Pd][P]5(c6ccccc6)c7ccccc7)c8ccccc8)c5ccc2)C,ligand,CC1CCCO1,86.134,0.16,0.47,854,7,16.9,5,4.3,100.2,578.632,7.6346,685.052,7.6321,,,,,Phosphine ligand,cross coupling
242,10.1039/d4gc06334a,2025,Royal Society of Chemistry,GMT-oNF-2,300,87,-8,0,0,Pd(Xantphos),Pd(dba)2,0.01,2-Methyltetrahydrofuran,20,4.3,0.985,23,CF,0,CC1(c2c(Oc3c1cccc3[P](c4ccccc4)([Pd][P]5(c6ccccc6)c7ccccc7)c8ccccc8)c5ccc2)C,[Pd].O=C(/C=C/c1ccccc1)\C=C\c2ccccc2.O=C(/C=C/c3ccccc3)\C=C\c4ccccc4,metal_catalyst,CC1CCCO1,86.134,0.16,0.47,854,7,16.9,5,4.3,100.2,685.052,7.6321,575.016,7.9621,,,,,Transition metal complex,"carbonylation, hydrogenation, cross coupling"
243,10.1039/d4gc06334a,2025,Royal Society of Chemistry,GMT-oNF-2,300,87,-8,0,0,Xantphos,Pd(Xantphos),0.2,2-Methyltetrahydrofuran,20,4.3,0.972,23,CF,0,CC1(C)c2cccc(P(c3ccccc3)c4ccccc4)c2Oc5c(P(c6ccccc6)c7ccccc7)cccc15,CC1(c2c(Oc3c1cccc3[P](c4ccccc4)([Pd][P]5(c6ccccc6)c7ccccc7)c8ccccc8)c5ccc2)C,ligand,CC1CCCO1,86.134,0.16,0.47,854,7,16.9,5,4.3,100.2,578.632,7.6346,685.052,7.6321,,,,,Phosphine ligand,cross coupling
244,10.1039/d4gc06334a,2025,Royal Society of Chemistry,GMT-oNF-3,600,-1,0,1,1,Pd(Xantphos),Pd(dba)2,0.01,2-Methyltetrahydrofuran,20,9.5,0.951,23,CF,0,CC1(c2c(Oc3c1cccc3[P](c4ccccc4)([Pd][P]5(c6ccccc6)c7ccccc7)c8ccccc8)c5ccc2)C,[Pd].O=C(/C=C/c1ccccc1)\C=C\c2ccccc2.O=C(/C=C/c3ccccc3)\C=C\c4ccccc4,metal_catalyst,CC1CCCO1,86.134,0.16,0.47,854,7,16.9,5,4.3,100.2,685.052,7.6321,575.016,7.9621,,,,,Transition metal complex,"carbonylation, hydrogenation, cross coupling"
245,10.1039/d4gc06334a,2025,Royal Society of Chemistry,GMT-oNF-3,600,-1,0,1,1,Xantphos,Pd(Xantphos),0.2,2-Methyltetrahydrofuran,20,9.5,0.91,23,CF,0,CC1(C)c2cccc(P(c3ccccc3)c4ccccc4)c2Oc5c(P(c6ccccc6)c7ccccc7)cccc15,CC1(c2c(Oc3c1cccc3[P](c4ccccc4)([Pd][P]5(c6ccccc6)c7ccccc7)c8ccccc8)c5ccc2)C,ligand,CC1CCCO1,86.134,0.16,0.47,854,7,16.9,5,4.3,100.2,578.632,7.6346,685.052,7.6321,,,,,Phosphine ligand,cross coupling
246,10.1039/d4gc06334a,2025,Royal Society of Chemistry,PMPerformance,300,-1,0,1,1,Pd(Xantphos),Pd(dba)2,0.01,2-Methyltetrahydrofuran,20,1.8,0.983,23,CF,0,CC1(c2c(Oc3c1cccc3[P](c4ccccc4)([Pd][P]5(c6ccccc6)c7ccccc7)c8ccccc8)c5ccc2)C,[Pd].O=C(/C=C/c1ccccc1)\C=C\c2ccccc2.O=C(/C=C/c3ccccc3)\C=C\c4ccccc4,metal_catalyst,CC1CCCO1,86.134,0.16,0.47,854,7,16.9,5,4.3,100.2,685.052,7.6321,575.016,7.9621,,,,,Transition metal complex,"carbonylation, hydrogenation, cross coupling"
247,10.1039/d4gc06334a,2025,Royal Society of Chemistry,PMPerformance,300,-1,0,1,1,Xantphos,Pd(Xantphos),0.2,2-Methyltetrahydrofuran,20,1.8,0.973,23,CF,0,CC1(C)c2cccc(P(c3ccccc3)c4ccccc4)c2Oc5c(P(c6ccccc6)c7ccccc7)cccc15,CC1(c2c(Oc3c1cccc3[P](c4ccccc4)([Pd][P]5(c6ccccc6)c7ccccc7)c8ccccc8)c5ccc2)C,ligand,CC1CCCO1,86.134,0.16,0.47,854,7,16.9,5,4.3,100.2,578.632,7.6346,685.052,7.6321,,,,,Phosphine ligand,cross coupling
248,10.1039/d4gc06334a,2025,Royal Society of Chemistry,SS126,300,-1,0,1,1,Pd(Xantphos),Pd(dba)2,0.01,2-Methyltetrahydrofuran,20,0.9,0.932,23,CF,0,CC1(c2c(Oc3c1cccc3[P](c4ccccc4)([Pd][P]5(c6ccccc6)c7ccccc7)c8ccccc8)c5ccc2)C,[Pd].O=C(/C=C/c1ccccc1)\C=C\c2ccccc2.O=C(/C=C/c3ccccc3)\C=C\c4ccccc4,metal_catalyst,CC1CCCO1,86.134,0.16,0.47,854,7,16.9,5,4.3,100.2,685.052,7.6321,575.016,7.9621,,,,,Transition metal complex,"carbonylation, hydrogenation, cross coupling"
249,10.1039/d4gc06334a,2025,Royal Society of Chemistry,SS126,300,-1,0,1,1,Xantphos,Pd(Xantphos),0.2,2-Methyltetrahydrofuran,20,0.9,0.929,23,CF,0,CC1(C)c2cccc(P(c3ccccc3)c4ccccc4)c2Oc5c(P(c6ccccc6)c7ccccc7)cccc15,CC1(c2c(Oc3c1cccc3[P](c4ccccc4)([Pd][P]5(c6ccccc6)c7ccccc7)c8ccccc8)c5ccc2)C,ligand,CC1CCCO1,86.134,0.16,0.47,854,7,16.9,5,4.3,100.2,578.632,7.6346,685.052,7.6321,,,,,Phosphine ligand,cross coupling
250,10.1002/cssc.202101153,2021,Wiley Online Library,GMT-oNF-1,600,-1,0,1,1,Pt(SIPr)(dms)Cl2,Pt(SIPr)(dms)Cl2,0.5,Tetrahydrofuran,20,8.23,0.93,23,CF,0,Cl[Pt]([S](C)C)(Cl)=C1N(c2c(C(C)C)cccc2C(C)C)CCN1c3c(C(C)C)cccc3C(C)C,Cl[Pt]([S](C)C)(Cl)=C1N(c2c(C(C)C)cccc2C(C)C)CCN1c3c(C(C)C)cccc3C(C)C,metal_catalyst,C1CCOC1,72.107,0.46,0.55,889,7.58,16.8,5.7,8,81.7,718.736,9.4992,718.736,9.4992,,,,,Transition metal complex,alkene hydrosilylation
251,10.1002/cssc.202101153,2021,Wiley Online Library,GMT-oNF-1,600,-1,0,1,1,Pt(SIPr)(dms)Cl2,Pt(SIPr)(dms)Cl2,0.5,n-Hexane,20,10.68,0.86,23,CF,0,Cl[Pt]([S](C)C)(Cl)=C1N(c2c(C(C)C)cccc2C(C)C)CCN1c3c(C(C)C)cccc3C(C)C,Cl[Pt]([S](C)C)(Cl)=C1N(c2c(C(C)C)cccc2C(C)C)CCN1c3c(C(C)C)cccc3C(C)C,metal_catalyst,C(CCC)CC,86.178,3.9,0.3,661,1.88,14.9,0,0,131.6,718.736,9.4992,718.736,9.4992,,,,,Transition metal complex,alkene hydrosilylation
252,10.1002/cssc.202101153,2021,Wiley Online Library,GMT-oNF-2,300,87,-8,0,0,Pt(SIPr)(dms)Cl2,Pt(SIPr)(dms)Cl2,0.5,Tetrahydrofuran,20,4.5,0.954,23,CF,0,Cl[Pt]([S](C)C)(Cl)=C1N(c2c(C(C)C)cccc2C(C)C)CCN1c3c(C(C)C)cccc3C(C)C,Cl[Pt]([S](C)C)(Cl)=C1N(c2c(C(C)C)cccc2C(C)C)CCN1c3c(C(C)C)cccc3C(C)C,metal_catalyst,C1CCOC1,72.107,0.46,0.55,889,7.58,16.8,5.7,8,81.7,718.736,9.4992,718.736,9.4992,,,,,Transition metal complex,alkene hydrosilylation
253,10.1002/cssc.202101153,2021,Wiley Online Library,GMT-oNF-2,300,87,-8,0,0,Pt(SIPr)(dms)Cl2,Pt(SIPr)(dms)Cl2,0.5,2-Methyltetrahydrofuran,20,4.95,0.972,23,CF,0,Cl[Pt]([S](C)C)(Cl)=C1N(c2c(C(C)C)cccc2C(C)C)CCN1c3c(C(C)C)cccc3C(C)C,Cl[Pt]([S](C)C)(Cl)=C1N(c2c(C(C)C)cccc2C(C)C)CCN1c3c(C(C)C)cccc3C(C)C,metal_catalyst,CC1CCCO1,86.134,0.16,0.47,854,7,16.9,5,4.3,100.2,718.736,9.4992,718.736,9.4992,,,,,Transition metal complex,alkene hydrosilylation
254,10.1021/om0303754,2003,ACS Publications,PDMS,300,-1,0,1,1,Pd(dba)2,Pd(dba)2,0.5,Toluene,5,11,0.9995,23,DE,0,[Pd].O=C(/C=C/c1ccccc1)\C=C\c2ccccc2.O=C(/C=C/c3ccccc3)\C=C\c4ccccc4,[Pd].O=C(/C=C/c1ccccc1)\C=C\c2ccccc2.O=C(/C=C/c3ccccc3)\C=C\c4ccccc4,metal_catalyst,Cc1ccccc1,92.141,2.73,0.59,867,2.38,18,1.4,2,106.8,575.016,7.9621,575.016,7.9621,,,,,Transition metal complex,"cross coupling, precursor"
255,10.1039/C8NJ01277F,2018,Royal Society of Chemistry,GMT-oNF-1,600,-1,0,1,1,Cinchona alkaloid 7,Cinchona alkaloid 7,0.5,Acetonitrile,10,5.021,0.882,20,CF,0,[H][C@@]1([C@@H](c(ccn2)c3c2ccc(OC)c3)N)C[C@@H]4CC[N@]1C[C@@H]4CC,[H][C@@]1([C@@H](c(ccn2)c3c2ccc(OC)c3)N)C[C@@H]4CC[N@]1C[C@@H]4CC,organocatalyst,C(C)#N,41.053,-0.33,0.34,786,37.5,15.3,18,6.1,52.6,325.456,3.3636,325.456,3.3636,,,,,"Organocatalyst, Cinchona alkaloid","asymmetric catalysis, asymmetric dihydroxylation, asymmetric aminohydroxylation"
256,10.1039/C8NJ01277F,2018,Royal Society of Chemistry,GMT-oNF-1,600,-1,0,1,1,Cinchona alkaloid 7,Cinchona alkaloid 7,0.5,Acetonitrile,20,4.3745,0.906,20,CF,0,[H][C@@]1([C@@H](c(ccn2)c3c2ccc(OC)c3)N)C[C@@H]4CC[N@]1C[C@@H]4CC,[H][C@@]1([C@@H](c(ccn2)c3c2ccc(OC)c3)N)C[C@@H]4CC[N@]1C[C@@H]4CC,organocatalyst,C(C)#N,41.053,-0.33,0.34,786,37.5,15.3,18,6.1,52.6,325.456,3.3636,325.456,3.3636,,,,,"Organocatalyst, Cinchona alkaloid","asymmetric catalysis, asymmetric dihydroxylation, asymmetric aminohydroxylation"
257,10.1039/C8NJ01277F,2018,Royal Society of Chemistry,GMT-oNF-1,600,-1,0,1,1,Cinchona alkaloid 7,Cinchona alkaloid 7,0.5,Acetonitrile,30,3.768333333,0.937,20,CF,0,[H][C@@]1([C@@H](c(ccn2)c3c2ccc(OC)c3)N)C[C@@H]4CC[N@]1C[C@@H]4CC,[H][C@@]1([C@@H](c(ccn2)c3c2ccc(OC)c3)N)C[C@@H]4CC[N@]1C[C@@H]4CC,organocatalyst,C(C)#N,41.053,-0.33,0.34,786,37.5,15.3,18,6.1,52.6,325.456,3.3636,325.456,3.3636,,,,,"Organocatalyst, Cinchona alkaloid","asymmetric catalysis, asymmetric dihydroxylation, asymmetric aminohydroxylation"
258,10.1039/C8NJ01277F,2018,Royal Society of Chemistry,GMT-oNF-2,300,87,-8,0,0,Cinchona alkaloid 7,Cinchona alkaloid 7,0.5,Acetonitrile,10,5.795,0.873,20,CF,0,[H][C@@]1([C@@H](c(ccn2)c3c2ccc(OC)c3)N)C[C@@H]4CC[N@]1C[C@@H]4CC,[H][C@@]1([C@@H](c(ccn2)c3c2ccc(OC)c3)N)C[C@@H]4CC[N@]1C[C@@H]4CC,organocatalyst,C(C)#N,41.053,-0.33,0.34,786,37.5,15.3,18,6.1,52.6,325.456,3.3636,325.456,3.3636,,,,,"Organocatalyst, Cinchona alkaloid","asymmetric catalysis, asymmetric dihydroxylation, asymmetric aminohydroxylation"
259,10.1039/C8NJ01277F,2018,Royal Society of Chemistry,GMT-oNF-2,300,87,-8,0,0,Cinchona alkaloid 7,Cinchona alkaloid 7,0.5,Acetonitrile,20,5.365,0.893,20,CF,0,[H][C@@]1([C@@H](c(ccn2)c3c2ccc(OC)c3)N)C[C@@H]4CC[N@]1C[C@@H]4CC,[H][C@@]1([C@@H](c(ccn2)c3c2ccc(OC)c3)N)C[C@@H]4CC[N@]1C[C@@H]4CC,organocatalyst,C(C)#N,41.053,-0.33,0.34,786,37.5,15.3,18,6.1,52.6,325.456,3.3636,325.456,3.3636,,,,,"Organocatalyst, Cinchona alkaloid","asymmetric catalysis, asymmetric dihydroxylation, asymmetric aminohydroxylation"
260,10.1039/C8NJ01277F,2018,Royal Society of Chemistry,GMT-oNF-2,300,87,-8,0,0,Cinchona alkaloid 7,Cinchona alkaloid 7,0.5,Acetonitrile,30,4.531,0.925,20,CF,0,[H][C@@]1([C@@H](c(ccn2)c3c2ccc(OC)c3)N)C[C@@H]4CC[N@]1C[C@@H]4CC,[H][C@@]1([C@@H](c(ccn2)c3c2ccc(OC)c3)N)C[C@@H]4CC[N@]1C[C@@H]4CC,organocatalyst,C(C)#N,41.053,-0.33,0.34,786,37.5,15.3,18,6.1,52.6,325.456,3.3636,325.456,3.3636,,,,,"Organocatalyst, Cinchona alkaloid","asymmetric catalysis, asymmetric dihydroxylation, asymmetric aminohydroxylation"
261,10.1039/C8NJ01277F,2018,Royal Society of Chemistry,GMT-oNF-3,600,-1,0,1,1,Cinchona alkaloid 7,Cinchona alkaloid 7,0.5,Acetonitrile,10,0.313,0.923,20,CF,0,[H][C@@]1([C@@H](c(ccn2)c3c2ccc(OC)c3)N)C[C@@H]4CC[N@]1C[C@@H]4CC,[H][C@@]1([C@@H](c(ccn2)c3c2ccc(OC)c3)N)C[C@@H]4CC[N@]1C[C@@H]4CC,organocatalyst,C(C)#N,41.053,-0.33,0.34,786,37.5,15.3,18,6.1,52.6,325.456,3.3636,325.456,3.3636,,,,,"Organocatalyst, Cinchona alkaloid","asymmetric catalysis, asymmetric dihydroxylation, asymmetric aminohydroxylation"
