Repository: aronbeke/intelli-membrane

# intelli-membrane
Repository for explainable transfer learning in membrane science.

This codebase is to complement the manuscript "Energy-efficient membrane-assisted catalytic systems enabled by explainable transfer learning". The manuscript is currently under peer review.

## Example prediction
An example prediction script can be run with the python model_predict.py command from the command line, which performs rejection prediction for the inputs in example/prediction_input.csv, producing an example/prediction_output.csv file with the predicted rejection values.

The OSN Catalyst Dataset is available in the osncat.csv file.

File: data/osncat.csv (part 4 of 31)
ccc5)c(O[P]7(Oc8c(c9c(O7)cccc9)cccc8)[Rh+]4%10O[C-](C=C(C)O%10)C)c(C(C)(C)C)c1,ligand,Cc1ccccc1,92.141,2.73,0.59,867,2.38,18,1.4,2,106.8,786.798,14.8568,988.813,14.85539,,,,,Phosphine ligand,hydroformylation
5,10.1002/cctc.201601018,2016,ChemCatChem,GMT-oNF-2,300,87,-8,0,0,Xantphos,Rh(Xantphos)acac,0.2,Toluene,30,2,0.95,25,CF,0,CC1(C)c2cccc(P(c3ccccc3)c4ccccc4)c2Oc5c(P(c6ccccc6)c7ccccc7)cccc15,CC(c1c2c([P]3(c4ccccc4)c5ccccc5)ccc1)(c6c(O2)c([P]([Rh+]73O[C-](C=C(C)O7)C)(c8ccccc8)c9ccccc9)ccc6)C,ligand,Cc1ccccc1,92.141,2.73,0.59,867,2.38,18,1.4,2,106.8,578.632,7.6346,780.647,9.03599,,,,,Phosphine ligand,cross coupling
6,10.1002/cctc.201601018,2016,ChemCatChem,GMT-oNF-2,300,87,-8,0,0,Triphenylphosphine,Rh(TPP),0.2,Toluene,30,2,0.66,25,CF,0,c1(P(c2ccccc2)c3ccccc3)ccccc1,CC1=C[C-](C)O[Rh+]([P](c2ccccc2)(c3ccccc3)c4ccccc4)([P](c5ccccc5)(c6ccccc6)c7ccccc7)O1,ligand,Cc1ccccc1,92.141,2.73,0.59,867,2.38,18,1.4,2,106.8,262.292,3.4448,726.599,8.29099,,,,,Phosphine ligand,cross coupling
7,10.1002/ceat.201900110,2019,Chemical Engineering and Technology,DM300,300,59,-37.5,0,0,Magnesium Triflate,Magnesium Triflate,0.5,Ethanol,30,0.09435,0.9802,50,CF,0,[Mg++].[O-]S(=O)(=O)C(F)(F)F.[O-]S(=O)(=O)C(F)(F)F,[Mg++].[O-]S(=O)(=O)C(F)(F)F.[O-]S(=O)(=O)C(F)(F)F,metal_catalyst,C(C)O,46.069,-0.31,1.2,789,24.6,15.8,8.8,19.4,58.5,322.443,-0.278,322.443,-0.278,,,,,"Inorganic salt, Lewis acid","ring opening, enantioselective carbonyl-ene reaction, enantioselective Diels-Alder, enantioselective Strecker-type"
262,10.1039/C8NJ01277F,2018,Royal Society of Chemistry,GMT-oNF-3,600,-1,0,1,1,Cinchona alkaloid 7,Cinchona alkaloid 7,0.5,Acetonitrile,20,0.3575,0.954,20,CF,0,[H][C@@]1([C@@H](c(ccn2)c3c2ccc(OC)c3)N)C[C@@H]4CC[N@]1C[C@@H]4CC,[H][C@@]1([C@@H](c(ccn2)c3c2ccc(OC)c3)N)C[C@@H]4CC[N@]1C[C@@H]4CC,organocatalyst,C(C)#N,41.053,-0.33,0.34,786,37.5,15.3,18,6.1,52.6,325.456,3.3636,325.456,3.3636,,,,,"Organocatalyst, Cinchona alkaloid","asymmetric catalysis, asymmetric dihydroxylation, asymmetric aminohydroxylation"
263,10.1039/C8NJ01277F,2018,Royal Society of Chemistry,GMT-oNF-3,600,-1,0,1,1,Cinchona alkaloid 7,Cinchona alkaloid 7,0.5,Acetonitrile,30,0.389333333,0.983,20,CF,0,[H][C@@]1([C@@H](c(ccn2)c3c2ccc(OC)c3)N)C[C@@H]4CC[N@]1C[C@@H]4CC,[H][C@@]1([C@@H](c(ccn2)c3c2ccc(OC)c3)N)C[C@@H]4CC[N@]1C[C@@H]4CC,organocatalyst,C(C)#N,41.053,-0.33,0.34,786,37.5,15.3,18,6.1,52.6,325.456,3.3636,325.456,3.3636,,,,,"Organocatalyst, Cinchona alkaloid","asymmetric catalysis, asymmetric dihydroxylation, asymmetric aminohydroxylation"
264,10.1039/C8NJ01277F,2018,Royal Society of Chemistry,PBI,200,34,-15,0,0,Cinchona alkaloid 7,Cinchona alkaloid 7,0.5,Acetonitrile,10,3.677248677,0.979,20,CF,0,[H][C@@]1([C@@H](c(ccn2)c3c2ccc(OC)c3)N)C[C@@H]4CC[N@]1C[C@@H]4CC,[H][C@@]1([C@@H](c(ccn2)c3c2ccc(OC)c3)N)C[C@@H]4CC[N@]1C[C@@H]4CC,organocatalyst,C(C)#N,41.053,-0.33,0.34,786,37.5,15.3,18,6.1,52.6,325.456,3.3636,325.456,3.3636,,,,,"Organocatalyst, Cinchona alkaloid","asymmetric catalysis, asymmetric dihydroxylation, asymmetric aminohydroxylation"
265,10.1039/C8NJ01277F,2018,Royal Society of Chemistry,PBI,200,34,-15,0,0,Cinchona alkaloid 7,Cinchona alkaloid 7,0.5,Acetonitrile,20,3.677248677,0.985,20,CF,0,[H][C@@]1([C@@H](c(ccn2)c3c2ccc(OC)c3)N)C[C@@H]4CC[N@]1C[C@@H]4CC,[H][C@@]1([C@@H](c(ccn2)c3c2ccc(OC)c3)N)C[C@@H]4CC[N@]1C[C@@H]4CC,organocatalyst,C(C)#N,41.053,-0.33,0.34,786,37.5,15.3,18,6.1,52.6,325.456,3.3636,325.456,3.3636,,,,,"Organocatalyst, Cinchona alkaloid","asymmetric catalysis, asymmetric dihydroxylation, asymmetric aminohydroxylation"
266,10.1039/C8NJ01277F,2018,Royal Society of Chemistry,PBI,200,34,-15,0,0,Cinchona alkaloid 7,Cinchona alkaloid 7,0.5,Acetonitrile,30,3.677248677,0.991,20,CF,0,[H][C@@]1([C@@H](c(ccn2)c3c2ccc(OC)c3)N)C[C@@H]4CC[N@]1C[C@@H]4CC,[H][C@@]1([C@@H](c(ccn2)c3c2ccc(OC)c3)N)C[C@@H]4CC[N@]1C[C@@H]4CC,organocatalyst,C(C)#N,41.053,-0.33,0.34,786,37.5,15.3,18,6.1,52.6,325.456,3.3636,325.456,3.3636,,,,,"Organocatalyst, Cinchona alkaloid","asymmetric catalysis, asymmetric dihydroxylation, asymmetric aminohydroxylation"
267,10.1039/B516778G,2006,Royal Society of Chemistry,SM122,220,-1,0,1,1,Pd(PPh3)4,Pd2(dba)3,0.01,Ethyl acetate,30,6.97,0.95,30,DE,0,c1([P]([Pd]([P](c2ccccc2)(c3ccccc3)c4ccccc4)([P](c5ccccc5)(c6ccccc6)c7ccccc7)[P](c8ccccc8)(c9ccccc9)c%10ccccc%10)(c%11ccccc%11)c%12ccccc%12)ccccc1,O=C(/C=C/c1ccccc1)/C=C/c2ccccc2.O=C(/C=C/c3ccccc3)/C=C/c4ccccc4.O=C(/C=C/c5ccccc5)/C=C/c6ccccc6.[Pd].[Pd],metal_catalyst,O(C(C)=O)CC,88.106,0.71,0.45,902,6.02,15.8,5.3,7.2,98.5,1155.588,13.7767,915.734,11.9419,,,,,Transition metal complex,cross coupling
268,10.1002/cssc.200800256,2009,Wiley Online Library,MPF50,700,-1,0,1,1,"Bis[[3,5-bis[(diphenylphosphinoyl)methyl]phenyl]oxy]-dimethylbiphenyl (diPCP)","Bis[[3,5-bis[(diphenylphosphinoyl)methyl]phenyl]oxy]-dimethylbiphenyl (diPCP)",0.5,Dichloromethane,20,0.335,0.71,20,DE,0,O=P(c1ccccc1)(c2ccccc2)Cc3cc(OCc4ccc(c5ccc(COc6cc(CP(c7ccccc7)(c8ccccc8)=O)cc(CP(c9ccccc9)(c%10ccccc%10)=O)c6)cc5)cc4)cc(CP(c%11ccccc%11)(c%12ccccc%12)=O)c3,O=P(c1ccccc1)(c2ccccc2)Cc3cc(OCc4ccc(c5ccc(COc6cc(CP(c7ccccc7)(c8ccccc8)=O)cc(CP(c9ccccc9)(c%10ccccc%10)=O)c6)cc5)cc4)cc(CP(c%11ccccc%11)(c%12ccccc%12)=O)c3,ligand,C(Cl)Cl,84.933,1.25,0.43,1322,8.93,18.2,6.3,6.1,63.9,1223.276,16.568,1223.276,16.568,,,,,Phosphine ligand,allylic substitution
269,10.1002/cssc.200800256,2009,Wiley Online Library,MPF50,700,-1,0,1,1,"Bis[[3,5-bis[(diphenylphosphinoyl)methyl]phenyl]oxy]-dimethylbiphenyl (diPCP)","Bis[[3,5-bis[(diphenylphosphinoyl)methyl]phenyl]oxy]-dimethylbiphenyl (diPCP)",0.5,Tetrahydrofuran,20,6.648,0.704,20,DE,0,O=P(c1ccccc1)(c2ccccc2)Cc3cc(OCc4ccc(c5ccc(COc6cc(CP(c7ccccc7)(c8ccccc8)=O)cc(CP(c9ccccc9)(c%10ccccc%10)=O)c6)cc5)cc4)cc(CP(c%11ccccc%11)(c%12ccccc%12)=O)c3,O=P(c1ccccc1)(c2ccccc2)Cc3cc(OCc4ccc(c5ccc(COc6cc(CP(c7ccccc7)(c8ccccc8)=O)cc(CP(c9ccccc9)(c%10ccccc%10)=O)c6)cc5)cc4)cc(CP(c%11ccccc%11)(c%12ccccc%12)=O)c3,ligand,C1CCOC1,72.107,0.46,0.55,889,7.58,16.8,5.7,8,81.7,1223.276,16.568,1223.276,16.568,,,,,Phosphine ligand,allylic substitution
270,10.1002/cssc.200800256,2009,Wiley Online Library,MPF50,700,-1,0,1,1,"Tris[[3,5-bis[(diphenylphosphinoyl)methyl]phenyl]oxy]-mesitylene (StriPCP)","Tris[[3,5-bis[(diphenylphosphinoyl)methyl]phenyl]oxy]-mesitylene (StriPCP)",0.5,Dichloromethane,20,0.408,0.934,20,DE,0,O=P(c1ccccc1)(c2ccccc2)Cc3cc(OCc4cc(COc5cc(CP(c6ccccc6)(c7ccccc7)=O)cc(CP(c8ccccc8)(c9ccccc9)=O)c5)cc(COc%10cc(CP(c%11ccccc%11)(c%12ccccc%12)=O)cc(CP(c%13ccccc%13)(c%14ccccc%14)=O)c%10)c4)cc(CP(c%15ccccc%15)(c%16ccccc%16)=O)c3,O=P(c1ccccc1)(c2ccccc2)Cc3cc(OCc4cc(COc5cc(CP(c6ccccc6)(c7ccccc7)=O)cc(CP(c8ccccc8)(c9ccccc9)=O)c5)cc(COc%10cc(CP(c%11ccccc%11)(c%12ccccc%12)=O)cc(CP(c%13ccccc%13)(c%14ccccc%14)=O)c%10)c4)cc(CP(c%15ccccc%15)(c%16ccccc%16)=O)c3,ligand,C(Cl)Cl,84.933,1.25,0.43,1322,8.93,18.2,6.3,6.1,63.9,1681.71,21.5082,1681.71,21.5082,,,,,Phosphine ligand,allylic substitution
271,10.1002/cssc.200800256,2009,Wiley Online Library,MPF50,700,-1,0,1,1,"Tris[[3,5-bis[(diphenylphosphinoyl)methyl]phenyl]oxy]-mesitylene (StriPCP)","Tris[[3,5-bis[(diphenylphosphinoyl)methyl]phenyl]oxy]-mesitylene (StriPCP)",0.5,Tetrahydrofuran,20,6.648,0.975,20,DE,0,O=P(c1ccccc1)(c2ccccc2)Cc3cc(OCc4cc(COc5cc(CP(c6ccccc6)(c7ccccc7)=O)cc(CP(c8ccccc8)(c9ccccc9)=O)c5)cc(COc%10cc(CP(c%11ccccc%11)(c%12ccccc%12)=O)cc(CP(c%13ccccc%13)(c%14ccccc%14)=O)c%10)c4)cc(CP(c%15ccccc%15)(c%16ccccc%16)=O)c3,O=P(c1ccccc1)(c2ccccc2)Cc3cc(OCc4cc(COc5cc(CP(c6ccccc6)(c7ccccc7)=O)cc(CP(c8ccccc8)(c9ccccc9)=O)c5)cc(COc%10cc(CP(c%11ccccc%11)(c%12ccccc%12)=O)cc(CP(c%13ccccc%13)(c%14ccccc%14)=O)c%10)c4)cc(CP(c%15ccccc%15)(c%16ccccc%16)=O)c3,ligand,C1CCOC1,72.107,0.46,0.55,889,7.58,16.8,5.7,8,81.7,1681.71,21.5082,1681.71,21.5082,,,,,Phosphine ligand,allylic substitution
272,10.1002/cssc.200800256,2009,Wiley Online Library,MPF50,700,-1,0,1,1,"Tris[[3,5-bis[(diphenylphosphinoyl)methyl]phenyl]oxy]-1,3,5-tri(p-methyl-phenyl)benzene (XLtriPCP)","Tris[[3,5-bis[(diphenylphosphinoyl)methyl]phenyl]oxy]-1,3,5-tri(p-methyl-phenyl)benzene (XLtriPCP)",0.5,Dichloromethane,20,0.408,0.981,20,DE,0,O=P(c1ccccc1)(c2ccccc2)Cc3cc(OCc4ccc(c5cc(c6ccc(COc7cc(CP(c8ccccc8)(c9ccccc9)=O)cc(CP(c%10ccccc%10)(c%11ccccc%11)=O)c7)cc6)cc(c%12ccc(COc%13cc(CP(c%14ccccc%14)(c%15ccccc%15)=O)cc(CP(c%16ccccc%16)(c%17ccccc%17)=O)c%13)cc%12)c5)cc4)cc(CP(c%18ccccc%18)(c%19ccccc%19)=O)c3,O=P(c1ccccc1)(c2ccccc2)Cc3cc(OCc4ccc(c5cc(c6ccc(COc7cc(CP(c8ccccc8)(c9ccccc9)=O)cc(CP(c%10ccccc%10)(c%11ccccc%11)=O)c7)cc6)cc(c%12ccc(COc%13cc(CP(c%14ccccc%14)(c%15ccccc%15)=O)cc(CP(c%16ccccc%16)(c%17ccccc%17)=O)c%13)cc%12)c5)cc4)cc(CP(c%18ccccc%18)(c%19ccccc%19)=O)c3,ligand,C(Cl)Cl,84.933,1.25,0.43,1322,8.93,18.2,6.3,6.1,63.9,1910.004,26.5092,1910.004,26.5092,,,,,Phosphine ligand,allylic substitution
273,10.1002/cssc.200800256,2009,Wiley Online Library,MPF50,700,-1,0,1,1,"Tris[[3,5-bis[(diphenylphosphinoyl)methyl]phenyl]oxy]-1,3,5-tri(p-methyl-phenyl)benzene (XLtriPCP)","Tris[[3,5-bis[(diphenylphosphinoyl)methyl]phenyl]oxy]-1,3,5-tri(p-methyl-phenyl)benzene (XLtriPCP)",0.5,Tetrahydrofuran,20,6.648,0.994,20,DE,0,O=P(c1ccccc1)(c2ccccc2)Cc3cc(OCc4ccc(c5cc(c6ccc(COc7cc(CP(c8ccccc8)(c9ccccc9)=O)cc(CP(c%10ccccc%10)(c%11ccccc%11)=O)c7)cc6)cc(c%12ccc(COc%13cc(CP(c%14ccccc%14)(c%15ccccc%15)=O)cc(CP(c%16ccccc%16)(c%17ccccc%17)=O)c%13)cc%12)c5)cc4)cc(CP(c%18ccccc%18)(c%19ccccc%19)=O)c3,O=P(c1ccccc1)(c2ccccc2)Cc3cc(OCc4ccc(c5cc(c6ccc(COc7cc(CP(c8ccccc8)(c9ccccc9)=O)cc(CP(c%10ccccc%10)(c%11ccccc%11)=O)c7)cc6)cc(c%12ccc(COc%13cc(CP(c%14ccccc%14)(c%15ccccc%15)=O)cc(CP(c%16ccccc%16)(c%17ccccc%17)=O)c%13)cc%12)c5)cc4)cc(CP(c%18ccccc%18)(c%19ccccc%19)=O)c3,ligand,C1CCOC1,72.107,0.46,0.55,889,7.58,16.8,5.7,8,81.7,1910.004,26.5092,1910.004,26.5092,,,,,Phosphine ligand,allylic substitution
274,10.1021/op400073p,2013,ACS Publications,PEEK,300,-1,0,1,1,"[Pd(1,3-bis(diphenylphosphino)propane)(OAc)2]",Palladium(II)acetate,0.01,Dimethylformamide,30,0.066666667,0.93,80,CF,0,O=C(C)O[Pd]1([P](c2ccccc2)(c3ccccc3)CCC[P](c4ccccc4)1c5ccccc5)OC(C)=O,CC(O[Pd]OC(C)=O)=O,metal_catalyst,O=CN(C)C,73.095,-1.01,0.92,944,36.7,17.4,13.7,11.3,77,636.961,5.6674,224.508,0.0251,,,,,Transition metal complex,"cross coupling, carbonylation"
275,10.1016/j.memsci.2010.05.002,2010,Elsevier,SM122,220,-1,0,1,1,HRh(CO)3,HRh(CO)3,0.5,1-Octene,25,0.2784,0.99,60,CF,0,[H][Rh]([C]=O)([C]=O)[C]=O,[H][Rh]([C]=O)([C]=O)[C]=O,metal_catalyst,C(CCC=C)CCC,112.216,4.47,0.737,715,2.1,15.3,1,2.4,158,187.944,-1.4615,187.944,-1.4615,,,,,Transition metal complex,hydroformylation
276,10.1016/j.memsci.2010.05.002,2010,Elsevier,SM240,400,-1,0,1,1,HRh(CO)3,HRh(CO)3,0.5,1-Dodecene,25,0.237,0.99,60,CF,0,[H][Rh]([C]=O)([C]=O)[C]=O,[H][Rh]([C]=O)([C]=O)[C]=O,metal_catalyst,CCCCCCCCCCC=C,168.32,6.8,1.29,750,2.14,17.2,0,0,222,187.944,-1.4615,187.944,-1.4615,,,,,Transition metal complex,hydroformylation
277,10.1021/acscatal.5b00149,2015,ACS Publications,PEEK,300,-1,0,1,1,ruthenium diphosphine/diamine catalyst,ruthenium diphosphine/diamine catalyst,0.5,Toluene,27.6,0.193115942,0.996,23,CF,0,Cl[Ru]12([P](C3CCCCC3)(CC(OC(C)(C)O4)C4C[P]1(C5CCCCC5)C6CCCCC6)C7CCCCC7)([N]8=C(NC9=C8C=CC=C9)C(C)[NH2]2)Cl,Cl[Ru]12([P](C3CCCCC3)(CC(OC(C)(C)O4)C4C[P]1(C5CCCCC5)C6CCCCC6)C7CCCCC7)([N]8=C(NC9=C8C=CC=C9)C(C)[NH2]2)Cl,metal_catalyst,Cc1ccccc1,92.141,2.73,0.59,867,2.38,18,1.4,2,106.8,855.919,12.7602,855.919,12.7602,,,,,Transition metal complex,asymmetric hydrogenation
278,10.1016/j.jcat.2013.06.020,2013,ACS Publications,PEEK,300,-1,0,1,1,"[Pd(1,3-bis(diphenylphosphino)propane)(OAc)2]",Palladium(II)acetate,0.01,Dimethylformamide,30,0.066666667,0.9,80,CF,0,O=C(C)O[Pd]1([P](c2ccccc2)(c3ccccc3)CCC[P](c4ccccc4)1c5ccccc5)OC(C)=O,CC(O[Pd]OC(C)=O)=O,metal_catalyst,O=CN(C)C,73.095,-1.01,0.92,944,36.7,17.4,13.7,11.3,77,636.961,5.6674,224.508,0.0251,,,,,Transition metal complex,"cross coupling, carbonylation"
279,10.1016/j.memsci.2010.02.032,2010,Elsevier,SM120,200,-1,0,1,1,Grubbs first generation catalyst,Grubbs first generation catalyst,0.5,1-Octene,30,0.099666667,0.99,23,DE,0,Cl[Ru](Cl)([P](C1CCCCC1)(C2CCCCC2)C3CCCCC3)([P](C4CCCCC4)(C5CCCCC5)C6CCCCC6)=Cc7ccccc7,Cl[Ru](Cl)([P](C1CCCCC1)(C2CCCCC2)C3CCCCC3)([P](C4CCCCC4)(C5CCCCC5)C6CCCCC6)=Cc7ccccc7,metal_catalyst,C(CCC=C)CCC,112.216,4.47,0.737,715,2.1,15.3,1,2.4,158,822.973,15.6955,822.973,15.6955,,,,,Grubbs catalyst,alkene metathesis
280,10.1016/j.memsci.2010.02.032,2010,Elsevier,SM122,220,-1,0,1,1,Grubbs first generation catalyst,Grubbs first generation catalyst,0.5,1-Octene,30,0.232,0.99,23,DE,0,Cl[Ru](Cl)([P](C1CCCCC1)(C2CCCCC2)C3CCCCC3)([P](C4CCCCC4)(C5CCCCC5)C6CCCCC6)=Cc7ccccc7,Cl[Ru](Cl)([P](C1CCCCC1)(C2CCCCC2)C3CCCCC3)([P](C4CCCCC4)(C5CCCCC5)C6CCCCC6)=Cc7ccccc7,metal_catalyst,C(CCC=C)CCC,112.216,4.47,0.737,715,2.1,15.3,1,2.4,158,822.973,15.6955,822.973,15.6955,,,,,Grubbs catalyst,alkene metathesis
281,10.1016/j.memsci.2010.02.032,2010,Elsevier,SM228,228,-1,0,1,1,Grubbs first generation catalyst,Grubbs first generation catalyst,0.5,1-Octene,30,0.435333333,0.99,23,DE,0,Cl[Ru](Cl)([P](C1CCCCC1)(C2CCCCC2)C3CCCCC3)([P](C4CCCCC4)(C5CCCCC5)C6CCCCC6)=Cc7ccccc7,Cl[Ru](Cl)([P](C1CCCCC1)(C2CCCCC2)C3CCCCC3)([P](C4CCCCC4)(C5CCCCC5)C6CCCCC6)=Cc7ccccc7,metal_catalyst,C(CCC=C)CCC,112.216,4.47,0.737,715,2.1,15.3,1,2.4,158,822.973,15.6955,822.973,15.6955,,,,,Grubbs catalyst,alkene metathesis
282,10.1016/j.memsci.2010.02.032,2010,Elsevier,SM240,400,-1,0,1,1,Grubbs first generation catalyst,Grubbs first generation catalyst,0.5,1-Octene,30,2.963,0.86,23,DE,0,Cl[Ru](Cl)([P](C1CCCCC1)(C2CCCCC2)C3CCCCC3)([P](C4CCCCC4)(C5CCCCC5)C6CCCCC6)=Cc7ccccc7,Cl[Ru](Cl)([P](C1CCCCC1)(C2CCCCC2)C3CCCCC3)([P](C4CCCCC4)(C5CCCCC5)C6CCCCC6)=Cc7ccccc7,metal_catalyst,C(CCC=C)CCC,112.216,4.47,0.737,715,2.1,15.3,1,2.4,158,822.973,15.6955,822.973,15.6955,,,,,Grubbs catalyst,alkene metathesis
283,10.1016/j.memsci.2010.02.032,2010,Elsevier,SM120,200,-1,0,1,1,Grubbs second generation catalyst gR2pH,Grubbs second generation catalyst gR2pH,0.5,1-Octene,30,0.099666667,0.994,23,DE,0,Cl[Ru]1([N]2=C(C(C3=CC=CC=C3)(O1)C4=CC=CC=C4)C=CC=C2)(=CC5=CC=CC=C5)=C6N(CCN6C7=C(C=C(C=C7C)C)C)C8=C(C=C(C=C8C)C)C,Cl[Ru]1([N]2=C(C(C3=CC=CC=C3)(O1)C4=CC=CC=C4)C=CC=C2)(=CC5=CC=CC=C5)=C6N(CCN6C7=C(C=C(C=C7C)C)C)C8=C(C=C(C=C8C)C)C,metal_catalyst,C(CCC=C)CCC,112.216,4.47,0.737,715,2.1,15.3,1,2.4,158,793.417,10.42802,793.417,10.42802,,,,,Grubbs catalyst,alkene metathesis
284,10.1016/j.memsci.2010.02.032,2010,Elsevier,SM122,220,-1,0,1,1,Grubbs second generation catalyst gR2pH,Grubbs second generation catalyst gR2pH,0.5,1-Octene,30,0.232,0.994,23,DE,0,Cl[Ru]1([N]2=C(C(C3=CC=CC=C3)(O1)C4=CC=CC=C4)C=CC=C2)(=CC5=CC=CC=C5)=C6N(CCN6C7=C(C=C(C=C7C)C)C)C8=C(C=C(C=C8C)C)C,Cl[Ru]1([N]2=C(C(C3=CC=CC=C3)(O1)C4=CC=CC=C4)C=CC=C2)(=CC5=CC=CC=C5)=C6N(CCN6C7=C(C=C(C=C7C)C)C)C8=C(C=C(C=C8C)C)C,metal_catalyst,C(CCC=C)CCC,112.216,4.47,0.737,715,2.1,15.3,1,2.4,158,793.417,10.42802,793.417,10.42802,,,,,Grubbs catalyst,alkene metathesis
285,10.1016/j.memsci.2010.02.032,2010,Elsevier,SM228,228,-1,0,1,1,Grubbs second generation catalyst gR2pH,Grubbs second generation catalyst gR2pH,0.5,1-Octene,30,0.435333333,0.994,23,DE,0,Cl[Ru]1([N]2=C(C(C3=CC=CC=C3)(O1)C4=CC=CC=C4)C=CC=C2)(=CC5=CC=CC=C5)=C6N(CCN6C7=C(C=C(C=C7C)C)C)C8=C(C=C(C=C8C)C)C,Cl[Ru]1([N]2=C(C(C3=CC=CC=C3)(O1)C4=CC=CC=C4)C=CC=C2)(=CC5=CC=CC=C5)=C6N(CCN6C7=C(C=C(C=C7C)C)C)C8=C(C=C(C=C8C)C)C,metal_catalyst,C(CCC=C)CCC,112.216,4.47,0.737,715,2.1,15.3,1,2.4,158,793.417,10.42802,793.417,10.42802,,,,,Grubbs catalyst,alkene metathesis
286,10.1016/j.memsci.2010.02.032,2010,Elsevier,SM240,400,-1,0,1,1,Grubbs second generation catalyst gR2pH,Grubbs second generation catalyst gR2pH,0.5,1-Octene,30,2.963,0.85,23,DE,0,Cl[Ru]1([N]2=C(C(C3=CC=CC=C3)(O1)C4=CC=CC=C4)C=CC=C2)(=CC5=CC=CC=C5)=C6N(CCN6C7=C(C=C(C=C7C)C)C)C8=C(C=C(C=C8C)C)C,Cl[Ru]1([N]2=C(C(C3=CC=CC=C3)(O1)C4=CC=CC=C4)C=CC=C2)(=CC5=CC=CC=C5)=C6N(CCN6C7=C(C=C(C=C7C)C)C)C8=C(C=C(C=C8C)C)C,metal_catalyst,C(CCC=C)CCC,112.216,4.47,0.737,715,2.1,15.3,1,2.4,158,793.417,10.42802,793.417,10.42802,,,,,Grubbs catalyst,alkene metathesis
287,10.1039/D0GC00498G,2020,Royal Society of Chemistry,SM122,220,-1,0,1,1,Au complex 5,Au complex 5,0.5,Methanol,10,1.9,0.99,25,CF,0,CC(C)c1c(N2/C(N(c3c(C(C)C)cccc3C(C)C)C=C2)=[Au]\O)c(C(C)C)ccc1,CC(C)c1c(N2/C(N(c3c(C(C)C)cccc3C(C)C)C=C2)=[Au]\O)c(C(C)C)ccc1,metal_catalyst,CO,32.042,-0.77,0.593,791,32.6,15.1,12.3,22.3,40.7,602.573,7.28339,602.573,7.28339,,,,,Transition metal complex,alkyne hydration
288,10.1039/D0GC00498G,2020,Royal Society of Chemistry,SM122,220,-1,0,1,1,Au complex 8,Au complex 8,0.5,Methanol,10,2.2,0.98,25,CF,0,CC(C)c1c(N2/C(N(c3c(C(C)C)cccc3C(C)C)C=C2)=[Au]/[O+](/[Au]=C4N(c5c(C(C)C)cccc5C(C)C)C=CN/4c6c(C(C)C)cccc6C(C)C)[H])c(C(C)C)ccc1.F[B-](F)(F)F,CC(C)c1c(N2/C(N(c3c(C(C)C)cccc3C(C)C)C=C2)=[Au]/[O+](/[Au]=C4N(c5c(C(C)C)cccc5C(C)C)C=CN/4c6c(C(C)C)cccc6C(C)C)[H])c(C(C)C)ccc1.F[B-](F)(F)F,metal_catalyst,CO,32.042,-0.77,0.593,791,32.6,15.1,12.3,22.3,40.7,1274.943,16.42378,1274.943,16.42378,,,,,Transition metal complex,alkyne hydration
289,10.1039/D0GC00498G,2020,Royal Society of Chemistry,GMT-oNF-2,300,87,-8,0,0,Au complex 3,Au complex 3,0.5,Tetrahydrofuran,10,3.98,0.957,25,CF,0,CC(C)c1c(N2/C(N(c3c(C(C)C)cccc3C(C)C)C=C2)=[Au]/OS(=O)(C(F)(F)F)=O)c(C(C)C)ccc1,CC(C)c1c(N2/C(N(c3c(C(C)C)cccc3C(C)C)C=C2)=[Au]/OS(=O)(C(F)(F)F)=O)c(C(C)C)ccc1,metal_catalyst,C1CCOC1,72.107,0.46,0.55,889,7.58,16.8,5.7,8,81.7,734.635,8.15729,734.635,8.15729,,,,,Transition metal complex,alkyne hydration
290,10.1039/D0GC00498G,2020,Royal Society of Chemistry,GMT-oNF-1,600,-1,0,1,1,Au complex 3,Au complex 3,0.5,Tetrahydrofuran,10,4.87,0.985,25,CF,0,CC(C)c1c(N2/C(N(c3c(C(C)C)cccc3C(C)C)C=C2)=[Au]/OS(=O)(C(F)(F)F)=O)c(C(C)C)ccc1,CC(C)c1c(N2/C(N(c3c(C(C)C)cccc3C(C)C)C=C2)=[Au]/OS(=O)(C(F)(F)F)=O)c(C(C)C)ccc1,metal_catalyst,C1CCOC1,72.107,0.46,0.55,889,7.58,16.8,5.7,8,81.7,734.635,8.15729,734.635,8.15729,,,,,Transition metal complex,alkyne hydration
291,10.1039/D0GC00498G,2020,Royal Society of Chemistry,GMT-oNF-1,600,-1,0,1,1,Au complex 4,Au complex 4,0.5,Tetrahydrofuran,10,5.16,0.97,25,CF,0,O=S(O/[Au]=C1N(c2c(C(c3ccccc3)c4ccccc4)cccc2C(c5ccccc5)c6ccccc6)C=CN\1c7c(C(c8ccccc8)c9ccccc9)cccc7C(c%10ccccc%10)c%11ccccc%11)(C(F)(F)F)=O,O=S(O/[Au]=C1N(c2c(C(c3ccccc3)c4ccccc4)cccc2C(c5ccccc5)c6ccccc6)C=CN\1c7c(C(c8ccccc8)c9ccccc9)cccc7C(c%10ccccc%10)c%11ccccc%11)(C(F)(F)F)=O,metal_catalyst,C1CCOC1,72.107,0.46,0.55,889,7.58,16.8,5.7,8,81.7,1231.203,16.38449,1231.203,16.38449,,,,,Transition metal complex,alkyne hydration
292,10.1039/D0GC00498G,2020,Royal Society of Chemistry,GMT-oNF-1,600,-1,0,1,1,Au complex 5,Au complex 5,0.5,Tetrahydrofuran,10,5.61,0.995,25,CF,0,CC(C)c1c(N2/C(N(c3c(C(C)C)cccc3C(C)C)C=C2)=[Au]\O)c(C(C)C)ccc1,CC(C)c1c(N2/C(N(c3c(C(C)C)cccc3C(C)C)C=C2)=[Au]\O)c(C(C)C)ccc1,metal_catalyst,C1CCOC1,72.107,0.46,0.55,889,7.58,16.8,5.7,8,81.7,602.573,7.28339,602.573,7.28339,,,,,Transition metal complex,alkyne hydration
293,10.1039/D0GC00498G,2020,Royal Society of Chemistry,GMT-oNF-1,600,-1,0,1,1,Au complex 6,Au complex 6,0.5,Tetrahydrofuran,10,5.4,0.993,25,CF,0,CC(C)c1c(N2/C(N(c3c(C(C)C)cccc3C(C)C)C=C2)=[Au]\CC(C)=O)c(C(C)C)ccc1,CC(C)c1c(N2/C(N(c3c(C(C)C)cccc3C(C)C)C=C2)=[Au]\CC(C)=O)c(C(C)C)ccc1,metal_catalyst,C1CCOC1,72.107,0.46,0.55,889,7.58,16.8,5.7,8,81.7,642.638,8.38339,642.638,8.38339,,,,,Transition metal complex,alkyne hydration
294,10.1039/D0GC00498G,2020,Royal Society of Chemistry,GMT-oNF-1,600,-1,0,1,1,Au complex 7,Au complex 7,0.5,Tetrahydrofuran,10,5.94,0.991,25,CF,0,CC(C)c1c(N2/C(N(c3c(C(C)C)cccc3C(C)C)CC2CC45CC6CC(CC(C5)C6)C4)=[Au]/CC(C)=O)c(C(C)C)ccc1,CC(C)c1c(N2/C(N(c3c(C(C)C)cccc3C(C)C)CC2CC45CC6CC(CC(C5)C6)C4)=[Au]/CC(C)=O)c(C(C)C)ccc1,metal_catalyst,C1CCOC1,72.107,0.46,0.55,889,7.58,16.8,5.7,8,81.7,792.903,10.6591,792.903,10.6591,,,,,Transition metal complex,alkyne hydration
295,10.1039/D0GC00498G,2020,Royal Society of Chemistry,GMT-oNF-1,600,-1,0,1,1,Au complex 8,Au complex 8,0.5,Tetrahydrofuran,10,4.06,0.994,25,CF,0,CC(C)c1c(N2/C(N(c3c(C(C)C)cccc3C(C)C)C=C2)=[Au]/[O+](/[Au]=C4N(c5c(C(C)C)cccc5C(C)C)C=CN/4c6c(C(C)C)cccc6C(C)C)[H])c(C(C)C)ccc1.F[B-](F)(F)F,CC(C)c1c(N2/C(N(c3c(C(C)C)cccc3C(C)C)C=C2)=[Au]/[O+](/[Au]=C4N(c5c(C(C)C)cccc5C(C)C)C=CN/4c6c(C(C)C)cccc6C(C)C)[H])c(C(C)C)ccc1.F[B-](F)(F)F,metal_catalyst,C1CCOC1,72.107,0.46,0.55,889,7.58,16.8,5.7,8,81.7,1274.943,16.42378,1274.943,16.42378,,,,,Transition metal complex,alkyne hydration
296,10.1039/C2GC36407G,2013,Royal Society of Chemistry,DM500,500,59,-31,0,0,Cinchona alkaloid quinidine Catalyst 4,Cinchona alkaloid quinidine Catalyst 4,0.5,Tetrahydrofuran,18,1.166666667,0.999,23,CF,0,[H][C@@]1([C@@H](c(ccn2)c3c2ccc(O)c3)O)C[C@@H]4CC[N@]1C[C@@H]4C=C,[H][C@@]1([C@@H](c(ccn2)c3c2ccc(O)c3)O)C[C@@H]4CC[N@]1C[C@@H]4C=C,organocatalyst,C1CCOC1,72.107,0.46,0.55,889,7.58,16.8,5.7,8,81.7,310.397,2.8702,310.397,2.8702,,,,,"Organocatalyst, Cinchona alkaloid","asymmetric catalysis, asymmetric dihydroxylation, asymmetric aminohydroxylation"
297,10.1039/C2GC36407G,2013,Royal Society of Chemistry,DM500,500,59,-31,0,0,Cinchona alkaloid quinidine Catalyst 7,Cinchona alkaloid quinidine Catalyst 7,0.5,Tetrahydrofuran,18,2.777777778,0.999,23,CF,0,[H][C@@]1([C@@H](c(ccn2)c3c2ccc(OC)c3)O)C[C@@H]4CC[N@+]1(C[C@@H]4C=C)Cc5cc(C[N@+]6(CC[C@H]7C[C@@]6([H])[C@@H](c(ccn8)c9c8ccc(OC)c9)O)C[C@@H]7C=C)cc(C[N@+]%10(CC[C@H]%11C[C@@]%10([H])[C@@H](c(ccn%12)c%13c%12ccc(OC)c%13)O)C[C@@H]%11C=C)c5,[H][C@@]1([C@@H](c(ccn2)c3c2ccc(OC)c3)O)C[C@@H]4CC[N@+]1(C[C@@H]4C=C)Cc5cc(C[N@+]6(CC[C@H]7C[C@@]6([H])[C@@H](c(ccn8)c9c8ccc(OC)c9)O)C[C@@H]7C=C)cc(C[N@+]%10(CC[C@H]%11C[C@@]%10([H])[C@@H](c(ccn%12)c%13c%12ccc(OC)c%13)O)C[C@@H]%11C=C)c5,organocatalyst,C1CCOC1,72.107,0.46,0.55,889,7.58,16.8,5.7,8,81.7,1090.443,11.2914,1090.443,11.2914,,,,,"Organocatalyst, Cinchona alkaloid","asymmetric catalysis, asymmetric dihydroxylation, asymmetric aminohydroxylation"
298,10.1039/C2GC36407G,2013,Royal Society of Chemistry,DM500,500,59,-31,0,0,Cinchona alkaloid quinidine Catalyst 5,Cinchona alkaloid quinidine Catalyst 5,0.5,Tetrahydrofuran,18,5,0.65,23,CF,0,[H][C@@]1([C@@H](c(ccn2)c3c2ccc(OC)c3)OCc4cc(CO[C@@H]([C@]5([H])C[C@@H]6CC[N@]5C[C@@H]6C=C)c(ccn7)c8c7ccc(OC)c8)cc(CO[C@@H]([C@]9([H])C[C@@H]%10CC[N@]9C[C@@H]%10C=C)c(ccn%11)c%12c%11ccc(OC)c%12)c4)C[C@@H]%13CC[N@]1C[C@@H]%13C=C,[H][C@@]1([C@@H](c(ccn2)c3c2ccc(OC)c3)OCc4cc(CO[C@@H]([C@]5([H])C[C@@H]6CC[N@]5C[C@@H]6C=C)c(ccn7)c8c7ccc(OC)c8)cc(CO[C@@H]([C@]9([H])C[C@@H]%10CC[N@]9C[C@@H]%10C=C)c(ccn%11)c%12c%11ccc(OC)c%12)c4)C[C@@H]%13CC[N@]1C[C@@H]%13C=C,organocatalyst,C1CCOC1,72.107,0.46,0.55,889,7.58,16.8,5.7,8,81.7,1087.419,12.8199,1087.419,12.8199,,,,,"Organocatalyst, Cinchona alkaloid","asymmetric catalysis, asymmetric dihydroxylation, asymmetric aminohydroxylation"
299,10.1039/C2GC36407G,2013,Royal Society of Chemistry,DM500,500,59,-31,0,0,Cinchona alkaloid quinidine Catalyst 6,Cinchona alkaloid quinidine Catalyst 6,0.5,Tetrahydrofuran,18,3.333333333,0.6,23,CF,0,[H][C@@]1([C@@H](c(ccn2)c3c2ccc(O)c3)OCc4cc(CO[C@@H]([C@]5([H])C[C@@H]6CC[N@]5C[C@@H]6C=C)c(ccn7)c8c7ccc(O)c8)cc(CO[C@@H]([C@]9([H])C[C@@H]%10CC[N@]9C[C@@H]%10C=C)c(ccn%11)c%12c%11ccc(O)c%12)c4)C[C@@H]%13CC[N@]1C[C@@H]%13C=C,[H][C@@]1([C@@H](c(ccn2)c3c2ccc(O)c3)OCc4cc(CO[C@@H]([C@]5([H])C[C@@H]6CC[N@]5C[C@@H]6C=C)c(ccn7)c8c7ccc(O)c8)cc(CO[C@@H]([C@]9([H])C[C@@H]%10CC[N@]9C[C@@H]%10C=C)c(ccn%11)c%12c%11ccc(O)c%12)c4)C[C@@H]%13CC[N@]1C[C@@H]%13C=C,organocatalyst,C1CCOC1,72.107,0.46,0.55,889,7.58,16.8,5.7,8,81.7,1045.338,11.9109,1045.338,11.9109,,,,,"Organocatalyst, Cinchona alkaloid","asymmetric catalysis, asymmetric dihydroxylation, asymmetric aminohydroxylation"
300,10.1039/C2GC36407G,2013,Royal Society of Chemistry,DM500,500,59,-31,0,0,Quinine,Quinine,0.5,Tetrahydrofuran,18,5.555555556,0.4,23,CF,0,[H][C@]1(C[C@@H]2CC[N@]1C[C@@H]2C=C)[C@H](O)c(ccn3)c4c3ccc(OC)c4,[H][C@]1(C[C@@H]2CC[N@]1C[C@@H]2C=C)[C@H](O)c(ccn3)c4c3ccc(OC)c4,organocatalyst,C1CCOC1,72.107,0.46,0.55,889,7.58,16.8,5.7,8,81.7,324.424,3.1732,324.424,3.1732,,,,,"Quinine derivative, Bifunctional catalyst","asymmetric catalysis, asymmetric Michael addition"
301,10.1039/C2GC36407G,2013,Royal Society of Chemistry,DM300,300,59,-37.5,0,0,Quinine,Quinine,0.5,Tetrahydrofuran,18,2.388888889,0.8,23,CF,0,[H][C@]1(C[C@@H]2CC[N@]1C[C@@H]2C=C)[C@H](O)c(ccn3)c4c3ccc(OC)c4,[H][C@]1(C[C@@H]2CC[N@]1C[C@@H]2C=C)[C@H](O)c(ccn3)c4c3ccc(OC)c4,organocatalyst,C1CCOC1,72.107,0.46,0.55,889,7.58,16.8,5.7,8,81.7,324.424,3.1732,324.424,3.1732,,,,,"Quinine derivative, Bifunctional catalyst","asymmetric catalysis, asymmetric Michael addition"
302,10.1039/C2GC36407G,2013,Royal Society of Chemistry,DM300,300,59,-37.5,0,0,Cinchona alkaloid quinidine Catalyst 5,Cinchona alkaloid quinidine Catalyst 5,0.5,Tetrahydrofuran,18,1.222222222,0.85,23,CF,0,[H][C@@]1([C@@H](c(ccn2)c3c2ccc(OC)c3)OCc4cc(CO[C@@H]([C@]5([H])C[C@@H]6CC[N@]5C[C@@H]6C=C)c(ccn7)c8c7ccc(OC)c8)cc(CO[C@@H]([C@]9([H])C[C@@H]%10CC[N@]9C[C@@H]%10C=C)c(ccn%11)c%12c%11ccc(OC)c%12)c4)C[C@@H]%13CC[N@]1C[C@@H]%13C=C,[H][C@@]1([C@@H](c(ccn2)c3c2ccc(OC)c3)OCc4cc(CO[C@@H]([C@]5([H])C[C@@H]6CC[N@]5C[C@@H]6C=C)c(ccn7)c8c7ccc(OC)c8)cc(CO[C@@H]([C@]9([H])C[C@@H]%10CC[N@]9C[C@@H]%10C=C)c(ccn%11)c%12c%11ccc(OC)c%12)c4)C[C@@H]%13CC[N@]1C[C@@H]%13C=C,organocatalyst,C1CCOC1,72.107,0.46,0.55,889,7.58,16.8,5.7,8,81.7,1087.419,12.8199,1087.419,12.8199,,,,,"Organocatalyst, Cinchona alkaloid","asymmetric catalysis, asymmetric dihydroxylation, asymmetric aminohydroxylation"
303,10.3303/CET1647058/ 10.1002/cctc.201601018,2016,Chemical Engineering Transactions,GMT-oNF-2,300,87,-8,0,0,Rh(BIPHEPHOS),Rh(acac)(CO)2,0.01,Toluene-Dodecene-mix,30,2,0.97,25,CF,0,COc1cc(c2cc(OC)cc(C(C)(C)C)c2O[P]34Oc5c(c6c(O3)cccc6)cccc5)c(O[P]7(Oc8c(c9c(O7)cccc9)cccc8)[Rh+]4%10O[C-](C=C(C)O%10)C)c(C(C)(C)C)c1,CC(O[Rh+]([C]=O)([C]=O)O1)=C[C-]1C,metal_catalyst,Cc1ccccc1.CCCCCCCCCCC=C,111.18575,3.7475,0.765,837.75,2.32,17.8,1.05,1.5,135.6,988.813,14.85539,258.035,0.60719,,,,,Transition metal complex,hydroformylation
304,10.3303/CET1647058/ 10.1002/cctc.201601018,2016,Chemical Engineering Transactions,GMT-oNF-2,300,87,-8,0,0,BIPHEPHOS,Rh(BIPHEPHOS),0.2,Toluene-Dodecene-mix,30,2,0.98,25,CF,0,COc1cc(C(C)(C)C)c(OP2Oc3ccccc3c4ccccc4O2)c(c5cc(OC)cc(C(C)(C)C)c5OP6Oc7ccccc7c8ccccc8O6)c1,COc1cc(c2cc(OC)cc(C(C)(C)C)c2O[P]34Oc5c(c6c(O3)cccc6)cccc5)c(O[P]7(Oc8c(c9c(O7)cccc9)cccc8)[Rh+]4%10O[C-](C=C(C)O%10)C)c(C(C)(C)C)c1,ligand,Cc1ccccc1.CCCCCCCCCCC=C,111.18575,3.7475,0.765,837.75,2.32,17.8,1.05,1.5,135.6,786.798,14.8568,988.813,14.85539,,,,,Phosphine ligand,hydroformylation
305,10.3303/CET1647058/ 10.1002/cctc.201601018,2016,Chemical Engineering Transactions,GMT-oNF-2,300,87,-8,0,0,Rh(TPP),Rh(acac)(CO)2,0.01,Toluene-Dodecene-mix,30,2,0.94,25,CF,0,CC1=C[C-](C)O[Rh+]([P](c2ccccc2)(c3ccccc3)c4ccccc4)([P](c5ccccc5)(c6ccccc6)c7ccccc7)O1,CC(O[Rh+]([C]=O)([C]=O)O1)=C[C-]1C,metal_catalyst,Cc1ccccc1.CCCCCCCCCCC=C,111.18575,3.7475,0.765,837.75,2.32,17.8,1.05,1.5,135.6,726.599,8.29099,258.035,0.60719,,,,,Transition metal complex,hydroformylation
306,10.3303/CET1647058/ 10.1002/cctc.201601018,2016,Chemical Engineering Transactions,GMT-oNF-2,300,87,-8,0,0,Triphenylphosphine,Rh(TPP),0.2,Toluene-Dodecene-mix,30,2,0.66,25,CF,0,c1(P(c2ccccc2)c3ccccc3)ccccc1,CC1=C[C-](C)O[Rh+]([P](c2ccccc2)(c3ccccc3)c4ccccc4)([P](c5ccccc5)(c6ccccc6)c7ccccc7)O1,ligand,Cc1ccccc1.CCCCCCCCCCC=C,111.18575,3.7475,0.765,837.75,2.32,17.8,1.05,1.5,135.6,262.292,3.4448,726.599,8.29099,,,,,Phosphine ligand,cross coupling
307,10.3303/CET1647058/ 10.1002/cctc.201601018,2016,Chemical Engineering Transactions,GMT-oNF-2,300,87,-8,0,0,Rh(Xantphos)acac,Rh(acac)(CO)2,0.01,Toluene-Dodecene-mix,30,2,0.97,25,CF,0,CC(c1c2c([P]3(c4ccccc4)c5ccccc5)ccc1)(c6c(O2)c([P]([Rh+]73O[C-](C=C(C)O7)C)(c8ccccc8)c9ccccc9)ccc6)C,CC(O[Rh+]([C]=O)([C]=O)O1)=C[C-]1C,metal_catalyst,Cc1ccccc1.CCCCCCCCCCC=C,111.18575,3.7475,0.765,837.75,2.32,17.8,1.05,1.5,135.6,780.647,9.03599,258.035,0.60719,,,,,Transition metal complex,"carbonylation, hydrogenation, cross coupling"
308,10.3303/CET1647058/ 10.1002/cctc.201601018,2016,Chemical Engineering Transactions,GMT-oNF-2,300,87,-8,0,0,Xantphos,Rh(Xantphos)acac,0.2,Toluene-Dodecene-mix,30,2,0.95,25,CF,0,CC1(C)c2cccc(P(c3ccccc3)c4ccccc4)c2Oc5c(P(c6ccccc6)c7ccccc7)cccc15,CC(c1c2c([P]3(c4ccccc4)c5ccccc5)ccc1)(c6c(O2)c([P]([Rh+]73O[C-](C=C(C)O7)C)(c8ccccc8)c9ccccc9)ccc6)C,ligand,Cc1ccccc1.CCCCCCCCCCC=C,111.18575,3.7475,0.765,837.75,2.32,17.8,1.05,1.5,135.6,578.632,7.6346,780.647,9.03599,,,,,Phosphine ligand,cross coupling
309,10.1002/app.48359,2020,Wiley Online Library,PV46,600,-1,0,1,1,tetraoctylammonium bromide (TOABr),tetraoctylammonium bromide (TOABr),0.5,Toluene,10,2.2,0.935,30,CF,0,CCCCCCCC[N+](CCCCCCCC)(CCCCCCCC)CCCCCCCC.[Br-],CCCCCCCC[N+](CCCCCCCC)(CCCCCCCC)CCCCCCCC.[Br-],ligand,Cc1ccccc1,92.141,2.73,0.59,867,2.38,18,1.4,2,106.8,546.807,8.2492,546.807,8.2492,,,,,"Phase-transfer catalyst, Macrocycle","nucleophilic substitution, elimination, phase-transfer catalysis"
310,10.1002/app.48359,2020,Wiley Online Library,PV46,600,-1,0,1,1,tetraoctylammonium bromide (TOABr),tetraoctylammonium bromide (TOABr),0.5,Ethanol,10,0.35,0.95,30,CF,0,CCCCCCCC[N+](CCCCCCCC)(CCCCCCCC)CCCCCCCC.[Br-],CCCCCCCC[N+](CCCCCCCC)(CCCCCCCC)CCCCCCCC.[Br-],ligand,C(C)O,46.069,-0.31,1.2,789,24.6,15.8,8.8,19.4,58.5,546.807,8.2492,546.807,8.2492,,,,,"Phase-transfer catalyst, Macrocycle","nucleophilic substitution, elimination, phase-transfer catalysis"
311,10.1111/j.1749-6632.2003.tb05996.x,2003,Wiley Online Library,SM122,220,-1,0,1,1,tetraoctylammonium bromide (TOABr),tetraoctylammonium bromide (TOABr),0.5,Toluene,30,1,0.99,23,DE,0,CCCCCCCC[N+](CCCCCCCC)(CCCCCCCC)CCCCCCCC.[Br-],CCCCCCCC[N+](CCCCCCCC)(CCCCCCCC)CCCCCCCC.[Br-],ligand,Cc1ccccc1,92.141,2.73,0.59,867,2.38,18,1.4,2,106.8,546.807,8.2492,546.807,8.2492,,,,,"Phase-transfer catalyst, Macrocycle","nucleophilic substitution, elimination, phase-transfer catalysis"
312,10.1111/j.1749-6632.2003.tb05996.x,2003,Wiley Online Library,SM122,220,-1,0,1,1,tetraoctylammonium bromide (TOABr),tetraoctylammonium bromide (TOABr),0.5,Methanol,30,0.5,0.99,23,DE,0,CCCCCCCC[N+](CCCCCCCC)(CCCCCCCC)CCCCCCCC.[Br-],CCCCCCCC[N+](CCCCCCCC)(CCCCCCCC)CCCCCCCC.[Br-],ligand,CO,32.042,-0.77,0.593,791,32.6,15.1,12.3,22.3,40.7,546.807,8.2492,546.807,8.2492,,,,,"Phase-transfer catalyst, Macrocycle","nucleophilic substitution, elimination, phase-transfer catalysis"
313,10.3311/PPch.12719,2018,Periodica Polytechnica Chemical Engineering,PBI,200,34,-15,0,0,(S)-1 amphorsulfon-amide-based organocatalyst,(S)-1 amphorsulfon-amide-based organocatalyst,0.5,Toluene,30,1.733333333,0.7,23,CF,0,Cc1nc(NS(CC2(CCC3CC2=O)C3(C)C)(=O)=O)ccc1,Cc1nc(NS(CC2(CCC3CC2=O)C3(C)C)(=O)=O)ccc1,organocatalyst,Cc1ccccc1,92.141,2.73,0.59,867,2.38,18,1.4,2,106.8,322.43,2.52712,322.43,2.52712,,,,,"Organocatalyst, Amphoteric catalyst","asymmetric catalysis, asymmetric Michael addition, aldol reaction"
314,10.3311/PPch.12719,2018,Periodica Polytechnica Chemical Engineering,PBI,200,34,-15,0,0,(S)-1 amphorsulfon-amide-based organocatalyst,(S)-1 amphorsulfon-amide-based organocatalyst,0.5,2-propanol,30,0.666666667,0.998,23,CF,0,Cc1nc(NS(CC2(CCC3CC2=O)C3(C)C)(=O)=O)ccc1,Cc1nc(NS(CC2(CCC3CC2=O)C3(C)C)(=O)=O)ccc1,organocatalyst,C(C)(C)O,60.096,0.05,2.27,785,18.6,15.8,6.1,16.4,76.8,322.43,2.52712,322.43,2.52712,,,,,"Organocatalyst, Amphoteric catalyst","asymmetric catalysis, asymmetric Michael addition, aldol reaction"
315,10.3311/PPch.12719,2018,Periodica Polytechnica Chemical Engineering,PBI,200,34,-15,0,0,(S)-1 amphorsulfon-amide-based organocatalyst,(S)-1 amphorsulfon-amide-based organocatalyst,0.5,Tetrahydrofuran,30,2.666666667,0.92,23,CF,0,Cc1nc(NS(CC2(CCC3CC2=O)C3(C)C)(=O)=O)ccc1,Cc1nc(NS(CC2(CCC3CC2=O)C3(C)C)(=O)=O)ccc1,organocatalyst,C1CCOC1,72.107,0.46,0.55,889,7.58,16.8,5.7,8,81.7,322.43,2.52712,322.43,2.52712,,,,,"Organocatalyst, Amphoteric catalyst","asymmetric catalysis, asymmetric Michael addition, aldol reaction"
316,10.3311/PPch.12719,2018,Periodica Polytechnica Chemical Engineering,PBI,200,34,-15,0,0,"(S,S)-2 amphorsulfon-amide-based organocatalyst","(S,S)-2 amphorsulfon-amide-based organocatalyst",0.5,Toluene,30,1.733333333,0.8,23,CF,0,O=C1CC2CCC1(CS(Nc3cccc(NS(CC4(CCC5CC4=O)C5(C)C)(=O)=O)n3)(=O)=O)C2(C)C,O=C1CC2CCC1(CS(Nc3cccc(NS(CC4(CCC5CC4=O)C5(C)C)(=O)=O)n3)(=O)=O)C2(C)C,organocatalyst,Cc1ccccc1,92.141,2.73,0.59,867,2.38,18,1.4,2,106.8,537.704,3.3558,537.704,3.3558,,,,,"Organocatalyst, Amphoteric catalyst","asymmetric catalysis, asymmetric Michael addition, aldol reaction"
317,10.3311/PPch.12719,2018,Periodica Polytechnica Chemical Engineering,PBI,200,34,-15,0,0,"(S,S)-2 amphorsulfon-amide-based organocatalyst","(S,S)-2 amphorsulfon-amide-based organocatalyst",0.5,2-propanol,30,0.666666667,0.998,23,CF,0,O=C1CC2CCC1(CS(Nc3cccc(NS(CC4(CCC5CC4=O)C5(C)C)(=O)=O)n3)(=O)=O)C2(C)C,O=C1CC2CCC1(CS(Nc3cccc(NS(CC4(CCC5CC4=O)C5(C)C)(=O)=O)n3)(=O)=O)C2(C)C,organocatalyst,C(C)(C)O,60.096,0.05,2.27,785,18.6,15.8,6.1,16.4,76.8,537.704,3.3558,537.704,3.3558,,,,,"Organocatalyst, Amphoteric catalyst","asymmetric catalysis, asymmetric Michael addition, aldol reaction"
318,10.3311/PPch.12719,2018,Periodica Polytechnica Chemical Engineering,PBI,200,34,-15,0,0,"(S,S)-2 amphorsulfon-amide-based organocatalyst","(S,S)-2 amphorsulfon-amide-based organocatalyst",0.5,Tetrahydrofuran,30,2.666666667,0.95,23,CF,0,O=C1CC2CCC1(CS(Nc3cccc(NS(CC4(CCC5CC4=O)C5(C)C)(=O)=O)n3)(=O)=O)C2(C)C,O=C1CC2CCC1(CS(Nc3cccc(NS(CC4(CCC5CC4=O)C5(C)C)(=O)=O)n3)(=O)=O)C2(C)C,organocatalyst,C1CCOC1,72.107,0.46,0.55,889,7.58,16.8,5.7,8,81.7,537.704,3.3558,537.704,3.3558,,,,,"Organocatalyst, Amphoteric catalyst","asymmetric catalysis, asymmetric Michael addition, aldol reaction"
319,10.1002/cctc.201500902,2015,Wiley Online Library,DM200,200,59,-20,0,0,Quinine-based Catalyst 3a,Quinine-based Catalyst 3a,0.5,Ethanol,30,0.806666667,0.97,23,CF,0,[H][C@@]1([C@@H](c(ccn2)c3c2ccc(OC)c3)OC(C(C)(C)C)=O)C[C@@H]4CC[N@]1C[C@@H]4C=C,[H][C@@]1([C@@H](c(ccn2)c3c2ccc(OC)c3)OC(C(C)(C)C)=O)C[C@@H]4CC[N@]1C[C@@H]4C=C,organocatalyst,C(C)O,46.069,-0.31,1.2,789,24.6,15.8,8.8,19.4,58.5,408.542,4.7702,408.542,4.7702,,,,,"Quinine derivative, Bifunctional catalyst","asymmetric catalysis, asymmetric Michael addition"
320,10.1002/cctc.201500902,2015,Wiley Online Library,DM200,200,59,-20,0,0,Quinine-based Catalyst 3b,Quinine-based Catalyst 3b,0.5,Ethanol,30,0.83,0.98,23,CF,0,[H][C@@]1([C@@H](c(ccn2)c3c2ccc(OC)c3)OC(CCCCCCCCCCC)=O)C[C@@H]4CC[N@]1C[C@@H]4C=C,[H][C@@]1([C@@H](c(ccn2)c3c2ccc(OC)c3)OC(CCCCCCCCCCC)=O)C[C@@H]4CC[N@]1C[C@@H]4C=C,organocatalyst,C(C)O,46.069,-0.31,1.2,789,24.6,15.8,8.8,19.4,58.5,506.731,7.645,506.731,7.645,,,,,"Quinine derivative, Bifunctional catalyst","asymmetric catalysis, asymmetric Michael addition"
321,10.1002/cctc.201500902,2015,Wiley Online Library,DM200,200,59,-20,0,0,Quinine-based Catalyst 3c,Quinine-based Catalyst 3c,0.5,Ethanol,30,0.84,0.99,23,CF,0,[H][C@@]1([C@@H](c(ccn2)c3c2ccc(OC)c3)OC(C45CC6CC(CC(C5)C6)C4)=O)C[C@@H]7CC[N@]1C[C@@H]7C=C,[H][C@@]1([C@@H](c(ccn2)c3c2ccc(OC)c3)OC(C45CC6CC(CC(C5)C6)C4)=O)C[C@@H]7CC[N@]1C[C@@H]7C=C,organocatalyst,C(C)O,46.069,-0.31,1.2,789,24.6,15.8,8.8,19.4,58.5,486.656,5.9405,486.656,5.9405,,,,,"Quinine derivative, Bifunctional catalyst","asymmetric catalysis, asymmetric Michael addition"
322,10.1002/cctc.201500902,2015,Wiley Online Library,DM300,300,59,-37.5,0,0,Quinine-based Catalyst 3a,Quinine-based Catalyst 3a,0.5,Ethanol,30,1.02,0.95,23,CF,0,[H][C@@]1([C@@H](c(ccn2)c3c2ccc(OC)c3)OC(C(C)(C)C)=O)C[C@@H]4CC[N@]1C[C@@H]4C=C,[H][C@@]1([C@@H](c(ccn2)c3c2ccc(OC)c3)OC(C(C)(C)C)=O)C[C@@H]4CC[N@]1C[C@@H]4C=C,organocatalyst,C(C)O,46.069,-0.31,1.2,789,24.6,15.8,8.8,19.4,58.5,408.542,4.7702,408.542,4.7702,,,,,"Quinine derivative, Bifunctional catalyst","asymmetric catalysis, asymmetric Michael addition"
323,10.1002/cssc.202000453,2020,ChemSusChem,GMT-oNF-1,600,-1,0,1,1,TEMPO,TEMPO,0.5,Acetonitrile,30,0.22,0.29,20,CF,0,CC1(CCCC(N1[O])(C)C)C,CC1(CCCC(N1[O])(C)C)C,organocatalyst,C(C)#N,41.053,-0.33,0.34,786,37.5,15.3,18,6.1,52.6,156.249,2.375,156.249,2.375,,,,,"Oxidizing agent, Radical scavenger","oxidation, radical trap, polymerization"
324,10.1002/cssc.202000453,2020,ChemSusChem,SS336,500,82,0,0,1,TEMPO,TEMPO,0.5,Acetonitrile,30,0.32,0.63,20,CF,0,CC1(CCCC(N1[O])(C)C)C,CC1(CCCC(N1[O])(C)C)C,organocatalyst,C(C)#N,41.053,-0.33,0.34,786,37.5,15.3,18,6.1,52.6,156.249,2.375,156.249,2.375,,,,,"Oxidizing agent, Radical scavenger","oxidation, radical trap, polymerization"
325,10.1002/cssc.202000453,2020,ChemSusChem,DM300,300,59,-37.5,0,0,TEMPO,TEMPO,0.5,Acetonitrile,30,0.73,0.7,20,CF,0,CC1(CCCC(N1[O])(C)C)C,CC1(CCCC(N1[O])(C)C)C,organocatalyst,C(C)#N,41.053,-0.33,0.34,786,37.5,15.3,18,6.1,52.6,156.249,2.375,156.249,2.375,,,,,"Oxidizing agent, Radical scavenger","oxidation, radical trap, polymerization"
326,10.1002/cssc.202000453,2020,ChemSusChem,GMT-oNF-1,600,-1,0,1,1,TEMPO-Hub,TEMPO-Hub,0.5,Acetonitrile,30,0.22,0.94,20,CF,0,CC1(CC(CC(C)(N1[O])C)OCc2cc(COC(CC3(C)C)CC(C)(N3[O])C)cc(COC(CC4(C)C)CC(C)(N4[O])C)c2)C,CC1(CC(CC(C)(N1[O])C)OCc2cc(COC(CC3(C)C)CC(C)(N3[O])C)cc(COC(CC4(C)C)CC(C)(N4[O])C)c2)C,organocatalyst,C(C)#N,41.053,-0.33,0.34,786,37.5,15.3,18,6.1,52.6,630.891,7.3377,630.891,7.3377,,,,,"Oxidizing agent, Radical scavenger","oxidation, radical trap, polymerization"
327,10.1002/cssc.202000453,2020,ChemSusChem,SS336,500,82,0,0,1,TEMPO-Hub,TEMPO-Hub,0.5,Acetonitrile,30,0.32,0.98,20,CF,0,CC1(CC(CC(C)(N1[O])C)OCc2cc(COC(CC3(C)C)CC(C)(N3[O])C)cc(COC(CC4(C)C)CC(C)(N4[O])C)c2)C,CC1(CC(CC(C)(N1[O])C)OCc2cc(COC(CC3(C)C)CC(C)(N3[O])C)cc(COC(CC4(C)C)CC(C)(N4[O])C)c2)C,organocatalyst,C(C)#N,41.053,-0.33,0.34,786,37.5,15.3,18,6.1,52.6,630.891,7.3377,630.891,7.3377,,,,,"Oxidizing agent, Radical scavenger","oxidation, radical trap, polymerization"
328,10.1002/cssc.202000453,2020,ChemSusChem,DM300,300,59,-37.5,0,0,TEMPO-Hub,TEMPO-Hub,0.5,Acetonitrile,30,0.73,0.99,20,CF,0,CC1(CC(CC(C)(N1[O])C)OCc2cc(COC(CC3(C)C)CC(C)(N3[O])C)cc(COC(CC4(C)C)CC(C)(N4[O])C)c2)C,CC1(CC(CC(C)(N1[O])C)OCc2cc(COC(CC3(C)C)CC(C)(N3[O])C)cc(COC(CC4(C)C)CC(C)(N4[O])C)c2)C,organocatalyst,C(C)#N,41.053,-0.33,0.34,786,37.5,15.3,18,6.1,52.6,630.891,7.3377,630.891,7.3377,,,,,"Oxidizing agent, Radical scavenger","oxidation, radical trap, polymerization"
329,10.1016/0304-5102(77)85013-X,1977,Journal of Molecular Catalysis,Polyimide,,,,,,Cobalt octacarbonyl,Cobalt octacarbonyl,0.5,Benzene,71,,0.84,200,DE,1,,,Unknown,,,,,,,,,,,,,,,,,,,,
330,10.1016/j.cattod.2010.04.024,2010,Catalysis today,SM228,228,-1,0,1,1,Hoveyda catalyst 2 immobilized in [bmim][PF6],Hoveyda catalyst 2 immobilized in [bmim][PF6],0.5,1-butyl-3-methylimidazolium hexafluorophosphate,,,0.99,35,DE,1,,,Unknown,,,,,,,,,,,,,,,,,,,,
331,MPG/Msthesis,,,POL-oNF-M1,,,,,,Rh(acac)(CO)₂ and BIPHEPHOS,Rh(acac)(CO)₂ and BIPHEPHOS,0.5,Toluene,20,,0.81,21,CF,1,,,Unknown,Cc1ccccc1,92.141,2.73,0.59,867,2.38,18,1.4,2,106.8,,,,,,,,,,
332,MPG/Msthesis,,,POL-oNF-M1,,,,,,BIPHEPHOS,BIPHEPHOS,0.5,Toluene,20,,0.83,21,CF,1,COc1cc(C(C)(C)C)c(OP2Oc3ccccc3c4ccccc4O2)c(c5cc(OC)cc(C(C)(C)C)c5OP6Oc7ccccc7c8ccccc8O6)c1,COc1cc(C(C)(C)C)c(OP2Oc3ccccc3c4ccccc4O2)c(c5cc(OC)cc(C(C)(C)C)c5OP6Oc7ccccc7c8ccccc8O6)c1,ligand,Cc1ccccc1,92.141,2.73,0.59,867,2.38,18,1.4,2,106.8,786.798,14.8568,786.798,14.8568,,,,,Phosphine ligand,hydroformylation
333,10.1021/acs.iecr.6b04249,,,POL-oNF-M1,,,,,,Rh(acac)(CO)₂ and BIPHEPHOS,Rh(acac)(CO)₂ and BIPHEPHOS,0.5,n-decane,20,1.015,0.81,25,CF,1,,,Unknown,,,,,,,,,,,,,,,,,,,,
334,10.1002/jctb.6109,2019,Journal of Chemical Technology & Biotechnology,Inopor,,,,,,Hoveyda-Grubbs Catalyst® M700,Hoveyda-Grubbs Catalyst® M700,0.5,Dichloromethane,20,0.5,0.63,23,CF,1,,,Unknown,C(Cl)Cl,84.933,1.25,0.43,1322,8.93,18.2,6.3,6.1,63.9,,,,,,,,,,
335,10.1021/ja005774u,2001,American Chemical Society,Koch MPF - 60,,,,,,[(3)Pd(crotyl)Cl],[(3)Pd(crotyl)Cl],0.5,Dichloromethane,,,0.97,25,CF,1,,,Unknown,C(Cl)Cl,84.933,1.25,0.43,1322,8.93,18.2,6.3,6.1,63.9,,,,,,,,,,
336,10.1021/ja005774u,2001,American Chemical Society,Koch MPF - 60,,,,,,[(3)Pd(crotyl)Cl]32,[(3)Pd(crotyl)Cl]32,0.5,Dichloromethane,,,0.99,25,CF,1,,,Unknown,C(Cl)Cl,84.933,1.25,0.43,1322,8.93,18.2,6.3,6.1,63.9,,,,,,,,,,
337,10.1039/D1CY02317A,2022,Catalysis science and technology,DM500,500,59,-31,0,0,phosphotungstic acid,phosphotungstic acid,0.5,Acetonitrile,40,,0.7,40,CF,1,O.O=[W](=O)=O.O=[W](=O)=O.O=[W](=O)=O.O=[W](=O)=O.O=[W](=O)=O.O=[W](=O)=O.O=[W](=O)=O.O=[W](=O)=O.O=[W](=O)=O.O=[W](=O)=O.O=[W](=O)=O.O=[W](=O)=O.OP(O)(O)=O,O.O=[W](=O)=O.O=[W](=O)=O.O=[W](=O)=O.O=[W](=O)=O.O=[W](=O)=O.O=[W](=O)=O.O=[W](=O)=O.O=[W](=O)=O.O=[W](=O)=O.O=[W](=O)=O.O=[W](=O)=O.O=[W](=O)=O.OP(O)(O)=O,metal_catalyst,C(C)#N,41.053,-0.33,0.34,786,37.5,15.3,18,6.1,52.6,2898.053,-6.0601,2898.053,-6.0601,,,,,"Inorganic acid catalyst, Polyoxometalate","hydration, deoxygenation, esterification, Beckmann rearrangement"
338,10.1039/D1CY02317A,2022,Catalysis science and technology,NanoproS3012,,,,,,phosphotungstic acid,phosphotungstic acid,0.5,Acetonitrile,40,,0.94,40,CF,1,O.O=[W](=O)=O.O=[W](=O)=O.O=[W](=O)=O.O=[W](=O)=O.O=[W](=O)=O.O=[W](=O)=O.O=[W](=O)=O.O=[W](=O)=O.O=[W](=O)=O.O=[W](=O)=O.O=[W](=O)=O.O=[W](=O)=O.OP(O)(O)=O,O.O=[W](=O)=O.O=[W](=O)=O.O=[W](=O)=O.O=[W](=O)=O.O=[W](=O)=O.O=[W](=O)=O.O=[W](=O)=O.O=[W](=O)=O.O=[W](=O)=O.O=[W](=O)=O.O=[W](=O)=O.O=[W](=O)=O.OP(O)(O)=O,metal_catalyst,C(C)#N,41.053,-0.33,0.34,786,37.5,15.3,18,6.1,52.6,2898.053,-6.0601,2898.053,-6.0601,,,,,"Inorganic acid catalyst, Polyoxometalate","hydration, deoxygenation, esterification, Beckmann rearrangement"
