Repository: aronbeke/intelli-membrane

# intelli-membrane
Repository for explainable transfer learning in membrane science.

This codebase is to complement the manuscript "Energy-efficient membrane-assisted catalytic systems enabled by explainable transfer learning". The manuscript is currently under peer review.

## Example prediction
An example prediction script can be run with the python model_predict.py command from the command line, which performs rejection prediction for the inputs in example/prediction_input.csv, producing an example/prediction_output.csv file with the predicted rejection values.

The OSN Catalyst Dataset is available in the osncat.csv file.

File: data/osncat.csv (part 5 of 31)
ccc5)c(O[P]7(Oc8c(c9c(O7)cccc9)cccc8)[Rh+]4%10O[C-](C=C(C)O%10)C)c(C(C)(C)C)c1,ligand,Cc1ccccc1,92.141,2.73,0.59,867,2.38,18,1.4,2,106.8,786.798,14.8568,988.813,14.85539,,,,,Phosphine ligand,hydroformylation
5,10.1002/cctc.201601018,2016,ChemCatChem,GMT-oNF-2,300,87,-8,0,0,Xantphos,Rh(Xantphos)acac,0.2,Toluene,30,2,0.95,25,CF,0,CC1(C)c2cccc(P(c3ccccc3)c4ccccc4)c2Oc5c(P(c6ccccc6)c7ccccc7)cccc15,CC(c1c2c([P]3(c4ccccc4)c5ccccc5)ccc1)(c6c(O2)c([P]([Rh+]73O[C-](C=C(C)O7)C)(c8ccccc8)c9ccccc9)ccc6)C,ligand,Cc1ccccc1,92.141,2.73,0.59,867,2.38,18,1.4,2,106.8,578.632,7.6346,780.647,9.03599,,,,,Phosphine ligand,cross coupling
6,10.1002/cctc.201601018,2016,ChemCatChem,GMT-oNF-2,300,87,-8,0,0,Triphenylphosphine,Rh(TPP),0.2,Toluene,30,2,0.66,25,CF,0,c1(P(c2ccccc2)c3ccccc3)ccccc1,CC1=C[C-](C)O[Rh+]([P](c2ccccc2)(c3ccccc3)c4ccccc4)([P](c5ccccc5)(c6ccccc6)c7ccccc7)O1,ligand,Cc1ccccc1,92.141,2.73,0.59,867,2.38,18,1.4,2,106.8,262.292,3.4448,726.599,8.29099,,,,,Phosphine ligand,cross coupling
7,10.1002/ceat.201900110,2019,Chemical Engineering and Technology,DM300,300,59,-37.5,0,0,Magnesium Triflate,Magnesium Triflate,0.5,Ethanol,30,0.09435,0.9802,50,CF,0,[Mg++].[O-]S(=O)(=O)C(F)(F)F.[O-]S(=O)(=O)C(F)(F)F,[Mg++].[O-]S(=O)(=O)C(F)(F)F.[O-]S(=O)(=O)C(F)(F)F,metal_catalyst,C(C)O,46.069,-0.31,1.2,789,24.6,15.8,8.8,19.4,58.5,322.443,-0.278,322.443,-0.278,,,,,"Inorganic salt, Lewis acid","ring opening, enantioselective carbonyl-ene reaction, enantioselective Diels-Alder, enantioselective Strecker-type"
339,10.1021/op000111i,2001,ACS Publications,MPF50,700,-1,0,1,1,Methyloxazaborolidine−Polystyrene - see SMILE comment,Methyloxazaborolidine−Polystyrene - see SMILE comment,0.5,Tetrahydrofuran,,,0.9994,27,CF,1,,,Unknown,C1CCOC1,72.107,0.46,0.55,889,7.58,16.8,5.7,8,81.7,,,,,,,,,,
340,10.1021/op000111i,2001,ACS Publications,MPF50,700,-1,0,1,1,Methyloxazaborolidine−Polysiloxane,Methyloxazaborolidine−Polysiloxane,0.5,Tetrahydrofuran,,,0.985,27,CF,1,,,Unknown,C1CCOC1,72.107,0.46,0.55,889,7.58,16.8,5.7,8,81.7,,,,,,,,,,
341,10.1039/A904455H,1999,Royal Society of Chemistry,MPF60,400,-1,0,1,1,Second generation dendrimer,Second generation dendrimer,0.5,Tetrahydrofuran,,,0.981,27,,1,,,Unknown,C1CCOC1,72.107,0.46,0.55,889,7.58,16.8,5.7,8,81.7,,,,,,,,,,
342,10.1016/S0040-4039(01)01734-8,2001,Elsevier,GraceSRNF,,,,,,Pd(OAc)2(PPh3)2,Pd(OAc)2(PPh3)2,0.5,Ethyl acetate,30,1.076666667,0.9,20,CF,1,,,Unknown,O(C(C)=O)CC,88.106,0.71,0.45,902,6.02,15.8,5.3,7.2,98.5,,,,,,,,,,
343,10.1016/S0040-4039(01)01734-8,2001,Elsevier,GraceSRNF,,,,,,P(o-tolyl)3,P(o-tolyl)3,0.5,Ethyl acetate,30,1.076666667,0.88,20,CF,1,,,Unknown,O(C(C)=O)CC,88.106,0.71,0.45,902,6.02,15.8,5.3,7.2,98.5,,,,,,,,,,
344,10.1016/S0040-4039(01)01734-8,2001,Elsevier,GraceSRNF,,,,,,Pd(OAc)2(PPh3)2,Pd(OAc)2(PPh3)2,0.5,methyl-tert-butyl ether/ acetone,30,0.376666667,0.96,20,CF,1,,,Unknown,,,,,,,,,,,,,,,,,,,,
345,10.1016/S0040-4039(01)01734-8,2001,Elsevier,GraceSRNF,,,,,,P(o-tolyl)3,P(o-tolyl)3,0.5,methyl-tert-butyl ether/ acetone,30,0.376666667,0.97,20,CF,1,,,Unknown,,,,,,,,,,,,,,,,,,,,
346,10.1016/S0040-4039(01)01734-8,2001,Elsevier,GraceSRNF,,,,,,Pd(OAc)2(PPh3)2,Pd(OAc)2(PPh3)2,0.5,Tetrahydrofuran,30,1.526666667,0.96,20,CF,1,,,Unknown,C1CCOC1,72.107,0.46,0.55,889,7.58,16.8,5.7,8,81.7,,,,,,,,,,
347,10.1016/S0040-4039(01)01734-8,2001,Elsevier,GraceSRNF,,,,,,P(o-tolyl)3,P(o-tolyl)3,0.5,Tetrahydrofuran,30,1.526666667,0.98,20,CF,1,,,Unknown,C1CCOC1,72.107,0.46,0.55,889,7.58,16.8,5.7,8,81.7,,,,,,,,,,
348,10.1002/anie.199606421,1996,Wiley Online Library,Hoechst Nadir UF PA20,,,,,,"a,a-diphenyl-prolin","a,a-diphenyl-prolin",0.5,n-Hexane,,,0.998,,,1,,,Unknown,C(CCC)CC,86.178,3.9,0.3,661,1.88,14.9,0,0,131.6,,,,,,,,,,
349,10.1016/S0957-4166(98)00011-1,1998,Elsevier,MPF50,700,-1,0,1,1,oxazaborolidine,oxazaborolidine,0.5,Tetrahydrofuran,,,1,20,CF,1,,,Unknown,C1CCOC1,72.107,0.46,0.55,889,7.58,16.8,5.7,8,81.7,,,,,,,,,,
350,10.1039/B103645A,2001,Royal Society of Chemistry,SM122,220,-1,0,1,1,tetraoctylammonium bromide (TOABr),tetraoctylammonium bromide (TOABr),0.5,Toluene,,,0.99,20,CF,1,CCCCCCCC[N+](CCCCCCCC)(CCCCCCCC)CCCCCCCC.[Br-],CCCCCCCC[N+](CCCCCCCC)(CCCCCCCC)CCCCCCCC.[Br-],ligand,Cc1ccccc1,92.141,2.73,0.59,867,2.38,18,1.4,2,106.8,546.807,8.2492,546.807,8.2492,,,,,"Phase-transfer catalyst, Macrocycle","nucleophilic substitution, elimination, phase-transfer catalysis"
351,10.1002/smll.202405285,2024,Wiley Online Library,PEDOT-PSS,,,,,,Ir(dtbbpy)(ppy)2[PF6],Ir(dtbbpy)(ppy)2[PF6],0.5,Methanol,6,0.783333333,0.904,30,CF,1,CC(C)(C)C1=CC(C2=[N]3C=CC(C(C)(C)C)=C2)=[N]([Ir+]453([N]6=C(C7=C5C=CC=C7)C=CC=C6)C8=CC=CC=C8C9=CC=CC=[N]94)C=C1.F[P-](F)(F)(F)(F)F,CC(C)(C)C1=CC(C2=[N]3C=CC(C(C)(C)C)=C2)=[N]([Ir+]453([N]6=C(C7=C5C=CC=C7)C=CC=C6)C8=CC=CC=C8C9=CC=CC=[N]94)C=C1.F[P-](F)(F)(F)(F)F,metal_catalyst,CO,32.042,-0.77,0.593,791,32.6,15.1,12.3,22.3,40.7,913.967,11.9649,913.967,11.9649,,,,,Photoredox catalyst,visible light mediated free radical reactions
352,10.1002/chem.200500251,2005,Wiley Online Library,PDMS-USY-PAN,,,,,,Catalyst 5 (Scheme 1),Catalyst 5 (Scheme 1),0.5,Chloroform,30,,0.95,20,CF,1,,,Unknown,,,,,,,,,,,,,,,,,,,,
353,10.1002/chem.200500251,2005,Wiley Online Library,MPF50,700,-1,0,1,1,Catalyst 1 (Figure 1),Catalyst 1 (Figure 1),0.5,Chloroform,30,,0.05,20,CF,1,,,Unknown,,,,,,,,,,,,,,,,,,,,
354,10.1002/chem.200500251,2005,Wiley Online Library,MPF50,700,-1,0,1,1,Catalyst 5 (Scheme 1),Catalyst 5 (Scheme 1),0.5,Chloroform,30,,0.4,20,CF,1,,,Unknown,,,,,,,,,,,,,,,,,,,,
355,10.1002/chem.200500251,2005,Wiley Online Library,MPF50,700,-1,0,1,1,Catalyst 8 (Scheme 1),Catalyst 8 (Scheme 1),0.5,Chloroform,30,,0.55,20,CF,1,,,Unknown,,,,,,,,,,,,,,,,,,,,
356,10.1002/chem.200500251,2005,Wiley Online Library,PDMS,300,-1,0,1,1,Catalyst 1 (Figure 1),Catalyst 1 (Figure 1),0.5,2-propanol,30,,0.57,20,CF,1,,,Unknown,C(C)(C)O,60.096,0.05,2.27,785,18.6,15.8,6.1,16.4,76.8,,,,,,,,,,
357,10.1002/chem.200500251,2005,Wiley Online Library,PDMS,300,-1,0,1,1,Catalyst 5 (Scheme 1),Catalyst 5 (Scheme 1),0.5,2-propanol,30,,0.99,20,CF,1,,,Unknown,C(C)(C)O,60.096,0.05,2.27,785,18.6,15.8,6.1,16.4,76.8,,,,,,,,,,
358,10.1002/chem.200500251,2005,Wiley Online Library,PDMS,300,-1,0,1,1,Catalyst 7 (Scheme 1),Catalyst 7 (Scheme 1),0.5,2-propanol,30,,0.96,20,CF,1,,,Unknown,C(C)(C)O,60.096,0.05,2.27,785,18.6,15.8,6.1,16.4,76.8,,,,,,,,,,
359,10.1002/chem.200500251,2005,Wiley Online Library,PDMS,300,-1,0,1,1,Catalyst 8 (Scheme 1),Catalyst 8 (Scheme 1),0.5,2-propanol,30,,0.96,20,CF,1,,,Unknown,C(C)(C)O,60.096,0.05,2.27,785,18.6,15.8,6.1,16.4,76.8,,,,,,,,,,
360,10.1038/s41467-022-33821-9,2022,Nature,SS336,500,82,0,0,1,tetrabutylammonium decatungstate (TBADT),tetrabutylammonium decatungstate (TBADT),0.5,Acetonitrile,14,0.307142857,0.999,23,CF,1,CCCC[N+](CCCC)(CCCC)CCCC.CCCC[N+](CCCC)(CCCC)CCCC.CCCC[N+](CCCC)(CCCC)CCCC.CCCC[N+](CCCC)(CCCC)CCCC.O=[W]([O-])([O-])=O.O=[W]([O-])([O-])=O.O=[W]([O-])([O-])=O.O=[W]([O-])([O-])=O.O=[W]([O-])([O-])=O.O=[W]([O-])([O-])=O.O=[W]([O-])([O-])=O.O=[W]([O-])([O-])=O.O=[W]([O-])([O-])=O.O=[W]([O-])([O-])=O,CCCC[N+](CCCC)(CCCC)CCCC.CCCC[N+](CCCC)(CCCC)CCCC.CCCC[N+](CCCC)(CCCC)CCCC.CCCC[N+](CCCC)(CCCC)CCCC.O=[W]([O-])([O-])=O.O=[W]([O-])([O-])=O.O=[W]([O-])([O-])=O.O=[W]([O-])([O-])=O.O=[W]([O-])([O-])=O.O=[W]([O-])([O-])=O.O=[W]([O-])([O-])=O.O=[W]([O-])([O-])=O.O=[W]([O-])([O-])=O.O=[W]([O-])([O-])=O,metal_catalyst,C(C)#N,41.053,-0.33,0.34,786,37.5,15.3,18,6.1,52.6,3448.244,-6.1666,3448.244,-6.1666,,,,,"Inorganic acid catalyst, Polyoxometalate","hydration, deoxygenation, esterification, Beckmann rearrangement"
361,10.1038/s41467-022-33821-9,2022,Nature,SS815,500,-1,0,1,1,tetrabutylammonium decatungstate (TBADT),tetrabutylammonium decatungstate (TBADT),0.5,Acetonitrile,14,1.771428571,0.689,23,CF,1,CCCC[N+](CCCC)(CCCC)CCCC.CCCC[N+](CCCC)(CCCC)CCCC.CCCC[N+](CCCC)(CCCC)CCCC.CCCC[N+](CCCC)(CCCC)CCCC.O=[W]([O-])([O-])=O.O=[W]([O-])([O-])=O.O=[W]([O-])([O-])=O.O=[W]([O-])([O-])=O.O=[W]([O-])([O-])=O.O=[W]([O-])([O-])=O.O=[W]([O-])([O-])=O.O=[W]([O-])([O-])=O.O=[W]([O-])([O-])=O.O=[W]([O-])([O-])=O,CCCC[N+](CCCC)(CCCC)CCCC.CCCC[N+](CCCC)(CCCC)CCCC.CCCC[N+](CCCC)(CCCC)CCCC.CCCC[N+](CCCC)(CCCC)CCCC.O=[W]([O-])([O-])=O.O=[W]([O-])([O-])=O.O=[W]([O-])([O-])=O.O=[W]([O-])([O-])=O.O=[W]([O-])([O-])=O.O=[W]([O-])([O-])=O.O=[W]([O-])([O-])=O.O=[W]([O-])([O-])=O.O=[W]([O-])([O-])=O.O=[W]([O-])([O-])=O,metal_catalyst,C(C)#N,41.053,-0.33,0.34,786,37.5,15.3,18,6.1,52.6,3448.244,-6.1666,3448.244,-6.1666,,,,,"Inorganic acid catalyst, Polyoxometalate","hydration, deoxygenation, esterification, Beckmann rearrangement"
362,10.1038/s41467-022-33821-9,2022,Nature,PMSelective,200,-1,0,1,1,tetrabutylammonium decatungstate (TBADT),tetrabutylammonium decatungstate (TBADT),0.5,Acetonitrile,14,2.228571429,0.801,23,CF,1,CCCC[N+](CCCC)(CCCC)CCCC.CCCC[N+](CCCC)(CCCC)CCCC.CCCC[N+](CCCC)(CCCC)CCCC.CCCC[N+](CCCC)(CCCC)CCCC.O=[W]([O-])([O-])=O.O=[W]([O-])([O-])=O.O=[W]([O-])([O-])=O.O=[W]([O-])([O-])=O.O=[W]([O-])([O-])=O.O=[W]([O-])([O-])=O.O=[W]([O-])([O-])=O.O=[W]([O-])([O-])=O.O=[W]([O-])([O-])=O.O=[W]([O-])([O-])=O,CCCC[N+](CCCC)(CCCC)CCCC.CCCC[N+](CCCC)(CCCC)CCCC.CCCC[N+](CCCC)(CCCC)CCCC.CCCC[N+](CCCC)(CCCC)CCCC.O=[W]([O-])([O-])=O.O=[W]([O-])([O-])=O.O=[W]([O-])([O-])=O.O=[W]([O-])([O-])=O.O=[W]([O-])([O-])=O.O=[W]([O-])([O-])=O.O=[W]([O-])([O-])=O.O=[W]([O-])([O-])=O.O=[W]([O-])([O-])=O.O=[W]([O-])([O-])=O,metal_catalyst,C(C)#N,41.053,-0.33,0.34,786,37.5,15.3,18,6.1,52.6,3448.244,-6.1666,3448.244,-6.1666,,,,,"Inorganic acid catalyst, Polyoxometalate","hydration, deoxygenation, esterification, Beckmann rearrangement"
363,10.1016/j.jcat.2019.01.041,2019,Elsevier,SS336,500,82,0,0,1,Cinchona CD-2 (Scheme 1 ),Cinchona CD-2 (Scheme 1 ),0.5,2-MeTHF,10,1.03,0.999,50,CF,1,,,Unknown,,,,,,,,,,,,,,,,,,,,
364,10.1016/j.jcat.2019.01.041,2019,Elsevier,SS136,500,-1,0,1,1,Cinchona CD-2 (Scheme 1 ),Cinchona CD-2 (Scheme 1 ),0.5,2-MeTHF,10,1.98,0.999,50,CF,1,,,Unknown,,,,,,,,,,,,,,,,,,,,
365,10.1016/j.jcat.2019.01.041,2019,Elsevier,GMT-oNF-1,600,-1,0,1,1,Cinchona CD-2 (Scheme 1 ),Cinchona CD-2 (Scheme 1 ),0.5,2-MeTHF,10,3.51,0.98,50,CF,1,,,Unknown,,,,,,,,,,,,,,,,,,,,
366,10.1016/j.jcat.2019.01.041,2019,Elsevier,DM300,300,59,-37.5,0,0,Cinchona CD-2 (Scheme 1 ),Cinchona CD-2 (Scheme 1 ),0.5,2-MeTHF,10,0.13,0.98,50,CF,1,,,Unknown,,,,,,,,,,,,,,,,,,,,
367,10.1016/j.jcat.2019.01.041,2019,Elsevier,DM500,500,59,-31,0,0,Cinchona CD-2 (Scheme 1 ),Cinchona CD-2 (Scheme 1 ),0.5,2-MeTHF,10,2.62,0.98,50,CF,1,,,Unknown,,,,,,,,,,,,,,,,,,,,
368,10.1016/j.jcat.2019.01.041,2019,Elsevier,DM900,,,,,,Cinchona CD-2 (Scheme 1 ),Cinchona CD-2 (Scheme 1 ),0.5,2-MeTHF,10,4.27,0.97,50,CF,1,,,Unknown,,,,,,,,,,,,,,,,,,,,
369,10.1039/D0GC00498G,2020,Royal Society of Chemistry,PMSelective,200,-1,0,1,1,Au complex 3,Au complex 3,0.5,Tetrahydrofuran,10,14.65,0.728,25,CF,0,CC(C)c1c(N2/C(N(c3c(C(C)C)cccc3C(C)C)C=C2)=[Au]/OS(=O)(C(F)(F)F)=O)c(C(C)C)ccc1,CC(C)c1c(N2/C(N(c3c(C(C)C)cccc3C(C)C)C=C2)=[Au]/OS(=O)(C(F)(F)F)=O)c(C(C)C)ccc1,metal_catalyst,C1CCOC1,72.107,0.46,0.55,889,7.58,16.8,5.7,8,81.7,734.635,8.15729,734.635,8.15729,,,,,Transition metal complex,alkyne hydration
370,10.1039/d4gc06334a,2025,Royal Society of Chemistry,PMSelective,200,-1,0,1,1,Pd(dba)2,Pd(dba)2,0.5,2-Methyltetrahydrofuran,20,0.7,0.969,23,CF,0,[Pd].O=C(/C=C/c1ccccc1)\C=C\c2ccccc2.O=C(/C=C/c3ccccc3)\C=C\c4ccccc4,[Pd].O=C(/C=C/c1ccccc1)\C=C\c2ccccc2.O=C(/C=C/c3ccccc3)\C=C\c4ccccc4,metal_catalyst,CC1CCCO1,86.134,0.16,0.47,854,7,16.9,5,4.3,100.2,575.016,7.9621,575.016,7.9621,,,,,Transition metal complex,"cross coupling, precursor"
371,10.1039/d4gc06334a,2025,Royal Society of Chemistry,PMSelective,200,-1,0,1,1,Xantphos,Xantphos,0.5,2-Methyltetrahydrofuran,20,0.7,0.97,23,CF,0,CC1(C)c2cccc(P(c3ccccc3)c4ccccc4)c2Oc5c(P(c6ccccc6)c7ccccc7)cccc15,CC1(C)c2cccc(P(c3ccccc3)c4ccccc4)c2Oc5c(P(c6ccccc6)c7ccccc7)cccc15,ligand,CC1CCCO1,86.134,0.16,0.47,854,7,16.9,5,4.3,100.2,578.632,7.6346,578.632,7.6346,,,,,Phosphine ligand,cross coupling
372,10.1039/d4gc06334a,2025,Royal Society of Chemistry,PMFlux,200,-1,0,1,1,Pd(dba)2,Pd(dba)2,0.5,2-Methyltetrahydrofuran,20,6.9,0.965,23,CF,0,[Pd].O=C(/C=C/c1ccccc1)\C=C\c2ccccc2.O=C(/C=C/c3ccccc3)\C=C\c4ccccc4,[Pd].O=C(/C=C/c1ccccc1)\C=C\c2ccccc2.O=C(/C=C/c3ccccc3)\C=C\c4ccccc4,metal_catalyst,CC1CCCO1,86.134,0.16,0.47,854,7,16.9,5,4.3,100.2,575.016,7.9621,575.016,7.9621,,,,,Transition metal complex,"cross coupling, precursor"
373,10.1039/d4gc06334a,2025,Royal Society of Chemistry,PMFlux,200,-1,0,1,1,Xantphos,Xantphos,0.5,2-Methyltetrahydrofuran,20,6.9,0.955,23,CF,0,CC1(C)c2cccc(P(c3ccccc3)c4ccccc4)c2Oc5c(P(c6ccccc6)c7ccccc7)cccc15,CC1(C)c2cccc(P(c3ccccc3)c4ccccc4)c2Oc5c(P(c6ccccc6)c7ccccc7)cccc15,ligand,CC1CCCO1,86.134,0.16,0.47,854,7,16.9,5,4.3,100.2,578.632,7.6346,578.632,7.6346,,,,,Phosphine ligand,cross coupling
374,10.1039/B312580G/ 10.1016/j.memsci.2006.01.025,2004,Royal Society of Chemistry,TFC-SR2,460,57,-10.33333333,0,0,Co-Jacobsen,Co-Jacobsen,0.5,Diethyl ether,5,0.05,0.82,20,CF,0,CC(C)(c1cc(C(C)(C)C)c2c(C=[N]3[C@H]4CCCC[C@@H]4[N]5=Cc6c(O[Co]5(OC(C)=O)3O2)c(C(C)(C)C)cc(C(C)(C)C)c6)c1)C,CC(C)(c1cc(C(C)(C)C)c2c(C=[N]3[C@H]4CCCC[C@@H]4[N]5=Cc6c(O[Co]5(OC(C)=O)3O2)c(C(C)(C)C)cc(C(C)(C)C)c6)c1)C,metal_catalyst,CCOCC,74.12,0.98,0.2448,713,4.33,14.5,2.9,5.1,104.8,662.801,9.4233,662.801,9.4233,,,,,Metal complex,"kinetic resolution of terminal epoxides, enantioselective ring opening of meso epoxides"
375,10.1039/D4CY01148A,2025,Royal Society of Chemistry,PMSelective,200,-1,0,1,1,Rh(BIPHEPHOS),Rh(BIPHEPHOS),0.5,Toluene-Octene-mix,40,1.74,0.99,40,CF,0,COc1cc(c2cc(OC)cc(C(C)(C)C)c2O[P]34Oc5c(c6c(O3)cccc6)cccc5)c(O[P]7(Oc8c(c9c(O7)cccc9)cccc8)[Rh+]4%10O[C-](C=C(C)O%10)C)c(C(C)(C)C)c1,COc1cc(c2cc(OC)cc(C(C)(C)C)c2O[P]34Oc5c(c6c(O3)cccc6)cccc5)c(O[P]7(Oc8c(c9c(O7)cccc9)cccc8)[Rh+]4%10O[C-](C=C(C)O%10)C)c(C(C)(C)C)c1,metal_catalyst,Cc1ccccc1.C(CCC=C)CCC,97.15975,3.165,0.62675,829,2.31,17.325,1.3,2.1,119.6,988.813,14.85539,988.813,14.85539,,,,,Transition metal complex,hydroformylation
376,10.1039/D4CY01148A,2025,Royal Society of Chemistry,PMSelective,200,-1,0,1,1,BIPHEPHOS,BIPHEPHOS,0.5,Toluene-Octene-mix,40,1.74,0.98,40,CF,0,COc1cc(C(C)(C)C)c(OP2Oc3ccccc3c4ccccc4O2)c(c5cc(OC)cc(C(C)(C)C)c5OP6Oc7ccccc7c8ccccc8O6)c1,COc1cc(C(C)(C)C)c(OP2Oc3ccccc3c4ccccc4O2)c(c5cc(OC)cc(C(C)(C)C)c5OP6Oc7ccccc7c8ccccc8O6)c1,ligand,Cc1ccccc1.C(CCC=C)CCC,97.15975,3.165,0.62675,829,2.31,17.325,1.3,2.1,119.6,786.798,14.8568,786.798,14.8568,,,,,Phosphine ligand,hydroformylation
377,,,,PMS600,600,-1,0,1,1,,,0.5,Ethanol,30,0.27,0.234,21,DE,0,C1(C2=CC=CC=C23)=[N]([Ir]345([N]6=C(C7=CC=CC=C75)C=CC=C6)[N]8=C(C9=CC=CC=C94)C=CC=C8)C=CC=C1,C1(C2=CC=CC=C23)=[N]([Ir]345([N]6=C(C7=CC=CC=C75)C=CC=C6)[N]8=C(C9=CC=CC=C94)C=CC=C8)C=CC=C1,metal_catalyst,C(C)O,46.069,-0.31,1.2,789,24.6,15.8,8.8,19.4,58.5,654.793,5.7671,654.793,5.7671,AD1,,94928-86-6,94928-86-6,Photoredox catalyst,visible light mediated free radical reactions
378,,,,PMS600,600,-1,0,1,1,,,0.5,Ethanol,30,0.27,0.979,21,DE,0,CC(C)(C)C1=CC(C2=[N]3C=CC(C(C)(C)C)=C2)=[N]([Ir+]453([N]6=C(C7=C5C=CC=C7)C=CC=C6)C8=CC=CC=C8C9=CC=CC=[N]94)C=C1.F[P-](F)(F)(F)(F)F,CC(C)(C)C1=CC(C2=[N]3C=CC(C(C)(C)C)=C2)=[N]([Ir+]453([N]6=C(C7=C5C=CC=C7)C=CC=C6)C8=CC=CC=C8C9=CC=CC=[N]94)C=C1.F[P-](F)(F)(F)(F)F,metal_catalyst,C(C)O,46.069,-0.31,1.2,789,24.6,15.8,8.8,19.4,58.5,913.967,11.9649,913.967,11.9649,AD1,,676525-77-2,676525-77-2,Photoredox catalyst,visible light mediated free radical reactions
379,,,,PMS600,600,-1,0,1,1,,,0.5,Ethanol,30,0.27,0.96,21,DE,0,CC(C)(C)C1=CC=[N]([Ir+]23([N]4=C(C5=C3C=C(F)C=C5F)C=CC(C(F)(F)F)=C4)6C(C=C(C(F)(F)F)C=C7)=C7C8=C(F)C=C(F)C=[N]82)C(C9=[N]6C=CC(C(C)(C)C)=C9)=C1.F[P-](F)(F)(F)(F)F,CC(C)(C)C1=CC=[N]([Ir+]23([N]4=C(C5=C3C=C(F)C=C5F)C=CC(C(F)(F)F)=C4)6C(C=C(C(F)(F)F)C=C7)=C7C8=C(F)C=C(F)C=[N]82)C(C9=[N]6C=CC(C(C)(C)C)=C9)=C1.F[P-](F)(F)(F)(F)F,metal_catalyst,C(C)O,46.069,-0.31,1.2,789,24.6,15.8,8.8,19.4,58.5,1121.921,14.5589,1121.921,14.5589,AD1,,870987-63-6,870987-63-6,Photoredox catalyst,visible light mediated free radical reactions
380,,,,GMT-oNF-2,300,87,-8,0,0,,,0.5,Ethanol,30,0.195522762,0.365,21,DE,0,C1(C2=CC=CC=C23)=[N]([Ir]345([N]6=C(C7=CC=CC=C75)C=CC=C6)[N]8=C(C9=CC=CC=C94)C=CC=C8)C=CC=C1,C1(C2=CC=CC=C23)=[N]([Ir]345([N]6=C(C7=CC=CC=C75)C=CC=C6)[N]8=C(C9=CC=CC=C94)C=CC=C8)C=CC=C1,metal_catalyst,C(C)O,46.069,-0.31,1.2,789,24.6,15.8,8.8,19.4,58.5,654.793,5.7671,654.793,5.7671,AD1,,94928-86-6,94928-86-6,Photoredox catalyst,visible light mediated free radical reactions
381,,,,GMT-oNF-2,300,87,-8,0,0,,,0.5,Ethanol,30,0.195522762,1,21,DE,0,CC(C)(C)C1=CC(C2=[N]3C=CC(C(C)(C)C)=C2)=[N]([Ir+]453([N]6=C(C7=C5C=CC=C7)C=CC=C6)C8=CC=CC=C8C9=CC=CC=[N]94)C=C1.F[P-](F)(F)(F)(F)F,CC(C)(C)C1=CC(C2=[N]3C=CC(C(C)(C)C)=C2)=[N]([Ir+]453([N]6=C(C7=C5C=CC=C7)C=CC=C6)C8=CC=CC=C8C9=CC=CC=[N]94)C=C1.F[P-](F)(F)(F)(F)F,metal_catalyst,C(C)O,46.069,-0.31,1.2,789,24.6,15.8,8.8,19.4,58.5,913.967,11.9649,913.967,11.9649,AD1,,676525-77-2,676525-77-2,Photoredox catalyst,visible light mediated free radical reactions
382,,,,GMT-oNF-2,300,87,-8,0,0,,,0.5,Ethanol,30,0.195522762,1,21,DE,0,CC(C)(C)C1=CC=[N]([Ir+]23([N]4=C(C5=C3C=C(F)C=C5F)C=CC(C(F)(F)F)=C4)6C(C=C(C(F)(F)F)C=C7)=C7C8=C(F)C=C(F)C=[N]82)C(C9=[N]6C=CC(C(C)(C)C)=C9)=C1.F[P-](F)(F)(F)(F)F,CC(C)(C)C1=CC=[N]([Ir+]23([N]4=C(C5=C3C=C(F)C=C5F)C=CC(C(F)(F)F)=C4)6C(C=C(C(F)(F)F)C=C7)=C7C8=C(F)C=C(F)C=[N]82)C(C9=[N]6C=CC(C(C)(C)C)=C9)=C1.F[P-](F)(F)(F)(F)F,metal_catalyst,C(C)O,46.069,-0.31,1.2,789,24.6,15.8,8.8,19.4,58.5,1121.921,14.5589,1121.921,14.5589,AD1,,870987-63-6,870987-63-6,Photoredox catalyst,visible light mediated free radical reactions
383,,,,DM300,300,59,-37.5,0,0,,,0.5,Ethanol,30,0.078074137,0.233,21,DE,0,C1(C2=CC=CC=C23)=[N]([Ir]345([N]6=C(C7=CC=CC=C75)C=CC=C6)[N]8=C(C9=CC=CC=C94)C=CC=C8)C=CC=C1,C1(C2=CC=CC=C23)=[N]([Ir]345([N]6=C(C7=CC=CC=C75)C=CC=C6)[N]8=C(C9=CC=CC=C94)C=CC=C8)C=CC=C1,metal_catalyst,C(C)O,46.069,-0.31,1.2,789,24.6,15.8,8.8,19.4,58.5,654.793,5.7671,654.793,5.7671,AD1,,94928-86-6,94928-86-6,Photoredox catalyst,visible light mediated free radical reactions
384,,,,DM300,300,59,-37.5,0,0,,,0.5,Ethanol,30,0.078074137,0.307,21,DE,0,CC(C)(C)C1=CC(C2=[N]3C=CC(C(C)(C)C)=C2)=[N]([Ir+]453([N]6=C(C7=C5C=CC=C7)C=CC=C6)C8=CC=CC=C8C9=CC=CC=[N]94)C=C1.F[P-](F)(F)(F)(F)F,CC(C)(C)C1=CC(C2=[N]3C=CC(C(C)(C)C)=C2)=[N]([Ir+]453([N]6=C(C7=C5C=CC=C7)C=CC=C6)C8=CC=CC=C8C9=CC=CC=[N]94)C=C1.F[P-](F)(F)(F)(F)F,metal_catalyst,C(C)O,46.069,-0.31,1.2,789,24.6,15.8,8.8,19.4,58.5,913.967,11.9649,913.967,11.9649,AD1,,676525-77-2,676525-77-2,Photoredox catalyst,visible light mediated free radical reactions
385,,,,DM300,300,59,-37.5,0,0,,,0.5,Ethanol,30,0.078074137,0.214,21,DE,0,CC(C)(C)C1=CC=[N]([Ir+]23([N]4=C(C5=C3C=C(F)C=C5F)C=CC(C(F)(F)F)=C4)6C(C=C(C(F)(F)F)C=C7)=C7C8=C(F)C=C(F)C=[N]82)C(C9=[N]6C=CC(C(C)(C)C)=C9)=C1.F[P-](F)(F)(F)(F)F,CC(C)(C)C1=CC=[N]([Ir+]23([N]4=C(C5=C3C=C(F)C=C5F)C=CC(C(F)(F)F)=C4)6C(C=C(C(F)(F)F)C=C7)=C7C8=C(F)C=C(F)C=[N]82)C(C9=[N]6C=CC(C(C)(C)C)=C9)=C1.F[P-](F)(F)(F)(F)F,metal_catalyst,C(C)O,46.069,-0.31,1.2,789,24.6,15.8,8.8,19.4,58.5,1121.921,14.5589,1121.921,14.5589,AD1,,870987-63-6,870987-63-6,Photoredox catalyst,visible light mediated free radical reactions
386,,,,SS336,500,82,0,0,1,,,0.5,Ethanol,30,0.320534523,0.182,21,DE,0,C1(C2=CC=CC=C23)=[N]([Ir]345([N]6=C(C7=CC=CC=C75)C=CC=C6)[N]8=C(C9=CC=CC=C94)C=CC=C8)C=CC=C1,C1(C2=CC=CC=C23)=[N]([Ir]345([N]6=C(C7=CC=CC=C75)C=CC=C6)[N]8=C(C9=CC=CC=C94)C=CC=C8)C=CC=C1,metal_catalyst,C(C)O,46.069,-0.31,1.2,789,24.6,15.8,8.8,19.4,58.5,654.793,5.7671,654.793,5.7671,AD1,,94928-86-6,94928-86-6,Photoredox catalyst,visible light mediated free radical reactions
387,,,,SS336,500,82,0,0,1,,,0.5,Ethanol,30,0.320534523,0.328,21,DE,0,CC(C)(C)C1=CC(C2=[N]3C=CC(C(C)(C)C)=C2)=[N]([Ir+]453([N]6=C(C7=C5C=CC=C7)C=CC=C6)C8=CC=CC=C8C9=CC=CC=[N]94)C=C1.F[P-](F)(F)(F)(F)F,CC(C)(C)C1=CC(C2=[N]3C=CC(C(C)(C)C)=C2)=[N]([Ir+]453([N]6=C(C7=C5C=CC=C7)C=CC=C6)C8=CC=CC=C8C9=CC=CC=[N]94)C=C1.F[P-](F)(F)(F)(F)F,metal_catalyst,C(C)O,46.069,-0.31,1.2,789,24.6,15.8,8.8,19.4,58.5,913.967,11.9649,913.967,11.9649,AD1,,676525-77-2,676525-77-2,Photoredox catalyst,visible light mediated free radical reactions
388,,,,SS336,500,82,0,0,1,,,0.5,Ethanol,30,0.320534523,0.287,21,DE,0,CC(C)(C)C1=CC=[N]([Ir+]23([N]4=C(C5=C3C=C(F)C=C5F)C=CC(C(F)(F)F)=C4)6C(C=C(C(F)(F)F)C=C7)=C7C8=C(F)C=C(F)C=[N]82)C(C9=[N]6C=CC(C(C)(C)C)=C9)=C1.F[P-](F)(F)(F)(F)F,CC(C)(C)C1=CC=[N]([Ir+]23([N]4=C(C5=C3C=C(F)C=C5F)C=CC(C(F)(F)F)=C4)6C(C=C(C(F)(F)F)C=C7)=C7C8=C(F)C=C(F)C=[N]82)C(C9=[N]6C=CC(C(C)(C)C)=C9)=C1.F[P-](F)(F)(F)(F)F,metal_catalyst,C(C)O,46.069,-0.31,1.2,789,24.6,15.8,8.8,19.4,58.5,1121.921,14.5589,1121.921,14.5589,AD1,,870987-63-6,870987-63-6,Photoredox catalyst,visible light mediated free radical reactions
389,,,,NFX,225,-1,0,1,1,,,0.5,Ethanol,30,0.24,0.391,21,DE,0,C1(C2=CC=CC=C23)=[N]([Ir]345([N]6=C(C7=CC=CC=C75)C=CC=C6)[N]8=C(C9=CC=CC=C94)C=CC=C8)C=CC=C1,C1(C2=CC=CC=C23)=[N]([Ir]345([N]6=C(C7=CC=CC=C75)C=CC=C6)[N]8=C(C9=CC=CC=C94)C=CC=C8)C=CC=C1,metal_catalyst,C(C)O,46.069,-0.31,1.2,789,24.6,15.8,8.8,19.4,58.5,654.793,5.7671,654.793,5.7671,AD1,,94928-86-6,94928-86-6,Photoredox catalyst,visible light mediated free radical reactions
390,,,,NFX,225,-1,0,1,1,,,0.5,Ethanol,30,0.24,0.216,21,DE,0,CC(C)(C)C1=CC(C2=[N]3C=CC(C(C)(C)C)=C2)=[N]([Ir+]453([N]6=C(C7=C5C=CC=C7)C=CC=C6)C8=CC=CC=C8C9=CC=CC=[N]94)C=C1.F[P-](F)(F)(F)(F)F,CC(C)(C)C1=CC(C2=[N]3C=CC(C(C)(C)C)=C2)=[N]([Ir+]453([N]6=C(C7=C5C=CC=C7)C=CC=C6)C8=CC=CC=C8C9=CC=CC=[N]94)C=C1.F[P-](F)(F)(F)(F)F,metal_catalyst,C(C)O,46.069,-0.31,1.2,789,24.6,15.8,8.8,19.4,58.5,913.967,11.9649,913.967,11.9649,AD1,,676525-77-2,676525-77-2,Photoredox catalyst,visible light mediated free radical reactions
391,,,,NFX,225,-1,0,1,1,,,0.5,Ethanol,30,0.24,0.177,21,DE,0,CC(C)(C)C1=CC=[N]([Ir+]23([N]4=C(C5=C3C=C(F)C=C5F)C=CC(C(F)(F)F)=C4)6C(C=C(C(F)(F)F)C=C7)=C7C8=C(F)C=C(F)C=[N]82)C(C9=[N]6C=CC(C(C)(C)C)=C9)=C1.F[P-](F)(F)(F)(F)F,CC(C)(C)C1=CC=[N]([Ir+]23([N]4=C(C5=C3C=C(F)C=C5F)C=CC(C(F)(F)F)=C4)6C(C=C(C(F)(F)F)C=C7)=C7C8=C(F)C=C(F)C=[N]82)C(C9=[N]6C=CC(C(C)(C)C)=C9)=C1.F[P-](F)(F)(F)(F)F,metal_catalyst,C(C)O,46.069,-0.31,1.2,789,24.6,15.8,8.8,19.4,58.5,1121.921,14.5589,1121.921,14.5589,AD1,,870987-63-6,870987-63-6,Photoredox catalyst,visible light mediated free radical reactions
392,,,,PMS600,600,-1,0,1,1,,,0.5,Ethyl acetate,30,2.51,0.034,21,DE,0,Fc1c(B(c2c(F)c(F)c(F)c(F)c2F)c3c(F)c(F)c(F)c(F)c3F)c(F)c(F)c(F)c1F,Fc1c(B(c2c(F)c(F)c(F)c(F)c2F)c3c(F)c(F)c(F)c(F)c3F)c(F)c(F)c(F)c1F,organocatalyst,O(C(C)=O)CC,88.106,0.71,0.45,902,6.02,15.8,5.3,7.2,98.5,511.98,4.2893,511.98,4.2893,RXA131,12/9/2024,1109-15-5,1109-15-5,Lewis acid,"aldol-type reactions, rearrangements"
393,,,,DM300,300,59,-37.5,0,0,,,0.5,Acetonitrile,30,0.51909254,0.655,21,DE,0,Fc1c(B(c2c(F)c(F)c(F)c(F)c2F)c3c(F)c(F)c(F)c(F)c3F)c(F)c(F)c(F)c1F,Fc1c(B(c2c(F)c(F)c(F)c(F)c2F)c3c(F)c(F)c(F)c(F)c3F)c(F)c(F)c(F)c1F,organocatalyst,C(C)#N,41.053,-0.33,0.34,786,37.5,15.3,18,6.1,52.6,511.98,4.2893,511.98,4.2893,RXA131,12/9/2024,1109-15-5,1109-15-5,Lewis acid,"aldol-type reactions, rearrangements"
394,,,,NFX,225,-1,0,1,1,,,0.5,Acetonitrile,30,0.36,0.389,21,DE,0,Fc1c(B(c2c(F)c(F)c(F)c(F)c2F)c3c(F)c(F)c(F)c(F)c3F)c(F)c(F)c(F)c1F,Fc1c(B(c2c(F)c(F)c(F)c(F)c2F)c3c(F)c(F)c(F)c(F)c3F)c(F)c(F)c(F)c1F,organocatalyst,C(C)#N,41.053,-0.33,0.34,786,37.5,15.3,18,6.1,52.6,511.98,4.2893,511.98,4.2893,RXA131,12/9/2024,1109-15-5,1109-15-5,Lewis acid,"aldol-type reactions, rearrangements"
395,,,,NFX,225,-1,0,1,1,,,0.5,Acetonitrile,20,0.36,0.423,21,DE,0,Fc1c(B(c2c(F)c(F)c(F)c(F)c2F)c3c(F)c(F)c(F)c(F)c3F)c(F)c(F)c(F)c1F,Fc1c(B(c2c(F)c(F)c(F)c(F)c2F)c3c(F)c(F)c(F)c(F)c3F)c(F)c(F)c(F)c1F,organocatalyst,C(C)#N,41.053,-0.33,0.34,786,37.5,15.3,18,6.1,52.6,511.98,4.2893,511.98,4.2893,RXA131,12/9/2024,1109-15-5,1109-15-5,Lewis acid,"aldol-type reactions, rearrangements"
396,,,,NFX,225,-1,0,1,1,,,0.5,Acetonitrile,10,0.36,0.625,21,DE,0,Fc1c(B(c2c(F)c(F)c(F)c(F)c2F)c3c(F)c(F)c(F)c(F)c3F)c(F)c(F)c(F)c1F,Fc1c(B(c2c(F)c(F)c(F)c(F)c2F)c3c(F)c(F)c(F)c(F)c3F)c(F)c(F)c(F)c1F,organocatalyst,C(C)#N,41.053,-0.33,0.34,786,37.5,15.3,18,6.1,52.6,511.98,4.2893,511.98,4.2893,RXA131,12/9/2024,1109-15-5,1109-15-5,Lewis acid,"aldol-type reactions, rearrangements"
397,,,,NFX,225,-1,0,1,1,,,0.5,Acetonitrile,30,0.36,0.072,21,DE,0,Oc1ccc(C2(c3ccc(O)cc3O4)c5c(C(O2)=O)cccc5)c4c1,Oc1ccc(C2(c3ccc(O)cc3O4)c5c(C(O2)=O)cccc5)c4c1,organocatalyst,C(C)#N,41.053,-0.33,0.34,786,37.5,15.3,18,6.1,52.6,332.311,3.6658,332.311,3.6658,OC3,12/10/2024,7/5/2321,7/5/2321,Photoredox catalyst,visible light mediated free radical reactions
398,,,,NFX,225,-1,0,1,1,,,0.5,Acetonitrile,30,0.36,0.047,21,DE,0,c12c(OCCOCCOc3c(OCCOCCO2)cccc3)cccc1,c12c(OCCOCCOc3c(OCCOCCO2)cccc3)cccc1,organocatalyst,C(C)#N,41.053,-0.33,0.34,786,37.5,15.3,18,6.1,52.6,360.406,2.9488,360.406,2.9488,OC3,12/10/2024,14187-32-7,14187-32-7,"Phase-transfer catalyst, Macrocycle","nucleophilic substitution, elimination, phase-transfer catalysis"
399,,,,NFX,225,-1,0,1,1,,,0.5,Acetonitrile,30,0.36,0.073,21,DE,0,C1OCCOCCOCCOCCOCCOC1,C1OCCOCCOCCOCCOCCOC1,organocatalyst,C(C)#N,41.053,-0.33,0.34,786,37.5,15.3,18,6.1,52.6,264.318,0.0996,264.318,0.0996,OC3,12/10/2024,17455-13-9,17455-13-9,"Phase-transfer catalyst, Macrocycle","nucleophilic substitution, elimination, phase-transfer catalysis"
400,,,,TS40,250,-1,0,1,1,,,0.5,Acetonitrile,30,1.46,0.031,21,DE,1,Oc1ccc(C2(c3ccc(O)cc3O4)c5c(C(O2)=O)cccc5)c4c1,Oc1ccc(C2(c3ccc(O)cc3O4)c5c(C(O2)=O)cccc5)c4c1,organocatalyst,C(C)#N,41.053,-0.33,0.34,786,37.5,15.3,18,6.1,52.6,332.311,3.6658,332.311,3.6658,OC3,12/10/2024,7/5/2321,7/5/2321,Photoredox catalyst,visible light mediated free radical reactions
401,,,,TS40,250,-1,0,1,1,,,0.5,Acetonitrile,30,1.46,0.019,21,DE,1,c12c(OCCOCCOc3c(OCCOCCO2)cccc3)cccc1,c12c(OCCOCCOc3c(OCCOCCO2)cccc3)cccc1,organocatalyst,C(C)#N,41.053,-0.33,0.34,786,37.5,15.3,18,6.1,52.6,360.406,2.9488,360.406,2.9488,OC3,12/10/2024,14187-32-7,14187-32-7,"Phase-transfer catalyst, Macrocycle","nucleophilic substitution, elimination, phase-transfer catalysis"
402,,,,TS40,250,-1,0,1,1,,,0.5,Acetonitrile,30,1.46,0.066,21,DE,1,C1OCCOCCOCCOCCOCCOC1,C1OCCOCCOCCOCCOCCOC1,organocatalyst,C(C)#N,41.053,-0.33,0.34,786,37.5,15.3,18,6.1,52.6,264.318,0.0996,264.318,0.0996,OC3,12/10/2024,17455-13-9,17455-13-9,"Phase-transfer catalyst, Macrocycle","nucleophilic substitution, elimination, phase-transfer catalysis"
403,,,,NFX,225,-1,0,1,1,,,0.5,Acetonitrile,30,0.36,0.454,21,DE,0,C1(C2=CC=CC=C23)=[N]([Ir]345([N]6=C(C7=CC=CC=C75)C=CC=C6)[N]8=C(C9=CC=CC=C94)C=CC=C8)C=CC=C1,C1(C2=CC=CC=C23)=[N]([Ir]345([N]6=C(C7=CC=CC=C75)C=CC=C6)[N]8=C(C9=CC=CC=C94)C=CC=C8)C=CC=C1,metal_catalyst,C(C)#N,41.053,-0.33,0.34,786,37.5,15.3,18,6.1,52.6,654.793,5.7671,654.793,5.7671,AD1,,94928-86-6,94928-86-6,Photoredox catalyst,visible light mediated free radical reactions
404,,,,NFX,225,-1,0,1,1,,,0.5,Acetonitrile,30,0.36,0.128,21,DE,0,CC(C)(C)C1=CC(C2=[N]3C=CC(C(C)(C)C)=C2)=[N]([Ir+]453([N]6=C(C7=C5C=CC=C7)C=CC=C6)C8=CC=CC=C8C9=CC=CC=[N]94)C=C1.F[P-](F)(F)(F)(F)F,CC(C)(C)C1=CC(C2=[N]3C=CC(C(C)(C)C)=C2)=[N]([Ir+]453([N]6=C(C7=C5C=CC=C7)C=CC=C6)C8=CC=CC=C8C9=CC=CC=[N]94)C=C1.F[P-](F)(F)(F)(F)F,metal_catalyst,C(C)#N,41.053,-0.33,0.34,786,37.5,15.3,18,6.1,52.6,913.967,11.9649,913.967,11.9649,AD1,,676525-77-2,676525-77-2,Photoredox catalyst,visible light mediated free radical reactions
405,,,,NFX,225,-1,0,1,1,,,0.5,Acetonitrile,30,0.36,0.104,21,DE,0,CC(C)(C)C1=CC=[N]([Ir+]23([N]4=C(C5=C3C=C(F)C=C5F)C=CC(C(F)(F)F)=C4)6C(C=C(C(F)(F)F)C=C7)=C7C8=C(F)C=C(F)C=[N]82)C(C9=[N]6C=CC(C(C)(C)C)=C9)=C1.F[P-](F)(F)(F)(F)F,CC(C)(C)C1=CC=[N]([Ir+]23([N]4=C(C5=C3C=C(F)C=C5F)C=CC(C(F)(F)F)=C4)6C(C=C(C(F)(F)F)C=C7)=C7C8=C(F)C=C(F)C=[N]82)C(C9=[N]6C=CC(C(C)(C)C)=C9)=C1.F[P-](F)(F)(F)(F)F,metal_catalyst,C(C)#N,41.053,-0.33,0.34,786,37.5,15.3,18,6.1,52.6,1121.921,14.5589,1121.921,14.5589,AD1,,870987-63-6,870987-63-6,Photoredox catalyst,visible light mediated free radical reactions
406,,,,PMS600,600,-1,0,1,1,,,0.5,Ethyl acetate,30,2.51,0.583,21,DE,0,C1(C2=CC=CC=C23)=[N]([Ir]345([N]6=C(C7=CC=CC=C75)C=CC=C6)[N]8=C(C9=CC=CC=C94)C=CC=C8)C=CC=C1,C1(C2=CC=CC=C23)=[N]([Ir]345([N]6=C(C7=CC=CC=C75)C=CC=C6)[N]8=C(C9=CC=CC=C94)C=CC=C8)C=CC=C1,metal_catalyst,O(C(C)=O)CC,88.106,0.71,0.45,902,6.02,15.8,5.3,7.2,98.5,654.793,5.7671,654.793,5.7671,AD1,,94928-86-6,94928-86-6,Photoredox catalyst,visible light mediated free radical reactions
407,,,,PMS600,600,-1,0,1,1,,,0.5,Ethyl acetate,30,2.51,0.744,21,DE,0,CC(C)(C)C1=CC(C2=[N]3C=CC(C(C)(C)C)=C2)=[N]([Ir+]453([N]6=C(C7=C5C=CC=C7)C=CC=C6)C8=CC=CC=C8C9=CC=CC=[N]94)C=C1.F[P-](F)(F)(F)(F)F,CC(C)(C)C1=CC(C2=[N]3C=CC(C(C)(C)C)=C2)=[N]([Ir+]453([N]6=C(C7=C5C=CC=C7)C=CC=C6)C8=CC=CC=C8C9=CC=CC=[N]94)C=C1.F[P-](F)(F)(F)(F)F,metal_catalyst,O(C(C)=O)CC,88.106,0.71,0.45,902,6.02,15.8,5.3,7.2,98.5,913.967,11.9649,913.967,11.9649,AD1,,676525-77-2,676525-77-2,Photoredox catalyst,visible light mediated free radical reactions
408,,,,PMS600,600,-1,0,1,1,,,0.5,Ethyl acetate,30,2.51,0.749,21,DE,0,CC(C)(C)C1=CC=[N]([Ir+]23([N]4=C(C5=C3C=C(F)C=C5F)C=CC(C(F)(F)F)=C4)6C(C=C(C(F)(F)F)C=C7)=C7C8=C(F)C=C(F)C=[N]82)C(C9=[N]6C=CC(C(C)(C)C)=C9)=C1.F[P-](F)(F)(F)(F)F,CC(C)(C)C1=CC=[N]([Ir+]23([N]4=C(C5=C3C=C(F)C=C5F)C=CC(C(F)(F)F)=C4)6C(C=C(C(F)(F)F)C=C7)=C7C8=C(F)C=C(F)C=[N]82)C(C9=[N]6C=CC(C(C)(C)C)=C9)=C1.F[P-](F)(F)(F)(F)F,metal_catalyst,O(C(C)=O)CC,88.106,0.71,0.45,902,6.02,15.8,5.3,7.2,98.5,1121.921,14.5589,1121.921,14.5589,AD1,,870987-63-6,870987-63-6,Photoredox catalyst,visible light mediated free radical reactions
409,,,,GMT-oNF-2,300,87,-8,0,0,,,0.5,Ethyl acetate,30,3.897707231,0.494,21,DE,0,C1(C2=CC=CC=C23)=[N]([Ir]345([N]6=C(C7=CC=CC=C75)C=CC=C6)[N]8=C(C9=CC=CC=C94)C=CC=C8)C=CC=C1,C1(C2=CC=CC=C23)=[N]([Ir]345([N]6=C(C7=CC=CC=C75)C=CC=C6)[N]8=C(C9=CC=CC=C94)C=CC=C8)C=CC=C1,metal_catalyst,O(C(C)=O)CC,88.106,0.71,0.45,902,6.02,15.8,5.3,7.2,98.5,654.793,5.7671,654.793,5.7671,AD1,,94928-86-6,94928-86-6,Photoredox catalyst,visible light mediated free radical reactions
410,,,,GMT-oNF-2,300,87,-8,0,0,,,0.5,Ethyl acetate,30,3.897707231,0.374,21,DE,0,CC(C)(C)C1=CC(C2=[N]3C=CC(C(C)(C)C)=C2)=[N]([Ir+]453([N]6=C(C7=C5C=CC=C7)C=CC=C6)C8=CC=CC=C8C9=CC=CC=[N]94)C=C1.F[P-](F)(F)(F)(F)F,CC(C)(C)C1=CC(C2=[N]3C=CC(C(C)(C)C)=C2)=[N]([Ir+]453([N]6=C(C7=C5C=CC=C7)C=CC=C6)C8=CC=CC=C8C9=CC=CC=[N]94)C=C1.F[P-](F)(F)(F)(F)F,metal_catalyst,O(C(C)=O)CC,88.106,0.71,0.45,902,6.02,15.8,5.3,7.2,98.5,913.967,11.9649,913.967,11.9649,AD1,,676525-77-2,676525-77-2,Photoredox catalyst,visible light mediated free radical reactions
411,,,,GMT-oNF-2,300,87,-8,0,0,,,0.5,Ethyl acetate,30,3.897707231,0.355,21,DE,0,CC(C)(C)C1=CC=[N]([Ir+]23([N]4=C(C5=C3C=C(F)C=C5F)C=CC(C(F)(F)F)=C4)6C(C=C(C(F)(F)F)C=C7)=C7C8=C(F)C=C(F)C=[N]82)C(C9=[N]6C=CC(C(C)(C)C)=C9)=C1.F[P-](F)(F)(F)(F)F,CC(C)(C)C1=CC=[N]([Ir+]23([N]4=C(C5=C3C=C(F)C=C5F)C=CC(C(F)(F)F)=C4)6C(C=C(C(F)(F)F)C=C7)=C7C8=C(F)C=C(F)C=[N]82)C(C9=[N]6C=CC(C(C)(C)C)=C9)=C1.F[P-](F)(F)(F)(F)F,metal_catalyst,O(C(C)=O)CC,88.106,0.71,0.45,902,6.02,15.8,5.3,7.2,98.5,1121.921,14.5589,1121.921,14.5589,AD1,,870987-63-6,870987-63-6,Photoredox catalyst,visible light mediated free radical reactions
412,,,,DM300,300,59,-37.5,0,0,,,0.5,Ethyl acetate,30,0.27,0.682,21,DE,0,C1(C2=CC=CC=C23)=[N]([Ir]345([N]6=C(C7=CC=CC=C75)C=CC=C6)[N]8=C(C9=CC=CC=C94)C=CC=C8)C=CC=C1,C1(C2=CC=CC=C23)=[N]([Ir]345([N]6=C(C7=CC=CC=C75)C=CC=C6)[N]8=C(C9=CC=CC=C94)C=CC=C8)C=CC=C1,metal_catalyst,O(C(C)=O)CC,88.106,0.71,0.45,902,6.02,15.8,5.3,7.2,98.5,654.793,5.7671,654.793,5.7671,AD1,,94928-86-6,94928-86-6,Photoredox catalyst,visible light mediated free radical reactions
413,,,,DM300,300,59,-37.5,0,0,,,0.5,Ethyl acetate,30,0.27,0.674,21,DE,0,CC(C)(C)C1=CC(C2=[N]3C=CC(C(C)(C)C)=C2)=[N]([Ir+]453([N]6=C(C7=C5C=CC=C7)C=CC=C6)C8=CC=CC=C8C9=CC=CC=[N]94)C=C1.F[P-](F)(F)(F)(F)F,CC(C)(C)C1=CC(C2=[N]3C=CC(C(C)(C)C)=C2)=[N]([Ir+]453([N]6=C(C7=C5C=CC=C7)C=CC=C6)C8=CC=CC=C8C9=CC=CC=[N]94)C=C1.F[P-](F)(F)(F)(F)F,metal_catalyst,O(C(C)=O)CC,88.106,0.71,0.45,902,6.02,15.8,5.3,7.2,98.5,913.967,11.9649,913.967,11.9649,AD1,,676525-77-2,676525-77-2,Photoredox catalyst,visible light mediated free radical reactions
414,,,,DM300,300,59,-37.5,0,0,,,0.5,Ethyl acetate,30,0.27,0.556,21,DE,0,CC(C)(C)C1=CC=[N]([Ir+]23([N]4=C(C5=C3C=C(F)C=C5F)C=CC(C(F)(F)F)=C4)6C(C=C(C(F)(F)F)C=C7)=C7C8=C(F)C=C(F)C=[N]82)C(C9=[N]6C=CC(C(C)(C)C)=C9)=C1.F[P-](F)(F)(F)(F)F,CC(C)(C)C1=CC=[N]([Ir+]23([N]4=C(C5=C3C=C(F)C=C5F)C=CC(C(F)(F)F)=C4)6C(C=C(C(F)(F)F)C=C7)=C7C8=C(F)C=C(F)C=[N]82)C(C9=[N]6C=CC(C(C)(C)C)=C9)=C1.F[P-](F)(F)(F)(F)F,metal_catalyst,O(C(C)=O)CC,88.106,0.71,0.45,902,6.02,15.8,5.3,7.2,98.5,1121.921,14.5589,1121.921,14.5589,AD1,,870987-63-6,870987-63-6,Photoredox catalyst,visible light mediated free radical reactions
415,,,,SS336,500,82,0,0,1,,,0.5,Ethyl acetate,30,2.439741329,0.84,21,DE,0,C1(C2=CC=CC=C23)=[N]([Ir]345([N]6=C(C7=CC=CC=C75)C=CC=C6)[N]8=C(C9=CC=CC=C94)C=CC=C8)C=CC=C1,C1(C2=CC=CC=C23)=[N]([Ir]345([N]6=C(C7=CC=CC=C75)C=CC=C6)[N]8=C(C9=CC=CC=C94)C=CC=C8)C=CC=C1,metal_catalyst,O(C(C)=O)CC,88.106,0.71,0.45,902,6.02,15.8,5.3,7.2,98.5,654.793,5.7671,654.793,5.7671,AD1,,94928-86-6,94928-86-6,Photoredox catalyst,visible light mediated free radical reactions
416,,,,SS336,500,82,0,0,1,,,0.5,Ethyl acetate,30,2.439741329,0.809,21,DE,0,CC(C)(C)C1=CC(C2=[N]3C=CC(C(C)(C)C)=C2)=[N]([Ir+]453([N]6=C(C7=C5C=CC=C7)C=CC=C6)C8=CC=CC=C8C9=CC=CC=[N]94)C=C1.F[P-](F)(F)(F)(F)F,CC(C)(C)C1=CC(C2=[N]3C=CC(C(C)(C)C)=C2)=[N]([Ir+]453([N]6=C(C7=C5C=CC=C7)C=CC=C6)C8=CC=CC=C8C9=CC=CC=[N]94)C=C1.F[P-](F)(F)(F)(F)F,metal_catalyst,O(C(C)=O)CC,88.106,0.71,0.45,902,6.02,15.8,5.3,7.2,98.5,913.967,11.9649,913.967,11.9649,AD1,,676525-77-2,676525-77-2,Photoredox catalyst,visible light mediated free radical reactions
417,,,,SS336,500,82,0,0,1,,,0.5,Ethyl acetate,30,2.439741329,0.794,21,DE,0,CC(C)(C)C1=CC=[N]([Ir+]23([N]4=C(C5=C3C=C(F)C=C5F)C=CC(C(F)(F)F)=C4)6C(C=C(C(F)(F)F)C=C7)=C7C8=C(F)C=C(F)C=[N]82)C(C9=[N]6C=CC(C(C)(C)C)=C9)=C1.F[P-](F)(F)(F)(F)F,CC(C)(C)C1=CC=[N]([Ir+]23([N]4=C(C5=C3C=C(F)C=C5F)C=CC(C(F)(F)F)=C4)6C(C=C(C(F)(F)F)C=C7)=C7C8=C(F)C=C(F)C=[N]82)C(C9=[N]6C=CC(C(C)(C)C)=C9)=C1.F[P-](F)(F)(F)(F)F,metal_catalyst,O(C(C)=O)CC,88.106,0.71,0.45,902,6.02,15.8,5.3,7.2,98.5,1121.921,14.5589,1121.921,14.5589,AD1,,870987-63-6,870987-63-6,Photoredox catalyst,visible light mediated free radical reactions
418,,,,PMS600,600,-1,0,1,1,,,0.5,Ethyl acetate,30,2.51,0.734,21,DE,0,Ic1c(O[Na])c(I)cc2c1OC3C(C(C(I)=CC3=C2c4c(Cl)c(Cl)c(Cl)c(Cl)c4C(O[Na])=O)=O)I,Ic1c(O[Na])c(I)cc2c1OC3C(C(C(I)=CC3=C2c4c(Cl)c(Cl)c(Cl)c(Cl)c4C(O[Na])=O)=O)I,organocatalyst,O(C(C)=O)CC,88.106,0.71,0.45,902,6.02,15.8,5.3,7.2,98.5,1019.655,7.4801,1019.655,7.4801,OC1,12/5/2024,632-69-9,632-69-9,Photoredox catalyst,visible light mediated free radical reactions
419,,,,PMS600,600,-1,0,1,1,,,0.5,Ethyl acetate,30,2.51,0.643,21,DE,0,C[n+](c(cccc1)c1c2c3c(C)cc(C)cc3C)c4c2cccc4.O=Cl(=O)([O-])=O,C[n+](c(cccc1)c1c2c3c(C)cc(C)cc3C)c4c2cccc4.O=Cl(=O)([O-])=O,organocatalyst,O(C(C)=O)CC,88.106,0.71,0.45,902,6.02,15.8,5.3,7.2,98.5,411.885,0.65376,411.885,0.65376,OC1,12/5/2024,1442433-71-7,1442433-71-7,Photoredox catalyst,visible light mediated free radical reactions
420,,,,PMS600,600,-1,0,1,1,,,0.5,Ethyl acetate,30,2.51,0.104,21,DE,0,Oc(c1c2c(O)ccc3c2cccc3)ccc4c1cccc4,Oc(c1c2c(O)ccc3c2cccc3)ccc4c1cccc4,organocatalyst,O(C(C)=O)CC,88.106,0.71,0.45,902,6.02,15.8,5.3,7.2,98.5,286.33,5.0712,286.33,5.0712,OC1,12/5/2024,18531-99-2,18531-99-2,Organocatalyst,asymmetric catalysis
421,,,,PMS600,600,-1,0,1,1,,,0.5,Ethyl acetate,30,2.51,0.84,21,DE,0,CC[C@@H]1CN2CCC1CC2[C@H](Oc3c4ccccc4c(O[C@@H](C5CC6CCN5C[C@@H]6CC)c7c8cc(OC)ccc8ncc7)nn3)c9c%10cc(OC)ccc%10ncc9,CC[C@@H]1CN2CCC1CC2[C@H](Oc3c4ccccc4c(O[C@@H](C5CC6CCN5C[C@@H]6CC)c7c8cc(OC)ccc8ncc7)nn3)c9c%10cc(OC)ccc%10ncc9,organocatalyst,O(C(C)=O)CC,88.106,0.71,0.45,902,6.02,15.8,5.3,7.2,98.5,778.998,9.2244,778.998,9.2244,OC1,12/5/2024,140924-50-1,140924-50-1,"Organocatalyst, Cinchona alkaloid","asymmetric catalysis, asymmetric dihydroxylation, asymmetric aminohydroxylation"
422,,,,PMS600,600,-1,0,1,1,,,0.5,Ethyl acetate,30,2.51,0.368,21,DE,0,N#Cc1c(n2c3ccccc3c4ccccc24)c(C#N)c(n(c5c6cccc5)c7c6cccc7)c(n(c8c9cccc8)c%10c9cccc%10)c1n(c%11c%12cccc%11)c%13c%12cccc%13,N#Cc1c(n2c3ccccc3c4ccccc24)c(C#N)c(n(c5c6cccc5)c7c6cccc7)c(n(c8c9cccc8)c%10c9cccc%10)c1n(c%11c%12cccc%11)c%13c%12cccc%13,organocatalyst,O(C(C)=O)CC,88.106,0.71,0.45,902,6.02,15.8,5.3,7.2,98.5,788.914,13.81836,788.914,13.81836,OC1,12/5/2024,1416881-52-1,1416881-52-1,Photoredox catalyst,visible light mediated free radical reactions
423,,,,GMT-oNF-2,300,87,-8,0,0,,,0.5,Ethyl acetate,30,3.897707231,1,21,DE,0,Ic1c(O[Na])c(I)cc2c1OC3C(C(C(I)=CC3=C2c4c(Cl)c(Cl)c(Cl)c(Cl)c4C(O[Na])=O)=O)I,Ic1c(O[Na])c(I)cc2c1OC3C(C(C(I)=CC3=C2c4c(Cl)c(Cl)c(Cl)c(Cl)c4C(O[Na])=O)=O)I,organocatalyst,O(C(C)=O)CC,88.106,0.71,0.45,902,6.02,15.8,5.3,7.2,98.5,1019.655,7.4801,1019.655,7.4801,OC1,12/5/2024,632-69-9,632-69-9,Photoredox catalyst,visible light mediated free radical reactions
424,,,,GMT-oNF-2,300,87,-8,0,0,,,0.5,Ethyl acetate,30,3.897707231,0.423,21,DE,0,C[n+](c(cccc1)c1c2c3c(C)cc(C)cc3C)c4c2cccc4.O=Cl(=O)([O-])=O,C[n+](c(cccc1)c1c2c3c(C)cc(C)cc3C)c4c2cccc4.O=Cl(=O)([O-])=O,organocatalyst,O(C(C)=O)CC,88.106,0.71,0.45,902,6.02,15.8,5.3,7.2,98.5,411.885,0.65376,411.885,0.65376,OC1,12/5/2024,1442433-71-7,1442433-71-7,Photoredox catalyst,visible light mediated free radical reactions
425,,,,GMT-oNF-2,300,87,-8,0,0,,,0.5,Ethyl acetate,30,3.897707231,0.022,21,DE,0,Oc(c1c2c(O)ccc3c2cccc3)ccc4c1cccc4,Oc(c1c2c(O)ccc3c2cccc3)ccc4c1cccc4,organocatalyst,O(C(C)=O)CC,88.106,0.71,0.45,902,6.02,15.8,5.3,7.2,98.5,286.33,5.0712,286.33,5.0712,OC1,12/5/2024,18531-99-2,18531-99-2,Organocatalyst,asymmetric catalysis
426,,,,GMT-oNF-2,300,87,-8,0,0,,,0.5,Ethyl acetate,30,3.897707231,0.634,21,DE,0,CC[C@@H]1CN2CCC1CC2[C@H](Oc3c4ccccc4c(O[C@@H](C5CC6CCN5C[C@@H]6CC)c7c8cc(OC)ccc8ncc7)nn3)c9c%10cc(OC)ccc%10ncc9,CC[C@@H]1CN2CCC1CC2[C@H](Oc3c4ccccc4c(O[C@@H](C5CC6CCN5C[C@@H]6CC)c7c8cc(OC)ccc8ncc7)nn3)c9c%10cc(OC)ccc%10ncc9,organocatalyst,O(C(C)=O)CC,88.106,0.71,0.45,902,6.02,15.8,5.3,7.2,98.5,778.998,9.2244,778.998,9.2244,OC1,12/5/2024,140924-50-1,140924-50-1,"Organocatalyst, Cinchona alkaloid","asymmetric catalysis, asymmetric dihydroxylation, asymmetric aminohydroxylation"
427,,,,GMT-oNF-2,300,87,-8,0,0,,,0.5,Ethyl acetate,30,3.897707231,0.046,21,DE,0,N#Cc1c(n2c3ccccc3c4ccccc24)c(C#N)c(n(c5c6cccc5)c7c6cccc7)c(n(c8c9cccc8)c%10c9cccc%10)c1n(c%11c%12cccc%11)c%13c%12cccc%13,N#Cc1c(n2c3ccccc3c4ccccc24)c(C#N)c(n(c5c6cccc5)c7c6cccc7)c(n(c8c9cccc8)c%10c9cccc%10)c1n(c%11c%12cccc%11)c%13c%12cccc%13,organocatalyst,O(C(C)=O)CC,88.106,0.71,0.45,902,6.02,15.8,5.3,7.2,98.5,788.914,13.81836,788.914,13.81836,OC1,12/5/2024,1416881-52-1,1416881-52-1,Photoredox catalyst,visible light mediated free radical reactions
428,,,,DM300,300,59,-37.5,0,0,,,0.5,Ethyl acetate,30,0.27,0.979536153,21,DE,0,Ic1c(O[Na])c(I)cc2c1OC3C(C(C(I)=CC3=C2c4c(Cl)c(Cl)c(Cl)c(Cl)c4C(O[Na])=O)=O)I,Ic1c(O[Na])c(I)cc2c1OC3C(C(C(I)=CC3=C2c4c(Cl)c(Cl)c(Cl)c(Cl)c4C(O[Na])=O)=O)I,organocatalyst,O(C(C)=O)CC,88.106,0.71,0.45,902,6.02,15.8,5.3,7.2,98.5,1019.655,7.4801,1019.655,7.4801,OC1,12/5/2024,632-69-9,632-69-9,Photoredox catalyst,visible light mediated free radical reactions
429,,,,DM300,300,59,-37.5,0,0,,,0.5,Ethyl acetate,30,0.27,0.834824927,21,DE,0,C[n+](c(cccc1)c1c2c3c(C)cc(C)cc3C)c4c2cccc4.O=Cl(=O)([O-])=O,C[n+](c(cccc1)c1c2c3c(C)cc(C)cc3C)c4c2cccc4.O=Cl(=O)([O-])=O,organocatalyst,O(C(C)=O)CC,88.106,0.71,0.45,902,6.02,15.8,5.3,7.2,98.5,411.885,0.65376,411.885,0.65376,OC1,12/5/2024,1442433-71-7,1442433-71-7,Photoredox catalyst,visible light mediated free radical reactions
430,,,,DM300,300,59,-37.5,0,0,,,0.5,Ethyl acetate,30,0.27,0.353269254,21,DE,0,Oc(c1c2c(O)ccc3c2cccc3)ccc4c1cccc4,Oc(c1c2c(O)ccc3c2cccc3)ccc4c1cccc4,organocatalyst,O(C(C)=O)CC,88.106,0.71,0.45,902,6.02,15.8,5.3,7.2,98.5,286.33,5.0712,286.33,5.0712,OC1,12/5/2024,18531-99-2,18531-99-2,Organocatalyst,asymmetric catalysis
431,,,,DM300,300,59,-37.5,0,0,,,0.5,Ethyl acetate,30,0.27,0.025057779,21,DE,0,CC[C@@H]1CN2CCC1CC2[C@H](Oc3c4ccccc4c(O[C@@H](C5CC6CCN5C[C@@H]6CC)c7c8cc(OC)ccc8ncc7)nn3)c9c%10cc(OC)ccc%10ncc9,CC[C@@H]1CN2CCC1CC2[C@H](Oc3c4ccccc4c(O[C@@H](C5CC6CCN5C[C@@H]6CC)c7c8cc(OC)ccc8ncc7)nn3)c9c%10cc(OC)ccc%10ncc9,organocatalyst,O(C(C)=O)CC,88.106,0.71,0.45,902,6.02,15.8,5.3,7.2,98.5,778.998,9.2244,778.998,9.2244,OC1,12/5/2024,140924-50-1,140924-50-1,"Organocatalyst, Cinchona alkaloid","asymmetric catalysis, asymmetric dihydroxylation, asymmetric aminohydroxylation"
432,,,,DM300,300,59,-37.5,0,0,,,0.5,Ethyl acetate,30,0.27,0.335775094,21,DE,0,N#Cc1c(n2c3ccccc3c4ccccc24)c(C#N)c(n(c5c6cccc5)c7c6cccc7)c(n(c8c9cccc8)c%10c9cccc%10)c1n(c%11c%12cccc%11)c%13c%12cccc%13,N#Cc1c(n2c3ccccc3c4ccccc24)c(C#N)c(n(c5c6cccc5)c7c6cccc7)c(n(c8c9cccc8)c%10c9cccc%10)c1n(c%11c%12cccc%11)c%13c%12cccc%13,organocatalyst,O(C(C)=O)CC,88.106,0.71,0.45,902,6.02,15.8,5.3,7.2,98.5,788.914,13.81836,788.914,13.81836,OC1,12/5/2024,1416881-52-1,1416881-52-1,Photoredox catalyst,visible light mediated free radical reactions
433,,,,SS336,500,82,0,0,1,,,0.5,Ethyl acetate,30,2.439741329,0.626,21,DE,0,Ic1c(O[Na])c(I)cc2c1OC3C(C(C(I)=CC3=C2c4c(Cl)c(Cl)c(Cl)c(Cl)c4C(O[Na])=O)=O)I,Ic1c(O[Na])c(I)cc2c1OC3C(C(C(I)=CC3=C2c4c(Cl)c(Cl)c(Cl)c(Cl)c4C(O[Na])=O)=O)I,organocatalyst,O(C(C)=O)CC,88.106,0.71,0.45,902,6.02,15.8,5.3,7.2,98.5,1019.655,7.4801,1019.655,7.4801,OC1,12/5/2024,632-69-9,632-69-9,Photoredox catalyst,visible light mediated free radical reactions
