Repository: aronbeke/intelli-membrane

# intelli-membrane
Repository for explainable transfer learning in membrane science.

This codebase is to complement the manuscript "Energy-efficient membrane-assisted catalytic systems enabled by explainable transfer learning". The manuscript is currently under peer review.

## Example prediction
An example prediction script can be run with the python model_predict.py command from the command line, which performs rejection prediction for the inputs in example/prediction_input.csv, producing an example/prediction_output.csv file with the predicted rejection values.

The OSN Catalyst Dataset is available in the osncat.csv file.

File: data/osncat.csv (part 6 of 31)
ccc5)c(O[P]7(Oc8c(c9c(O7)cccc9)cccc8)[Rh+]4%10O[C-](C=C(C)O%10)C)c(C(C)(C)C)c1,ligand,Cc1ccccc1,92.141,2.73,0.59,867,2.38,18,1.4,2,106.8,786.798,14.8568,988.813,14.85539,,,,,Phosphine ligand,hydroformylation
5,10.1002/cctc.201601018,2016,ChemCatChem,GMT-oNF-2,300,87,-8,0,0,Xantphos,Rh(Xantphos)acac,0.2,Toluene,30,2,0.95,25,CF,0,CC1(C)c2cccc(P(c3ccccc3)c4ccccc4)c2Oc5c(P(c6ccccc6)c7ccccc7)cccc15,CC(c1c2c([P]3(c4ccccc4)c5ccccc5)ccc1)(c6c(O2)c([P]([Rh+]73O[C-](C=C(C)O7)C)(c8ccccc8)c9ccccc9)ccc6)C,ligand,Cc1ccccc1,92.141,2.73,0.59,867,2.38,18,1.4,2,106.8,578.632,7.6346,780.647,9.03599,,,,,Phosphine ligand,cross coupling
6,10.1002/cctc.201601018,2016,ChemCatChem,GMT-oNF-2,300,87,-8,0,0,Triphenylphosphine,Rh(TPP),0.2,Toluene,30,2,0.66,25,CF,0,c1(P(c2ccccc2)c3ccccc3)ccccc1,CC1=C[C-](C)O[Rh+]([P](c2ccccc2)(c3ccccc3)c4ccccc4)([P](c5ccccc5)(c6ccccc6)c7ccccc7)O1,ligand,Cc1ccccc1,92.141,2.73,0.59,867,2.38,18,1.4,2,106.8,262.292,3.4448,726.599,8.29099,,,,,Phosphine ligand,cross coupling
7,10.1002/ceat.201900110,2019,Chemical Engineering and Technology,DM300,300,59,-37.5,0,0,Magnesium Triflate,Magnesium Triflate,0.5,Ethanol,30,0.09435,0.9802,50,CF,0,[Mg++].[O-]S(=O)(=O)C(F)(F)F.[O-]S(=O)(=O)C(F)(F)F,[Mg++].[O-]S(=O)(=O)C(F)(F)F.[O-]S(=O)(=O)C(F)(F)F,metal_catalyst,C(C)O,46.069,-0.31,1.2,789,24.6,15.8,8.8,19.4,58.5,322.443,-0.278,322.443,-0.278,,,,,"Inorganic salt, Lewis acid","ring opening, enantioselective carbonyl-ene reaction, enantioselective Diels-Alder, enantioselective Strecker-type"
434,,,,SS336,500,82,0,0,1,,,0.5,Ethyl acetate,30,2.439741329,0.339,21,DE,0,C[n+](c(cccc1)c1c2c3c(C)cc(C)cc3C)c4c2cccc4.O=Cl(=O)([O-])=O,C[n+](c(cccc1)c1c2c3c(C)cc(C)cc3C)c4c2cccc4.O=Cl(=O)([O-])=O,organocatalyst,O(C(C)=O)CC,88.106,0.71,0.45,902,6.02,15.8,5.3,7.2,98.5,411.885,0.65376,411.885,0.65376,OC1,12/5/2024,1442433-71-7,1442433-71-7,Photoredox catalyst,visible light mediated free radical reactions
435,,,,SS336,500,82,0,0,1,,,0.5,Ethyl acetate,30,2.439741329,0.116,21,DE,0,Oc(c1c2c(O)ccc3c2cccc3)ccc4c1cccc4,Oc(c1c2c(O)ccc3c2cccc3)ccc4c1cccc4,organocatalyst,O(C(C)=O)CC,88.106,0.71,0.45,902,6.02,15.8,5.3,7.2,98.5,286.33,5.0712,286.33,5.0712,OC1,12/5/2024,18531-99-2,18531-99-2,Organocatalyst,asymmetric catalysis
436,,,,SS336,500,82,0,0,1,,,0.5,Ethyl acetate,30,2.439741329,0.717,21,DE,0,CC[C@@H]1CN2CCC1CC2[C@H](Oc3c4ccccc4c(O[C@@H](C5CC6CCN5C[C@@H]6CC)c7c8cc(OC)ccc8ncc7)nn3)c9c%10cc(OC)ccc%10ncc9,CC[C@@H]1CN2CCC1CC2[C@H](Oc3c4ccccc4c(O[C@@H](C5CC6CCN5C[C@@H]6CC)c7c8cc(OC)ccc8ncc7)nn3)c9c%10cc(OC)ccc%10ncc9,organocatalyst,O(C(C)=O)CC,88.106,0.71,0.45,902,6.02,15.8,5.3,7.2,98.5,778.998,9.2244,778.998,9.2244,OC1,12/5/2024,140924-50-1,140924-50-1,"Organocatalyst, Cinchona alkaloid","asymmetric catalysis, asymmetric dihydroxylation, asymmetric aminohydroxylation"
437,,,,SS336,500,82,0,0,1,,,0.5,Ethyl acetate,30,2.439741329,0.218,21,DE,0,N#Cc1c(n2c3ccccc3c4ccccc24)c(C#N)c(n(c5c6cccc5)c7c6cccc7)c(n(c8c9cccc8)c%10c9cccc%10)c1n(c%11c%12cccc%11)c%13c%12cccc%13,N#Cc1c(n2c3ccccc3c4ccccc24)c(C#N)c(n(c5c6cccc5)c7c6cccc7)c(n(c8c9cccc8)c%10c9cccc%10)c1n(c%11c%12cccc%11)c%13c%12cccc%13,organocatalyst,O(C(C)=O)CC,88.106,0.71,0.45,902,6.02,15.8,5.3,7.2,98.5,788.914,13.81836,788.914,13.81836,OC1,12/5/2024,1416881-52-1,1416881-52-1,Photoredox catalyst,visible light mediated free radical reactions
438,,,,PMS600,600,-1,0,1,1,,,0.5,Ethyl acetate,30,2.51,0.147,21,DE,0,Oc1ccc(C2(c3ccc(O)cc3O4)c5c(C(O2)=O)cccc5)c4c1,Oc1ccc(C2(c3ccc(O)cc3O4)c5c(C(O2)=O)cccc5)c4c1,organocatalyst,O(C(C)=O)CC,88.106,0.71,0.45,902,6.02,15.8,5.3,7.2,98.5,332.311,3.6658,332.311,3.6658,OC3,12/8/2024,7/5/2321,7/5/2321,Photoredox catalyst,visible light mediated free radical reactions
439,,,,PMS600,600,-1,0,1,1,,,0.5,Ethyl acetate,30,2.51,0.004,21,DE,0,c12c(OCCOCCOc3c(OCCOCCO2)cccc3)cccc1,c12c(OCCOCCOc3c(OCCOCCO2)cccc3)cccc1,organocatalyst,O(C(C)=O)CC,88.106,0.71,0.45,902,6.02,15.8,5.3,7.2,98.5,360.406,2.9488,360.406,2.9488,OC3,12/8/2024,14187-32-7,14187-32-7,"Phase-transfer catalyst, Macrocycle","nucleophilic substitution, elimination, phase-transfer catalysis"
440,,,,PMS600,600,-1,0,1,1,,,0.5,Ethyl acetate,30,2.51,0.142,21,DE,0,C1OCCOCCOCCOCCOCCOC1,C1OCCOCCOCCOCCOCCOC1,organocatalyst,O(C(C)=O)CC,88.106,0.71,0.45,902,6.02,15.8,5.3,7.2,98.5,264.318,0.0996,264.318,0.0996,OC3,12/8/2024,17455-13-9,17455-13-9,"Phase-transfer catalyst, Macrocycle","nucleophilic substitution, elimination, phase-transfer catalysis"
441,,,,GMT-oNF-2,300,87,-8,0,0,,,0.5,Ethyl acetate,30,3.897707231,0.066,21,DE,0,Oc1ccc(C2(c3ccc(O)cc3O4)c5c(C(O2)=O)cccc5)c4c1,Oc1ccc(C2(c3ccc(O)cc3O4)c5c(C(O2)=O)cccc5)c4c1,organocatalyst,O(C(C)=O)CC,88.106,0.71,0.45,902,6.02,15.8,5.3,7.2,98.5,332.311,3.6658,332.311,3.6658,OC3,12/8/2024,7/5/2321,7/5/2321,Photoredox catalyst,visible light mediated free radical reactions
442,,,,GMT-oNF-2,300,87,-8,0,0,,,0.5,Ethyl acetate,30,3.897707231,-0.028,21,DE,0,c12c(OCCOCCOc3c(OCCOCCO2)cccc3)cccc1,c12c(OCCOCCOc3c(OCCOCCO2)cccc3)cccc1,organocatalyst,O(C(C)=O)CC,88.106,0.71,0.45,902,6.02,15.8,5.3,7.2,98.5,360.406,2.9488,360.406,2.9488,OC3,12/8/2024,14187-32-7,14187-32-7,"Phase-transfer catalyst, Macrocycle","nucleophilic substitution, elimination, phase-transfer catalysis"
443,,,,GMT-oNF-2,300,87,-8,0,0,,,0.5,Ethyl acetate,30,3.897707231,0.153,21,DE,0,C1OCCOCCOCCOCCOCCOC1,C1OCCOCCOCCOCCOCCOC1,organocatalyst,O(C(C)=O)CC,88.106,0.71,0.45,902,6.02,15.8,5.3,7.2,98.5,264.318,0.0996,264.318,0.0996,OC3,12/8/2024,17455-13-9,17455-13-9,"Phase-transfer catalyst, Macrocycle","nucleophilic substitution, elimination, phase-transfer catalysis"
444,,,,DM300,300,59,-37.5,0,0,,,0.5,Ethyl acetate,30,0.27,0.644121559,21,DE,0,Oc1ccc(C2(c3ccc(O)cc3O4)c5c(C(O2)=O)cccc5)c4c1,Oc1ccc(C2(c3ccc(O)cc3O4)c5c(C(O2)=O)cccc5)c4c1,organocatalyst,O(C(C)=O)CC,88.106,0.71,0.45,902,6.02,15.8,5.3,7.2,98.5,332.311,3.6658,332.311,3.6658,OC3,12/8/2024,7/5/2321,7/5/2321,Photoredox catalyst,visible light mediated free radical reactions
445,,,,DM300,300,59,-37.5,0,0,,,0.5,Ethyl acetate,30,0.27,0.432183849,21,DE,0,c12c(OCCOCCOc3c(OCCOCCO2)cccc3)cccc1,c12c(OCCOCCOc3c(OCCOCCO2)cccc3)cccc1,organocatalyst,O(C(C)=O)CC,88.106,0.71,0.45,902,6.02,15.8,5.3,7.2,98.5,360.406,2.9488,360.406,2.9488,OC3,12/8/2024,14187-32-7,14187-32-7,"Phase-transfer catalyst, Macrocycle","nucleophilic substitution, elimination, phase-transfer catalysis"
446,,,,DM300,300,59,-37.5,0,0,,,0.5,Ethyl acetate,30,0.27,0.76886765,21,DE,0,C1OCCOCCOCCOCCOCCOC1,C1OCCOCCOCCOCCOCCOC1,organocatalyst,O(C(C)=O)CC,88.106,0.71,0.45,902,6.02,15.8,5.3,7.2,98.5,264.318,0.0996,264.318,0.0996,OC3,12/8/2024,17455-13-9,17455-13-9,"Phase-transfer catalyst, Macrocycle","nucleophilic substitution, elimination, phase-transfer catalysis"
447,,,,SS336,500,82,0,0,1,,,0.5,Ethyl acetate,30,2.439741329,0.256,21,DE,0,Oc1ccc(C2(c3ccc(O)cc3O4)c5c(C(O2)=O)cccc5)c4c1,Oc1ccc(C2(c3ccc(O)cc3O4)c5c(C(O2)=O)cccc5)c4c1,organocatalyst,O(C(C)=O)CC,88.106,0.71,0.45,902,6.02,15.8,5.3,7.2,98.5,332.311,3.6658,332.311,3.6658,OC3,12/8/2024,7/5/2321,7/5/2321,Photoredox catalyst,visible light mediated free radical reactions
448,,,,SS336,500,82,0,0,1,,,0.5,Ethyl acetate,30,2.439741329,0.119,21,DE,0,c12c(OCCOCCOc3c(OCCOCCO2)cccc3)cccc1,c12c(OCCOCCOc3c(OCCOCCO2)cccc3)cccc1,organocatalyst,O(C(C)=O)CC,88.106,0.71,0.45,902,6.02,15.8,5.3,7.2,98.5,360.406,2.9488,360.406,2.9488,OC3,12/8/2024,14187-32-7,14187-32-7,"Phase-transfer catalyst, Macrocycle","nucleophilic substitution, elimination, phase-transfer catalysis"
449,,,,SS336,500,82,0,0,1,,,0.5,Ethyl acetate,30,2.439741329,0.25,21,DE,0,C1OCCOCCOCCOCCOCCOC1,C1OCCOCCOCCOCCOCCOC1,organocatalyst,O(C(C)=O)CC,88.106,0.71,0.45,902,6.02,15.8,5.3,7.2,98.5,264.318,0.0996,264.318,0.0996,OC3,12/8/2024,17455-13-9,17455-13-9,"Phase-transfer catalyst, Macrocycle","nucleophilic substitution, elimination, phase-transfer catalysis"
450,,,,NFX,225,-1,0,1,1,,,0.5,Acetonitrile,30,0.36,0.805532272,21,DE,0,Ic1c(O[Na])c(I)cc2c1OC3C(C(C(I)=CC3=C2c4c(Cl)c(Cl)c(Cl)c(Cl)c4C(O[Na])=O)=O)I,Ic1c(O[Na])c(I)cc2c1OC3C(C(C(I)=CC3=C2c4c(Cl)c(Cl)c(Cl)c(Cl)c4C(O[Na])=O)=O)I,organocatalyst,C(C)#N,41.053,-0.33,0.34,786,37.5,15.3,18,6.1,52.6,1019.655,7.4801,1019.655,7.4801,OC1,12/25/2024,632-69-9,632-69-9,Photoredox catalyst,visible light mediated free radical reactions
451,,,,NFX,225,-1,0,1,1,,,0.5,Acetonitrile,30,0.36,0.624239263,21,DE,0,C[n+](c(cccc1)c1c2c3c(C)cc(C)cc3C)c4c2cccc4.O=Cl(=O)([O-])=O,C[n+](c(cccc1)c1c2c3c(C)cc(C)cc3C)c4c2cccc4.O=Cl(=O)([O-])=O,organocatalyst,C(C)#N,41.053,-0.33,0.34,786,37.5,15.3,18,6.1,52.6,411.885,0.65376,411.885,0.65376,OC1,12/25/2024,1442433-71-7,1442433-71-7,Photoredox catalyst,visible light mediated free radical reactions
452,,,,NFX,225,-1,0,1,1,,,0.5,Acetonitrile,30,0.36,0.614967462,21,DE,0,Oc(c1c2c(O)ccc3c2cccc3)ccc4c1cccc4,Oc(c1c2c(O)ccc3c2cccc3)ccc4c1cccc4,organocatalyst,C(C)#N,41.053,-0.33,0.34,786,37.5,15.3,18,6.1,52.6,286.33,5.0712,286.33,5.0712,OC1,12/25/2024,18531-99-2,18531-99-2,Organocatalyst,asymmetric catalysis
453,,,,NFX,225,-1,0,1,1,,,0.5,Acetonitrile,30,0.36,0.631938514,21,DE,0,CC[C@@H]1CN2CCC1CC2[C@H](Oc3c4ccccc4c(O[C@@H](C5CC6CCN5C[C@@H]6CC)c7c8cc(OC)ccc8ncc7)nn3)c9c%10cc(OC)ccc%10ncc9,CC[C@@H]1CN2CCC1CC2[C@H](Oc3c4ccccc4c(O[C@@H](C5CC6CCN5C[C@@H]6CC)c7c8cc(OC)ccc8ncc7)nn3)c9c%10cc(OC)ccc%10ncc9,organocatalyst,C(C)#N,41.053,-0.33,0.34,786,37.5,15.3,18,6.1,52.6,778.998,9.2244,778.998,9.2244,OC1,12/25/2024,140924-50-1,140924-50-1,"Organocatalyst, Cinchona alkaloid","asymmetric catalysis, asymmetric dihydroxylation, asymmetric aminohydroxylation"
454,,,,NFX,225,-1,0,1,1,,,0.5,Acetonitrile,30,0.36,0.60799814,21,DE,0,N#Cc1c(n2c3ccccc3c4ccccc24)c(C#N)c(n(c5c6cccc5)c7c6cccc7)c(n(c8c9cccc8)c%10c9cccc%10)c1n(c%11c%12cccc%11)c%13c%12cccc%13,N#Cc1c(n2c3ccccc3c4ccccc24)c(C#N)c(n(c5c6cccc5)c7c6cccc7)c(n(c8c9cccc8)c%10c9cccc%10)c1n(c%11c%12cccc%11)c%13c%12cccc%13,organocatalyst,C(C)#N,41.053,-0.33,0.34,786,37.5,15.3,18,6.1,52.6,788.914,13.81836,788.914,13.81836,OC1,12/25/2024,1416881-52-1,1416881-52-1,Photoredox catalyst,visible light mediated free radical reactions
455,,,,TS40,250,-1,0,1,1,,,0.5,Acetonitrile,30,1.46,0.611064543,21,DE,1,Ic1c(O[Na])c(I)cc2c1OC3C(C(C(I)=CC3=C2c4c(Cl)c(Cl)c(Cl)c(Cl)c4C(O[Na])=O)=O)I,Ic1c(O[Na])c(I)cc2c1OC3C(C(C(I)=CC3=C2c4c(Cl)c(Cl)c(Cl)c(Cl)c4C(O[Na])=O)=O)I,organocatalyst,C(C)#N,41.053,-0.33,0.34,786,37.5,15.3,18,6.1,52.6,1019.655,7.4801,1019.655,7.4801,OC1,12/25/2024,632-69-9,632-69-9,Photoredox catalyst,visible light mediated free radical reactions
456,,,,TS40,250,-1,0,1,1,,,0.5,Acetonitrile,30,1.46,0.445139976,21,DE,1,C[n+](c(cccc1)c1c2c3c(C)cc(C)cc3C)c4c2cccc4.O=Cl(=O)([O-])=O,C[n+](c(cccc1)c1c2c3c(C)cc(C)cc3C)c4c2cccc4.O=Cl(=O)([O-])=O,organocatalyst,C(C)#N,41.053,-0.33,0.34,786,37.5,15.3,18,6.1,52.6,411.885,0.65376,411.885,0.65376,OC1,12/25/2024,1442433-71-7,1442433-71-7,Photoredox catalyst,visible light mediated free radical reactions
457,,,,TS40,250,-1,0,1,1,,,0.5,Acetonitrile,30,1.46,0.426247289,21,DE,1,Oc(c1c2c(O)ccc3c2cccc3)ccc4c1cccc4,Oc(c1c2c(O)ccc3c2cccc3)ccc4c1cccc4,organocatalyst,C(C)#N,41.053,-0.33,0.34,786,37.5,15.3,18,6.1,52.6,286.33,5.0712,286.33,5.0712,OC1,12/25/2024,18531-99-2,18531-99-2,Organocatalyst,asymmetric catalysis
458,,,,TS40,250,-1,0,1,1,,,0.5,Acetonitrile,30,1.46,0.461998292,21,DE,1,CC[C@@H]1CN2CCC1CC2[C@H](Oc3c4ccccc4c(O[C@@H](C5CC6CCN5C[C@@H]6CC)c7c8cc(OC)ccc8ncc7)nn3)c9c%10cc(OC)ccc%10ncc9,CC[C@@H]1CN2CCC1CC2[C@H](Oc3c4ccccc4c(O[C@@H](C5CC6CCN5C[C@@H]6CC)c7c8cc(OC)ccc8ncc7)nn3)c9c%10cc(OC)ccc%10ncc9,organocatalyst,C(C)#N,41.053,-0.33,0.34,786,37.5,15.3,18,6.1,52.6,778.998,9.2244,778.998,9.2244,OC1,12/25/2024,140924-50-1,140924-50-1,"Organocatalyst, Cinchona alkaloid","asymmetric catalysis, asymmetric dihydroxylation, asymmetric aminohydroxylation"
459,,,,TS40,250,-1,0,1,1,,,0.5,Acetonitrile,30,1.46,0.445942804,21,DE,1,N#Cc1c(n2c3ccccc3c4ccccc24)c(C#N)c(n(c5c6cccc5)c7c6cccc7)c(n(c8c9cccc8)c%10c9cccc%10)c1n(c%11c%12cccc%11)c%13c%12cccc%13,N#Cc1c(n2c3ccccc3c4ccccc24)c(C#N)c(n(c5c6cccc5)c7c6cccc7)c(n(c8c9cccc8)c%10c9cccc%10)c1n(c%11c%12cccc%11)c%13c%12cccc%13,organocatalyst,C(C)#N,41.053,-0.33,0.34,786,37.5,15.3,18,6.1,52.6,788.914,13.81836,788.914,13.81836,OC1,12/25/2024,1416881-52-1,1416881-52-1,Photoredox catalyst,visible light mediated free radical reactions
460,,,,PMS600,600,-1,0,1,1,,,0.5,Acetonitrile,30,0.42,0.204064352,21,DE,0,Ic1c(O[Na])c(I)cc2c1OC3C(C(C(I)=CC3=C2c4c(Cl)c(Cl)c(Cl)c(Cl)c4C(O[Na])=O)=O)I,Ic1c(O[Na])c(I)cc2c1OC3C(C(C(I)=CC3=C2c4c(Cl)c(Cl)c(Cl)c(Cl)c4C(O[Na])=O)=O)I,organocatalyst,C(C)#N,41.053,-0.33,0.34,786,37.5,15.3,18,6.1,52.6,1019.655,7.4801,1019.655,7.4801,OC1,12/25/2024,632-69-9,632-69-9,Photoredox catalyst,visible light mediated free radical reactions
461,,,,PMS600,600,-1,0,1,1,,,0.5,Acetonitrile,30,0.42,0.145672062,21,DE,0,C[n+](c(cccc1)c1c2c3c(C)cc(C)cc3C)c4c2cccc4.O=Cl(=O)([O-])=O,C[n+](c(cccc1)c1c2c3c(C)cc(C)cc3C)c4c2cccc4.O=Cl(=O)([O-])=O,organocatalyst,C(C)#N,41.053,-0.33,0.34,786,37.5,15.3,18,6.1,52.6,411.885,0.65376,411.885,0.65376,OC1,12/25/2024,1442433-71-7,1442433-71-7,Photoredox catalyst,visible light mediated free radical reactions
462,,,,PMS600,600,-1,0,1,1,,,0.5,Acetonitrile,30,0.42,0.114136126,21,DE,0,Oc(c1c2c(O)ccc3c2cccc3)ccc4c1cccc4,Oc(c1c2c(O)ccc3c2cccc3)ccc4c1cccc4,organocatalyst,C(C)#N,41.053,-0.33,0.34,786,37.5,15.3,18,6.1,52.6,286.33,5.0712,286.33,5.0712,OC1,12/25/2024,18531-99-2,18531-99-2,Organocatalyst,asymmetric catalysis
463,,,,PMS600,600,-1,0,1,1,,,0.5,Acetonitrile,30,0.42,0.175468484,21,DE,0,CC[C@@H]1CN2CCC1CC2[C@H](Oc3c4ccccc4c(O[C@@H](C5CC6CCN5C[C@@H]6CC)c7c8cc(OC)ccc8ncc7)nn3)c9c%10cc(OC)ccc%10ncc9,CC[C@@H]1CN2CCC1CC2[C@H](Oc3c4ccccc4c(O[C@@H](C5CC6CCN5C[C@@H]6CC)c7c8cc(OC)ccc8ncc7)nn3)c9c%10cc(OC)ccc%10ncc9,organocatalyst,C(C)#N,41.053,-0.33,0.34,786,37.5,15.3,18,6.1,52.6,778.998,9.2244,778.998,9.2244,OC1,12/25/2024,140924-50-1,140924-50-1,"Organocatalyst, Cinchona alkaloid","asymmetric catalysis, asymmetric dihydroxylation, asymmetric aminohydroxylation"
464,,,,PMS600,600,-1,0,1,1,,,0.5,Acetonitrile,30,0.42,0.10304722,21,DE,0,N#Cc1c(n2c3ccccc3c4ccccc24)c(C#N)c(n(c5c6cccc5)c7c6cccc7)c(n(c8c9cccc8)c%10c9cccc%10)c1n(c%11c%12cccc%11)c%13c%12cccc%13,N#Cc1c(n2c3ccccc3c4ccccc24)c(C#N)c(n(c5c6cccc5)c7c6cccc7)c(n(c8c9cccc8)c%10c9cccc%10)c1n(c%11c%12cccc%11)c%13c%12cccc%13,organocatalyst,C(C)#N,41.053,-0.33,0.34,786,37.5,15.3,18,6.1,52.6,788.914,13.81836,788.914,13.81836,OC1,12/25/2024,1416881-52-1,1416881-52-1,Photoredox catalyst,visible light mediated free radical reactions
465,,,,GMT-oNF-2,300,87,-8,0,0,,,0.5,Acetonitrile,30,0.153480228,0.952582557,21,DE,0,Ic1c(O[Na])c(I)cc2c1OC3C(C(C(I)=CC3=C2c4c(Cl)c(Cl)c(Cl)c(Cl)c4C(O[Na])=O)=O)I,Ic1c(O[Na])c(I)cc2c1OC3C(C(C(I)=CC3=C2c4c(Cl)c(Cl)c(Cl)c(Cl)c4C(O[Na])=O)=O)I,organocatalyst,C(C)#N,41.053,-0.33,0.34,786,37.5,15.3,18,6.1,52.6,1019.655,7.4801,1019.655,7.4801,OC1,12/25/2024,632-69-9,632-69-9,Photoredox catalyst,visible light mediated free radical reactions
466,,,,GMT-oNF-2,300,87,-8,0,0,,,0.5,Acetonitrile,30,0.153480228,0.979415904,21,DE,0,C[n+](c(cccc1)c1c2c3c(C)cc(C)cc3C)c4c2cccc4.O=Cl(=O)([O-])=O,C[n+](c(cccc1)c1c2c3c(C)cc(C)cc3C)c4c2cccc4.O=Cl(=O)([O-])=O,organocatalyst,C(C)#N,41.053,-0.33,0.34,786,37.5,15.3,18,6.1,52.6,411.885,0.65376,411.885,0.65376,OC1,12/25/2024,1442433-71-7,1442433-71-7,Photoredox catalyst,visible light mediated free radical reactions
467,,,,GMT-oNF-2,300,87,-8,0,0,,,0.5,Acetonitrile,30,0.153480228,0.720418848,21,DE,0,Oc(c1c2c(O)ccc3c2cccc3)ccc4c1cccc4,Oc(c1c2c(O)ccc3c2cccc3)ccc4c1cccc4,organocatalyst,C(C)#N,41.053,-0.33,0.34,786,37.5,15.3,18,6.1,52.6,286.33,5.0712,286.33,5.0712,OC1,12/25/2024,18531-99-2,18531-99-2,Organocatalyst,asymmetric catalysis
468,,,,GMT-oNF-2,300,87,-8,0,0,,,0.5,Acetonitrile,30,0.153480228,0.850936968,21,DE,0,CC[C@@H]1CN2CCC1CC2[C@H](Oc3c4ccccc4c(O[C@@H](C5CC6CCN5C[C@@H]6CC)c7c8cc(OC)ccc8ncc7)nn3)c9c%10cc(OC)ccc%10ncc9,CC[C@@H]1CN2CCC1CC2[C@H](Oc3c4ccccc4c(O[C@@H](C5CC6CCN5C[C@@H]6CC)c7c8cc(OC)ccc8ncc7)nn3)c9c%10cc(OC)ccc%10ncc9,organocatalyst,C(C)#N,41.053,-0.33,0.34,786,37.5,15.3,18,6.1,52.6,778.998,9.2244,778.998,9.2244,OC1,12/25/2024,140924-50-1,140924-50-1,"Organocatalyst, Cinchona alkaloid","asymmetric catalysis, asymmetric dihydroxylation, asymmetric aminohydroxylation"
469,,,,GMT-oNF-2,300,87,-8,0,0,,,0.5,Acetonitrile,30,0.153480228,0.950686206,21,DE,0,N#Cc1c(n2c3ccccc3c4ccccc24)c(C#N)c(n(c5c6cccc5)c7c6cccc7)c(n(c8c9cccc8)c%10c9cccc%10)c1n(c%11c%12cccc%11)c%13c%12cccc%13,N#Cc1c(n2c3ccccc3c4ccccc24)c(C#N)c(n(c5c6cccc5)c7c6cccc7)c(n(c8c9cccc8)c%10c9cccc%10)c1n(c%11c%12cccc%11)c%13c%12cccc%13,organocatalyst,C(C)#N,41.053,-0.33,0.34,786,37.5,15.3,18,6.1,52.6,788.914,13.81836,788.914,13.81836,OC1,12/25/2024,1416881-52-1,1416881-52-1,Photoredox catalyst,visible light mediated free radical reactions
470,,,,DM300,300,59,-37.5,0,0,,,0.5,Acetonitrile,30,0.51909254,0.916172735,21,DE,0,Ic1c(O[Na])c(I)cc2c1OC3C(C(C(I)=CC3=C2c4c(Cl)c(Cl)c(Cl)c(Cl)c4C(O[Na])=O)=O)I,Ic1c(O[Na])c(I)cc2c1OC3C(C(C(I)=CC3=C2c4c(Cl)c(Cl)c(Cl)c(Cl)c4C(O[Na])=O)=O)I,organocatalyst,C(C)#N,41.053,-0.33,0.34,786,37.5,15.3,18,6.1,52.6,1019.655,7.4801,1019.655,7.4801,OC1,12/25/2024,632-69-9,632-69-9,Photoredox catalyst,visible light mediated free radical reactions
471,,,,DM300,300,59,-37.5,0,0,,,0.5,Acetonitrile,30,0.51909254,0.832512315,21,DE,0,C[n+](c(cccc1)c1c2c3c(C)cc(C)cc3C)c4c2cccc4.O=Cl(=O)([O-])=O,C[n+](c(cccc1)c1c2c3c(C)cc(C)cc3C)c4c2cccc4.O=Cl(=O)([O-])=O,organocatalyst,C(C)#N,41.053,-0.33,0.34,786,37.5,15.3,18,6.1,52.6,411.885,0.65376,411.885,0.65376,OC1,12/25/2024,1442433-71-7,1442433-71-7,Photoredox catalyst,visible light mediated free radical reactions
472,,,,DM300,300,59,-37.5,0,0,,,0.5,Acetonitrile,30,0.51909254,0.852356021,21,DE,0,Oc(c1c2c(O)ccc3c2cccc3)ccc4c1cccc4,Oc(c1c2c(O)ccc3c2cccc3)ccc4c1cccc4,organocatalyst,C(C)#N,41.053,-0.33,0.34,786,37.5,15.3,18,6.1,52.6,286.33,5.0712,286.33,5.0712,OC1,12/25/2024,18531-99-2,18531-99-2,Organocatalyst,asymmetric catalysis
473,,,,DM300,300,59,-37.5,0,0,,,0.5,Acetonitrile,30,0.51909254,0.904599659,21,DE,0,CC[C@@H]1CN2CCC1CC2[C@H](Oc3c4ccccc4c(O[C@@H](C5CC6CCN5C[C@@H]6CC)c7c8cc(OC)ccc8ncc7)nn3)c9c%10cc(OC)ccc%10ncc9,CC[C@@H]1CN2CCC1CC2[C@H](Oc3c4ccccc4c(O[C@@H](C5CC6CCN5C[C@@H]6CC)c7c8cc(OC)ccc8ncc7)nn3)c9c%10cc(OC)ccc%10ncc9,organocatalyst,C(C)#N,41.053,-0.33,0.34,786,37.5,15.3,18,6.1,52.6,778.998,9.2244,778.998,9.2244,OC1,12/25/2024,140924-50-1,140924-50-1,"Organocatalyst, Cinchona alkaloid","asymmetric catalysis, asymmetric dihydroxylation, asymmetric aminohydroxylation"
474,,,,DM300,300,59,-37.5,0,0,,,0.5,Acetonitrile,30,0.51909254,0.898813678,21,DE,0,N#Cc1c(n2c3ccccc3c4ccccc24)c(C#N)c(n(c5c6cccc5)c7c6cccc7)c(n(c8c9cccc8)c%10c9cccc%10)c1n(c%11c%12cccc%11)c%13c%12cccc%13,N#Cc1c(n2c3ccccc3c4ccccc24)c(C#N)c(n(c5c6cccc5)c7c6cccc7)c(n(c8c9cccc8)c%10c9cccc%10)c1n(c%11c%12cccc%11)c%13c%12cccc%13,organocatalyst,C(C)#N,41.053,-0.33,0.34,786,37.5,15.3,18,6.1,52.6,788.914,13.81836,788.914,13.81836,OC1,12/25/2024,1416881-52-1,1416881-52-1,Photoredox catalyst,visible light mediated free radical reactions
475,,,,SS336,500,82,0,0,1,,,0.5,Acetonitrile,30,0.45587198,0.66469094,21,DE,0,Ic1c(O[Na])c(I)cc2c1OC3C(C(C(I)=CC3=C2c4c(Cl)c(Cl)c(Cl)c(Cl)c4C(O[Na])=O)=O)I,Ic1c(O[Na])c(I)cc2c1OC3C(C(C(I)=CC3=C2c4c(Cl)c(Cl)c(Cl)c(Cl)c4C(O[Na])=O)=O)I,organocatalyst,C(C)#N,41.053,-0.33,0.34,786,37.5,15.3,18,6.1,52.6,1019.655,7.4801,1019.655,7.4801,OC1,12/25/2024,632-69-9,632-69-9,Photoredox catalyst,visible light mediated free radical reactions
476,,,,SS336,500,82,0,0,1,,,0.5,Acetonitrile,30,0.45587198,0.69669247,21,DE,0,C[n+](c(cccc1)c1c2c3c(C)cc(C)cc3C)c4c2cccc4.O=Cl(=O)([O-])=O,C[n+](c(cccc1)c1c2c3c(C)cc(C)cc3C)c4c2cccc4.O=Cl(=O)([O-])=O,organocatalyst,C(C)#N,41.053,-0.33,0.34,786,37.5,15.3,18,6.1,52.6,411.885,0.65376,411.885,0.65376,OC1,12/25/2024,1442433-71-7,1442433-71-7,Photoredox catalyst,visible light mediated free radical reactions
477,,,,SS336,500,82,0,0,1,,,0.5,Acetonitrile,30,0.45587198,0.457591623,21,DE,0,Oc(c1c2c(O)ccc3c2cccc3)ccc4c1cccc4,Oc(c1c2c(O)ccc3c2cccc3)ccc4c1cccc4,organocatalyst,C(C)#N,41.053,-0.33,0.34,786,37.5,15.3,18,6.1,52.6,286.33,5.0712,286.33,5.0712,OC1,12/25/2024,18531-99-2,18531-99-2,Organocatalyst,asymmetric catalysis
478,,,,SS336,500,82,0,0,1,,,0.5,Acetonitrile,30,0.45587198,0.626916525,21,DE,0,CC[C@@H]1CN2CCC1CC2[C@H](Oc3c4ccccc4c(O[C@@H](C5CC6CCN5C[C@@H]6CC)c7c8cc(OC)ccc8ncc7)nn3)c9c%10cc(OC)ccc%10ncc9,CC[C@@H]1CN2CCC1CC2[C@H](Oc3c4ccccc4c(O[C@@H](C5CC6CCN5C[C@@H]6CC)c7c8cc(OC)ccc8ncc7)nn3)c9c%10cc(OC)ccc%10ncc9,organocatalyst,C(C)#N,41.053,-0.33,0.34,786,37.5,15.3,18,6.1,52.6,778.998,9.2244,778.998,9.2244,OC1,12/25/2024,140924-50-1,140924-50-1,"Organocatalyst, Cinchona alkaloid","asymmetric catalysis, asymmetric dihydroxylation, asymmetric aminohydroxylation"
479,,,,SS336,500,82,0,0,1,,,0.5,Acetonitrile,30,0.45587198,0.557106304,21,DE,0,N#Cc1c(n2c3ccccc3c4ccccc24)c(C#N)c(n(c5c6cccc5)c7c6cccc7)c(n(c8c9cccc8)c%10c9cccc%10)c1n(c%11c%12cccc%11)c%13c%12cccc%13,N#Cc1c(n2c3ccccc3c4ccccc24)c(C#N)c(n(c5c6cccc5)c7c6cccc7)c(n(c8c9cccc8)c%10c9cccc%10)c1n(c%11c%12cccc%11)c%13c%12cccc%13,organocatalyst,C(C)#N,41.053,-0.33,0.34,786,37.5,15.3,18,6.1,52.6,788.914,13.81836,788.914,13.81836,OC1,12/25/2024,1416881-52-1,1416881-52-1,Photoredox catalyst,visible light mediated free radical reactions
480,,,,GMT-oNF-2,300,87,-8,0,0,,,0.5,Acetonitrile,30,0.153480228,0.947929479,21,DE,0,n12ccccc1c3ccccn3[Ru+2]245(n6c(c7n5cccc7)cccc6)n8c(c9ccccn94)cccc8.[Cl-].[Cl-],n12ccccc1c3ccccn3[Ru+2]245(n6c(c7n5cccc7)cccc6)n8c(c9ccccn94)cccc8.[Cl-].[Cl-],metal_catalyst,C(C)#N,41.053,-0.33,0.34,786,37.5,15.3,18,6.1,52.6,640.54,-0.3017,640.54,-0.3017,Alpha,12/26/2024,14323-06-9,14323-06-9,Photoredox catalyst,visible light mediated free radical reactions
481,,,,GMT-oNF-2,300,87,-8,0,0,,,0.5,Acetonitrile,30,0.153480228,0.818921668,21,DE,0,FC1=CC=C(C2=[N]([Ir+]345([N]6=CC=C(C(C)(C)C)C=C6C7=[N]5C=CC(C(C)(C)C)=C7)C8=C(C9=[N]4C=CC=C9)C=CC(F)=C8)C=CC=C2)C3=C1.F[P-](F)(F)(F)(F)F,FC1=CC=C(C2=[N]([Ir+]345([N]6=CC=C(C(C)(C)C)C=C6C7=[N]5C=CC(C(C)(C)C)=C7)C8=C(C9=[N]4C=CC=C9)C=CC(F)=C8)C=CC=C2)C3=C1.F[P-](F)(F)(F)(F)F,metal_catalyst,C(C)#N,41.053,-0.33,0.34,786,37.5,15.3,18,6.1,52.6,949.947,12.2431,949.947,12.2431,Alpha,12/26/2024,1449110-90-0,1449110-90-0,Photoredox catalyst,visible light mediated free radical reactions
482,,,,SS336,500,82,0,0,1,,,0.5,Acetonitrile,30,0.45587198,0.519475195,21,DE,0,n12ccccc1c3ccccn3[Ru+2]245(n6c(c7n5cccc7)cccc6)n8c(c9ccccn94)cccc8.[Cl-].[Cl-],n12ccccc1c3ccccn3[Ru+2]245(n6c(c7n5cccc7)cccc6)n8c(c9ccccn94)cccc8.[Cl-].[Cl-],metal_catalyst,C(C)#N,41.053,-0.33,0.34,786,37.5,15.3,18,6.1,52.6,640.54,-0.3017,640.54,-0.3017,Alpha,12/26/2024,14323-06-9,14323-06-9,Photoredox catalyst,visible light mediated free radical reactions
483,,,,SS336,500,82,0,0,1,,,0.5,Acetonitrile,30,0.45587198,0.14750763,21,DE,0,FC1=CC=C(C2=[N]([Ir+]345([N]6=CC=C(C(C)(C)C)C=C6C7=[N]5C=CC(C(C)(C)C)=C7)C8=C(C9=[N]4C=CC=C9)C=CC(F)=C8)C=CC=C2)C3=C1.F[P-](F)(F)(F)(F)F,FC1=CC=C(C2=[N]([Ir+]345([N]6=CC=C(C(C)(C)C)C=C6C7=[N]5C=CC(C(C)(C)C)=C7)C8=C(C9=[N]4C=CC=C9)C=CC(F)=C8)C=CC=C2)C3=C1.F[P-](F)(F)(F)(F)F,metal_catalyst,C(C)#N,41.053,-0.33,0.34,786,37.5,15.3,18,6.1,52.6,949.947,12.2431,949.947,12.2431,Alpha,12/26/2024,1449110-90-0,1449110-90-0,Photoredox catalyst,visible light mediated free radical reactions
484,,,,NFX,225,-1,0,1,1,,,0.5,Acetonitrile,30,0.36,0.132841328,21,DE,0,n12ccccc1c3ccccn3[Ru+2]245(n6c(c7n5cccc7)cccc6)n8c(c9ccccn94)cccc8.[Cl-].[Cl-],n12ccccc1c3ccccn3[Ru+2]245(n6c(c7n5cccc7)cccc6)n8c(c9ccccn94)cccc8.[Cl-].[Cl-],metal_catalyst,C(C)#N,41.053,-0.33,0.34,786,37.5,15.3,18,6.1,52.6,640.54,-0.3017,640.54,-0.3017,Alpha,12/26/2024,14323-06-9,14323-06-9,Photoredox catalyst,visible light mediated free radical reactions
485,,,,NFX,225,-1,0,1,1,,,0.5,Acetonitrile,30,0.36,0.119226857,21,DE,0,FC1=CC=C(C2=[N]([Ir+]345([N]6=CC=C(C(C)(C)C)C=C6C7=[N]5C=CC(C(C)(C)C)=C7)C8=C(C9=[N]4C=CC=C9)C=CC(F)=C8)C=CC=C2)C3=C1.F[P-](F)(F)(F)(F)F,FC1=CC=C(C2=[N]([Ir+]345([N]6=CC=C(C(C)(C)C)C=C6C7=[N]5C=CC(C(C)(C)C)=C7)C8=C(C9=[N]4C=CC=C9)C=CC(F)=C8)C=CC=C2)C3=C1.F[P-](F)(F)(F)(F)F,metal_catalyst,C(C)#N,41.053,-0.33,0.34,786,37.5,15.3,18,6.1,52.6,949.947,12.2431,949.947,12.2431,Alpha,12/26/2024,1449110-90-0,1449110-90-0,Photoredox catalyst,visible light mediated free radical reactions
486,,,,GMT-oNF-2,300,87,-8,0,0,,,0.5,Acetonitrile,30,0.153480228,0.858383198,21,DE,0,n1([Ru+2]23(n4c5c(n3ccc6)c6ccc5ccc4)7n8cccc9ccc%10cccn2c%10c89)cccc%11ccc%12cccn7c%12c1%11.[P-](F)(F)(F)(F)(F)(F).[P-](F)(F)(F)(F)(F)(F),n1([Ru+2]23(n4c5c(n3ccc6)c6ccc5ccc4)7n8cccc9ccc%10cccn2c%10c89)cccc%11ccc%12cccn7c%12c1%11.[P-](F)(F)(F)(F)(F)(F).[P-](F)(F)(F)(F)(F)(F),metal_catalyst,C(C)#N,41.053,-0.33,0.34,786,37.5,15.3,18,6.1,52.6,931.624,9.2931,931.624,9.2931,Bravo,12/29/2024,60804-75-3,60804-75-3,Photoredox catalyst,visible light mediated free radical reactions
487,,,,GMT-oNF-2,300,87,-8,0,0,,,0.5,Acetonitrile,30,0.153480228,0.78434537,21,DE,0,CC(C1=CC=C(C2=[N]([Ir+]345([N]6=CC=CC=C6C7=[N]5C=CC=C7)C8=C(C9=[N]4C=CC=C9)C=CC(C(C)(C)C)=C8)C=CC=C2)C3=C1)(C)C.F[P-](F)(F)(F)(F)F,CC(C1=CC=C(C2=[N]([Ir+]345([N]6=CC=CC=C6C7=[N]5C=CC=C7)C8=C(C9=[N]4C=CC=C9)C=CC(C(C)(C)C)=C8)C=CC=C2)C3=C1)(C)C.F[P-](F)(F)(F)(F)F,metal_catalyst,C(C)#N,41.053,-0.33,0.34,786,37.5,15.3,18,6.1,52.6,913.967,11.9649,913.967,11.9649,Bravo,12/29/2024,1352428-78-4,1352428-78-4,Photoredox catalyst,visible light mediated free radical reactions
488,,,,SS336,500,82,0,0,1,,,0.5,Acetonitrile,30,0.45587198,0.287633462,21,DE,0,n1([Ru+2]23(n4c5c(n3ccc6)c6ccc5ccc4)7n8cccc9ccc%10cccn2c%10c89)cccc%11ccc%12cccn7c%12c1%11.[P-](F)(F)(F)(F)(F)(F).[P-](F)(F)(F)(F)(F)(F),n1([Ru+2]23(n4c5c(n3ccc6)c6ccc5ccc4)7n8cccc9ccc%10cccn2c%10c89)cccc%11ccc%12cccn7c%12c1%11.[P-](F)(F)(F)(F)(F)(F).[P-](F)(F)(F)(F)(F)(F),metal_catalyst,C(C)#N,41.053,-0.33,0.34,786,37.5,15.3,18,6.1,52.6,931.624,9.2931,931.624,9.2931,Bravo,12/29/2024,60804-75-3,60804-75-3,Photoredox catalyst,visible light mediated free radical reactions
489,,,,SS336,500,82,0,0,1,,,0.5,Acetonitrile,30,0.45587198,0.067379463,21,DE,0,CC(C1=CC=C(C2=[N]([Ir+]345([N]6=CC=CC=C6C7=[N]5C=CC=C7)C8=C(C9=[N]4C=CC=C9)C=CC(C(C)(C)C)=C8)C=CC=C2)C3=C1)(C)C.F[P-](F)(F)(F)(F)F,CC(C1=CC=C(C2=[N]([Ir+]345([N]6=CC=CC=C6C7=[N]5C=CC=C7)C8=C(C9=[N]4C=CC=C9)C=CC(C(C)(C)C)=C8)C=CC=C2)C3=C1)(C)C.F[P-](F)(F)(F)(F)F,metal_catalyst,C(C)#N,41.053,-0.33,0.34,786,37.5,15.3,18,6.1,52.6,913.967,11.9649,913.967,11.9649,Bravo,12/29/2024,1352428-78-4,1352428-78-4,Photoredox catalyst,visible light mediated free radical reactions
490,,,,NFX,225,-1,0,1,1,,,0.5,Acetonitrile,30,0.36,0.060366068,21,DE,0,n1([Ru+2]23(n4c5c(n3ccc6)c6ccc5ccc4)7n8cccc9ccc%10cccn2c%10c89)cccc%11ccc%12cccn7c%12c1%11.[P-](F)(F)(F)(F)(F)(F).[P-](F)(F)(F)(F)(F)(F),n1([Ru+2]23(n4c5c(n3ccc6)c6ccc5ccc4)7n8cccc9ccc%10cccn2c%10c89)cccc%11ccc%12cccn7c%12c1%11.[P-](F)(F)(F)(F)(F)(F).[P-](F)(F)(F)(F)(F)(F),metal_catalyst,C(C)#N,41.053,-0.33,0.34,786,37.5,15.3,18,6.1,52.6,931.624,9.2931,931.624,9.2931,Bravo,12/29/2024,60804-75-3,60804-75-3,Photoredox catalyst,visible light mediated free radical reactions
491,,,,NFX,225,-1,0,1,1,,,0.5,Acetonitrile,30,0.36,0.037926165,21,DE,0,CC(C1=CC=C(C2=[N]([Ir+]345([N]6=CC=CC=C6C7=[N]5C=CC=C7)C8=C(C9=[N]4C=CC=C9)C=CC(C(C)(C)C)=C8)C=CC=C2)C3=C1)(C)C.F[P-](F)(F)(F)(F)F,CC(C1=CC=C(C2=[N]([Ir+]345([N]6=CC=CC=C6C7=[N]5C=CC=C7)C8=C(C9=[N]4C=CC=C9)C=CC(C(C)(C)C)=C8)C=CC=C2)C3=C1)(C)C.F[P-](F)(F)(F)(F)F,metal_catalyst,C(C)#N,41.053,-0.33,0.34,786,37.5,15.3,18,6.1,52.6,913.967,11.9649,913.967,11.9649,Bravo,12/29/2024,1352428-78-4,1352428-78-4,Photoredox catalyst,visible light mediated free radical reactions
492,,,,GMT-oNF-2,300,87,-8,0,0,,,0.5,Acetonitrile,20,0.153480228,0.924850405,21,DE,0,n1([Ru+2]23(n4c5c(n3ccc6)c6ccc5ccc4)7n8cccc9ccc%10cccn2c%10c89)cccc%11ccc%12cccn7c%12c1%11.[P-](F)(F)(F)(F)(F)(F).[P-](F)(F)(F)(F)(F)(F),n1([Ru+2]23(n4c5c(n3ccc6)c6ccc5ccc4)7n8cccc9ccc%10cccn2c%10c89)cccc%11ccc%12cccn7c%12c1%11.[P-](F)(F)(F)(F)(F)(F).[P-](F)(F)(F)(F)(F)(F),metal_catalyst,C(C)#N,41.053,-0.33,0.34,786,37.5,15.3,18,6.1,52.6,931.624,9.2931,931.624,9.2931,Bravo,12/29/2024,60804-75-3,60804-75-3,Photoredox catalyst,visible light mediated free radical reactions
493,,,,GMT-oNF-2,300,87,-8,0,0,,,0.5,Acetonitrile,20,0.153480228,0.833366956,21,DE,0,CC(C1=CC=C(C2=[N]([Ir+]345([N]6=CC=CC=C6C7=[N]5C=CC=C7)C8=C(C9=[N]4C=CC=C9)C=CC(C(C)(C)C)=C8)C=CC=C2)C3=C1)(C)C.F[P-](F)(F)(F)(F)F,CC(C1=CC=C(C2=[N]([Ir+]345([N]6=CC=CC=C6C7=[N]5C=CC=C7)C8=C(C9=[N]4C=CC=C9)C=CC(C(C)(C)C)=C8)C=CC=C2)C3=C1)(C)C.F[P-](F)(F)(F)(F)F,metal_catalyst,C(C)#N,41.053,-0.33,0.34,786,37.5,15.3,18,6.1,52.6,913.967,11.9649,913.967,11.9649,Bravo,12/29/2024,1352428-78-4,1352428-78-4,Photoredox catalyst,visible light mediated free radical reactions
494,,,,SS336,500,82,0,0,1,,,0.5,Acetonitrile,20,0.45587198,0.54323595,21,DE,0,n1([Ru+2]23(n4c5c(n3ccc6)c6ccc5ccc4)7n8cccc9ccc%10cccn2c%10c89)cccc%11ccc%12cccn7c%12c1%11.[P-](F)(F)(F)(F)(F)(F).[P-](F)(F)(F)(F)(F)(F),n1([Ru+2]23(n4c5c(n3ccc6)c6ccc5ccc4)7n8cccc9ccc%10cccn2c%10c89)cccc%11ccc%12cccn7c%12c1%11.[P-](F)(F)(F)(F)(F)(F).[P-](F)(F)(F)(F)(F)(F),metal_catalyst,C(C)#N,41.053,-0.33,0.34,786,37.5,15.3,18,6.1,52.6,931.624,9.2931,931.624,9.2931,Bravo,12/29/2024,60804-75-3,60804-75-3,Photoredox catalyst,visible light mediated free radical reactions
495,,,,SS336,500,82,0,0,1,,,0.5,Acetonitrile,20,0.45587198,0.36695582,21,DE,0,CC(C1=CC=C(C2=[N]([Ir+]345([N]6=CC=CC=C6C7=[N]5C=CC=C7)C8=C(C9=[N]4C=CC=C9)C=CC(C(C)(C)C)=C8)C=CC=C2)C3=C1)(C)C.F[P-](F)(F)(F)(F)F,CC(C1=CC=C(C2=[N]([Ir+]345([N]6=CC=CC=C6C7=[N]5C=CC=C7)C8=C(C9=[N]4C=CC=C9)C=CC(C(C)(C)C)=C8)C=CC=C2)C3=C1)(C)C.F[P-](F)(F)(F)(F)F,metal_catalyst,C(C)#N,41.053,-0.33,0.34,786,37.5,15.3,18,6.1,52.6,913.967,11.9649,913.967,11.9649,Bravo,12/29/2024,1352428-78-4,1352428-78-4,Photoredox catalyst,visible light mediated free radical reactions
496,,,,GMT-oNF-2,300,87,-8,0,0,,,0.5,Acetonitrile,10,0.153480228,0.890707497,21,DE,0,n1([Ru+2]23(n4c5c(n3ccc6)c6ccc5ccc4)7n8cccc9ccc%10cccn2c%10c89)cccc%11ccc%12cccn7c%12c1%11.[P-](F)(F)(F)(F)(F)(F).[P-](F)(F)(F)(F)(F)(F),n1([Ru+2]23(n4c5c(n3ccc6)c6ccc5ccc4)7n8cccc9ccc%10cccn2c%10c89)cccc%11ccc%12cccn7c%12c1%11.[P-](F)(F)(F)(F)(F)(F).[P-](F)(F)(F)(F)(F)(F),metal_catalyst,C(C)#N,41.053,-0.33,0.34,786,37.5,15.3,18,6.1,52.6,931.624,9.2931,931.624,9.2931,Bravo,12/29/2024,60804-75-3,60804-75-3,Photoredox catalyst,visible light mediated free radical reactions
497,,,,GMT-oNF-2,300,87,-8,0,0,,,0.5,Acetonitrile,10,0.153480228,0.748840024,21,DE,0,CC(C1=CC=C(C2=[N]([Ir+]345([N]6=CC=CC=C6C7=[N]5C=CC=C7)C8=C(C9=[N]4C=CC=C9)C=CC(C(C)(C)C)=C8)C=CC=C2)C3=C1)(C)C.F[P-](F)(F)(F)(F)F,CC(C1=CC=C(C2=[N]([Ir+]345([N]6=CC=CC=C6C7=[N]5C=CC=C7)C8=C(C9=[N]4C=CC=C9)C=CC(C(C)(C)C)=C8)C=CC=C2)C3=C1)(C)C.F[P-](F)(F)(F)(F)F,metal_catalyst,C(C)#N,41.053,-0.33,0.34,786,37.5,15.3,18,6.1,52.6,913.967,11.9649,913.967,11.9649,Bravo,12/29/2024,1352428-78-4,1352428-78-4,Photoredox catalyst,visible light mediated free radical reactions
498,,,,SS336,500,82,0,0,1,,,0.5,Acetonitrile,10,0.45587198,0.698169659,21,DE,0,n1([Ru+2]23(n4c5c(n3ccc6)c6ccc5ccc4)7n8cccc9ccc%10cccn2c%10c89)cccc%11ccc%12cccn7c%12c1%11.[P-](F)(F)(F)(F)(F)(F).[P-](F)(F)(F)(F)(F)(F),n1([Ru+2]23(n4c5c(n3ccc6)c6ccc5ccc4)7n8cccc9ccc%10cccn2c%10c89)cccc%11ccc%12cccn7c%12c1%11.[P-](F)(F)(F)(F)(F)(F).[P-](F)(F)(F)(F)(F)(F),metal_catalyst,C(C)#N,41.053,-0.33,0.34,786,37.5,15.3,18,6.1,52.6,931.624,9.2931,931.624,9.2931,Bravo,12/29/2024,60804-75-3,60804-75-3,Photoredox catalyst,visible light mediated free radical reactions
499,,,,SS336,500,82,0,0,1,,,0.5,Acetonitrile,10,0.45587198,0.499092193,21,DE,0,CC(C1=CC=C(C2=[N]([Ir+]345([N]6=CC=CC=C6C7=[N]5C=CC=C7)C8=C(C9=[N]4C=CC=C9)C=CC(C(C)(C)C)=C8)C=CC=C2)C3=C1)(C)C.F[P-](F)(F)(F)(F)F,CC(C1=CC=C(C2=[N]([Ir+]345([N]6=CC=CC=C6C7=[N]5C=CC=C7)C8=C(C9=[N]4C=CC=C9)C=CC(C(C)(C)C)=C8)C=CC=C2)C3=C1)(C)C.F[P-](F)(F)(F)(F)F,metal_catalyst,C(C)#N,41.053,-0.33,0.34,786,37.5,15.3,18,6.1,52.6,913.967,11.9649,913.967,11.9649,Bravo,12/29/2024,1352428-78-4,1352428-78-4,Photoredox catalyst,visible light mediated free radical reactions
500,,,,GMT-oNF-2,300,87,-8,0,0,,,0.5,Acetonitrile,30,0.153480228,0.763226883,21,DE,0,FC(C(C=C1)=C[N]2=C1C3=CC=CC=[N]3[Ir+]245([N]6=CC=CC=C6C7=C5C=C(C(F)(F)F)C=C7)[N]8=C(C9=C4C=C(C(F)(F)F)C=C9)C=CC=C8)(F)F.F[P-](F)(F)(F)(F)F,FC(C(C=C1)=C[N]2=C1C3=CC=CC=[N]3[Ir+]245([N]6=CC=CC=C6C7=C5C=C(C(F)(F)F)C=C7)[N]8=C(C9=C4C=C(C(F)(F)F)C=C9)C=CC=C8)(F)F.F[P-](F)(F)(F)(F)F,metal_catalyst,C(C)#N,41.053,-0.33,0.34,786,37.5,15.3,18,6.1,52.6,1005.742,12.4263,1005.742,12.4263,Charlie,12/30/2024,500295-52-3,500295-52-3,Photoredox catalyst,visible light mediated free radical reactions
501,,,,GMT-oNF-2,300,87,-8,0,0,,,0.5,Acetonitrile,30,0.153480228,0.840872274,21,DE,0,Fc1cc2c(c3c([Ir+]245(n6cccc(F)c6c7cc(C(C)(C)C)ccn75)n8c(c9c(F)cccn94)cc(C(C)(C)C)cc8)cc(F)cc3F)c(F)c1.F[P-](F)(F)(F)(F)F,Fc1cc2c(c3c([Ir+]245(n6cccc(F)c6c7cc(C(C)(C)C)ccn75)n8c(c9c(F)cccn94)cc(C(C)(C)C)cc8)cc(F)cc3F)c(F)c1.F[P-](F)(F)(F)(F)F,metal_catalyst,C(C)#N,41.053,-0.33,0.34,786,37.5,15.3,18,6.1,52.6,1021.907,12.8613,1021.907,12.8613,Charlie,12/30/2024,2042201-18-1,2042201-18-1,Photoredox catalyst,visible light mediated free radical reactions
502,,,,SS336,500,82,0,0,1,,,0.5,Acetonitrile,30,0.45587198,0.07650143,21,DE,0,FC(C(C=C1)=C[N]2=C1C3=CC=CC=[N]3[Ir+]245([N]6=CC=CC=C6C7=C5C=C(C(F)(F)F)C=C7)[N]8=C(C9=C4C=C(C(F)(F)F)C=C9)C=CC=C8)(F)F.F[P-](F)(F)(F)(F)F,FC(C(C=C1)=C[N]2=C1C3=CC=CC=[N]3[Ir+]245([N]6=CC=CC=C6C7=C5C=C(C(F)(F)F)C=C7)[N]8=C(C9=C4C=C(C(F)(F)F)C=C9)C=CC=C8)(F)F.F[P-](F)(F)(F)(F)F,metal_catalyst,C(C)#N,41.053,-0.33,0.34,786,37.5,15.3,18,6.1,52.6,1005.742,12.4263,1005.742,12.4263,Charlie,12/30/2024,500295-52-3,500295-52-3,Photoredox catalyst,visible light mediated free radical reactions
503,,,,SS336,500,82,0,0,1,,,0.5,Acetonitrile,30,0.45587198,0.147788162,21,DE,0,Fc1cc2c(c3c([Ir+]245(n6cccc(F)c6c7cc(C(C)(C)C)ccn75)n8c(c9c(F)cccn94)cc(C(C)(C)C)cc8)cc(F)cc3F)c(F)c1.F[P-](F)(F)(F)(F)F,Fc1cc2c(c3c([Ir+]245(n6cccc(F)c6c7cc(C(C)(C)C)ccn75)n8c(c9c(F)cccn94)cc(C(C)(C)C)cc8)cc(F)cc3F)c(F)c1.F[P-](F)(F)(F)(F)F,metal_catalyst,C(C)#N,41.053,-0.33,0.34,786,37.5,15.3,18,6.1,52.6,1021.907,12.8613,1021.907,12.8613,Charlie,12/30/2024,2042201-18-1,2042201-18-1,Photoredox catalyst,visible light mediated free radical reactions
504,,,,GMT-oNF-2,300,87,-8,0,0,,,0.5,Ethanol,30,0.195522762,0.883697813,21,DE,0,Ic1c(O[Na])c(I)cc2c1OC3C(C(C(I)=CC3=C2c4c(Cl)c(Cl)c(Cl)c(Cl)c4C(O[Na])=O)=O)I,Ic1c(O[Na])c(I)cc2c1OC3C(C(C(I)=CC3=C2c4c(Cl)c(Cl)c(Cl)c(Cl)c4C(O[Na])=O)=O)I,organocatalyst,C(C)O,46.069,-0.31,1.2,789,24.6,15.8,8.8,19.4,58.5,1019.655,7.4801,1019.655,7.4801,OC1,1/6/2025,632-69-9,632-69-9,Photoredox catalyst,visible light mediated free radical reactions
505,,,,GMT-oNF-2,300,87,-8,0,0,,,0.5,Ethanol,30,0.195522762,0.4,21,DE,0,C[n+](c(cccc1)c1c2c3c(C)cc(C)cc3C)c4c2cccc4.O=Cl(=O)([O-])=O,C[n+](c(cccc1)c1c2c3c(C)cc(C)cc3C)c4c2cccc4.O=Cl(=O)([O-])=O,organocatalyst,C(C)O,46.069,-0.31,1.2,789,24.6,15.8,8.8,19.4,58.5,411.885,0.65376,411.885,0.65376,OC1,1/6/2025,1442433-71-7,1442433-71-7,Photoredox catalyst,visible light mediated free radical reactions
506,,,,GMT-oNF-2,300,87,-8,0,0,,,0.5,Ethanol,30,0.195522762,0.630738523,21,DE,0,Oc(c1c2c(O)ccc3c2cccc3)ccc4c1cccc4,Oc(c1c2c(O)ccc3c2cccc3)ccc4c1cccc4,organocatalyst,C(C)O,46.069,-0.31,1.2,789,24.6,15.8,8.8,19.4,58.5,286.33,5.0712,286.33,5.0712,OC1,1/6/2025,18531-99-2,18531-99-2,Organocatalyst,asymmetric catalysis
507,,,,GMT-oNF-2,300,87,-8,0,0,,,0.5,Ethanol,30,0.195522762,0.163868905,21,DE,0,CC[C@@H]1CN2CCC1CC2[C@H](Oc3c4ccccc4c(O[C@@H](C5CC6CCN5C[C@@H]6CC)c7c8cc(OC)ccc8ncc7)nn3)c9c%10cc(OC)ccc%10ncc9,CC[C@@H]1CN2CCC1CC2[C@H](Oc3c4ccccc4c(O[C@@H](C5CC6CCN5C[C@@H]6CC)c7c8cc(OC)ccc8ncc7)nn3)c9c%10cc(OC)ccc%10ncc9,organocatalyst,C(C)O,46.069,-0.31,1.2,789,24.6,15.8,8.8,19.4,58.5,778.998,9.2244,778.998,9.2244,OC1,1/6/2025,140924-50-1,140924-50-1,"Organocatalyst, Cinchona alkaloid","asymmetric catalysis, asymmetric dihydroxylation, asymmetric aminohydroxylation"
508,,,,GMT-oNF-2,300,87,-8,0,0,,,0.5,Ethanol,30,0.195522762,0.407690717,21,DE,0,N#Cc1c(n2c3ccccc3c4ccccc24)c(C#N)c(n(c5c6cccc5)c7c6cccc7)c(n(c8c9cccc8)c%10c9cccc%10)c1n(c%11c%12cccc%11)c%13c%12cccc%13,N#Cc1c(n2c3ccccc3c4ccccc24)c(C#N)c(n(c5c6cccc5)c7c6cccc7)c(n(c8c9cccc8)c%10c9cccc%10)c1n(c%11c%12cccc%11)c%13c%12cccc%13,organocatalyst,C(C)O,46.069,-0.31,1.2,789,24.6,15.8,8.8,19.4,58.5,788.914,13.81836,788.914,13.81836,OC1,1/6/2025,1416881-52-1,1416881-52-1,Photoredox catalyst,visible light mediated free radical reactions
509,,,,SS336,500,82,0,0,1,,,0.5,Ethanol,30,0.320534523,0.702451955,21,DE,0,Ic1c(O[Na])c(I)cc2c1OC3C(C(C(I)=CC3=C2c4c(Cl)c(Cl)c(Cl)c(Cl)c4C(O[Na])=O)=O)I,Ic1c(O[Na])c(I)cc2c1OC3C(C(C(I)=CC3=C2c4c(Cl)c(Cl)c(Cl)c(Cl)c4C(O[Na])=O)=O)I,organocatalyst,C(C)O,46.069,-0.31,1.2,789,24.6,15.8,8.8,19.4,58.5,1019.655,7.4801,1019.655,7.4801,OC1,1/6/2025,632-69-9,632-69-9,Photoredox catalyst,visible light mediated free radical reactions
510,,,,SS336,500,82,0,0,1,,,0.5,Ethanol,30,0.320534523,0.727272727,21,DE,0,C[n+](c(cccc1)c1c2c3c(C)cc(C)cc3C)c4c2cccc4.O=Cl(=O)([O-])=O,C[n+](c(cccc1)c1c2c3c(C)cc(C)cc3C)c4c2cccc4.O=Cl(=O)([O-])=O,organocatalyst,C(C)O,46.069,-0.31,1.2,789,24.6,15.8,8.8,19.4,58.5,411.885,0.65376,411.885,0.65376,OC1,1/6/2025,1442433-71-7,1442433-71-7,Photoredox catalyst,visible light mediated free radical reactions
511,,,,SS336,500,82,0,0,1,,,0.5,Ethanol,30,0.320534523,0.779690619,21,DE,0,Oc(c1c2c(O)ccc3c2cccc3)ccc4c1cccc4,Oc(c1c2c(O)ccc3c2cccc3)ccc4c1cccc4,organocatalyst,C(C)O,46.069,-0.31,1.2,789,24.6,15.8,8.8,19.4,58.5,286.33,5.0712,286.33,5.0712,OC1,1/6/2025,18531-99-2,18531-99-2,Organocatalyst,asymmetric catalysis
512,,,,SS336,500,82,0,0,1,,,0.5,Ethanol,30,0.320534523,0.57873701,21,DE,0,CC[C@@H]1CN2CCC1CC2[C@H](Oc3c4ccccc4c(O[C@@H](C5CC6CCN5C[C@@H]6CC)c7c8cc(OC)ccc8ncc7)nn3)c9c%10cc(OC)ccc%10ncc9,CC[C@@H]1CN2CCC1CC2[C@H](Oc3c4ccccc4c(O[C@@H](C5CC6CCN5C[C@@H]6CC)c7c8cc(OC)ccc8ncc7)nn3)c9c%10cc(OC)ccc%10ncc9,organocatalyst,C(C)O,46.069,-0.31,1.2,789,24.6,15.8,8.8,19.4,58.5,778.998,9.2244,778.998,9.2244,OC1,1/6/2025,140924-50-1,140924-50-1,"Organocatalyst, Cinchona alkaloid","asymmetric catalysis, asymmetric dihydroxylation, asymmetric aminohydroxylation"
513,,,,SS336,500,82,0,0,1,,,0.5,Ethanol,30,0.320534523,0.821997106,21,DE,0,N#Cc1c(n2c3ccccc3c4ccccc24)c(C#N)c(n(c5c6cccc5)c7c6cccc7)c(n(c8c9cccc8)c%10c9cccc%10)c1n(c%11c%12cccc%11)c%13c%12cccc%13,N#Cc1c(n2c3ccccc3c4ccccc24)c(C#N)c(n(c5c6cccc5)c7c6cccc7)c(n(c8c9cccc8)c%10c9cccc%10)c1n(c%11c%12cccc%11)c%13c%12cccc%13,organocatalyst,C(C)O,46.069,-0.31,1.2,789,24.6,15.8,8.8,19.4,58.5,788.914,13.81836,788.914,13.81836,OC1,1/6/2025,1416881-52-1,1416881-52-1,Photoredox catalyst,visible light mediated free radical reactions
514,,,,GMT-oNF-2,300,87,-8,0,0,,,0.5,Ethanol,20,0.195522762,0.876076872,21,DE,0,Ic1c(O[Na])c(I)cc2c1OC3C(C(C(I)=CC3=C2c4c(Cl)c(Cl)c(Cl)c(Cl)c4C(O[Na])=O)=O)I,Ic1c(O[Na])c(I)cc2c1OC3C(C(C(I)=CC3=C2c4c(Cl)c(Cl)c(Cl)c(Cl)c4C(O[Na])=O)=O)I,organocatalyst,C(C)O,46.069,-0.31,1.2,789,24.6,15.8,8.8,19.4,58.5,1019.655,7.4801,1019.655,7.4801,OC1,1/6/2025,632-69-9,632-69-9,Photoredox catalyst,visible light mediated free radical reactions
515,,,,GMT-oNF-2,300,87,-8,0,0,,,0.5,Ethanol,20,0.195522762,0.412121212,21,DE,0,C[n+](c(cccc1)c1c2c3c(C)cc(C)cc3C)c4c2cccc4.O=Cl(=O)([O-])=O,C[n+](c(cccc1)c1c2c3c(C)cc(C)cc3C)c4c2cccc4.O=Cl(=O)([O-])=O,organocatalyst,C(C)O,46.069,-0.31,1.2,789,24.6,15.8,8.8,19.4,58.5,411.885,0.65376,411.885,0.65376,OC1,1/6/2025,1442433-71-7,1442433-71-7,Photoredox catalyst,visible light mediated free radical reactions
516,,,,GMT-oNF-2,300,87,-8,0,0,,,0.5,Ethanol,20,0.195522762,0.713572854,21,DE,0,Oc(c1c2c(O)ccc3c2cccc3)ccc4c1cccc4,Oc(c1c2c(O)ccc3c2cccc3)ccc4c1cccc4,organocatalyst,C(C)O,46.069,-0.31,1.2,789,24.6,15.8,8.8,19.4,58.5,286.33,5.0712,286.33,5.0712,OC1,1/6/2025,18531-99-2,18531-99-2,Organocatalyst,asymmetric catalysis
517,,,,GMT-oNF-2,300,87,-8,0,0,,,0.5,Ethanol,20,0.195522762,0.142286171,21,DE,0,CC[C@@H]1CN2CCC1CC2[C@H](Oc3c4ccccc4c(O[C@@H](C5CC6CCN5C[C@@H]6CC)c7c8cc(OC)ccc8ncc7)nn3)c9c%10cc(OC)ccc%10ncc9,CC[C@@H]1CN2CCC1CC2[C@H](Oc3c4ccccc4c(O[C@@H](C5CC6CCN5C[C@@H]6CC)c7c8cc(OC)ccc8ncc7)nn3)c9c%10cc(OC)ccc%10ncc9,organocatalyst,C(C)O,46.069,-0.31,1.2,789,24.6,15.8,8.8,19.4,58.5,778.998,9.2244,778.998,9.2244,OC1,1/6/2025,140924-50-1,140924-50-1,"Organocatalyst, Cinchona alkaloid","asymmetric catalysis, asymmetric dihydroxylation, asymmetric aminohydroxylation"
518,,,,GMT-oNF-2,300,87,-8,0,0,,,0.5,Ethanol,20,0.195522762,0.336778995,21,DE,0,N#Cc1c(n2c3ccccc3c4ccccc24)c(C#N)c(n(c5c6cccc5)c7c6cccc7)c(n(c8c9cccc8)c%10c9cccc%10)c1n(c%11c%12cccc%11)c%13c%12cccc%13,N#Cc1c(n2c3ccccc3c4ccccc24)c(C#N)c(n(c5c6cccc5)c7c6cccc7)c(n(c8c9cccc8)c%10c9cccc%10)c1n(c%11c%12cccc%11)c%13c%12cccc%13,organocatalyst,C(C)O,46.069,-0.31,1.2,789,24.6,15.8,8.8,19.4,58.5,788.914,13.81836,788.914,13.81836,OC1,1/6/2025,1416881-52-1,1416881-52-1,Photoredox catalyst,visible light mediated free radical reactions
519,,,,SS336,500,82,0,0,1,,,0.5,Ethanol,20,0.320534523,0.694499669,21,DE,0,Ic1c(O[Na])c(I)cc2c1OC3C(C(C(I)=CC3=C2c4c(Cl)c(Cl)c(Cl)c(Cl)c4C(O[Na])=O)=O)I,Ic1c(O[Na])c(I)cc2c1OC3C(C(C(I)=CC3=C2c4c(Cl)c(Cl)c(Cl)c(Cl)c4C(O[Na])=O)=O)I,organocatalyst,C(C)O,46.069,-0.31,1.2,789,24.6,15.8,8.8,19.4,58.5,1019.655,7.4801,1019.655,7.4801,OC1,1/6/2025,632-69-9,632-69-9,Photoredox catalyst,visible light mediated free radical reactions
