Repository: aronbeke/intelli-membrane

# intelli-membrane
Repository for explainable transfer learning in membrane science.

This codebase is to complement the manuscript "Energy-efficient membrane-assisted catalytic systems enabled by explainable transfer learning". The manuscript is currently under peer review.

## Example prediction
An example prediction script can be run with the python model_predict.py command from the command line, which performs rejection prediction for the inputs in example/prediction_input.csv, producing an example/prediction_output.csv file with the predicted rejection values.

The OSN Catalyst Dataset is available in the osncat.csv file.

File: data/osncat.csv (part 7 of 31)
ccc5)c(O[P]7(Oc8c(c9c(O7)cccc9)cccc8)[Rh+]4%10O[C-](C=C(C)O%10)C)c(C(C)(C)C)c1,ligand,Cc1ccccc1,92.141,2.73,0.59,867,2.38,18,1.4,2,106.8,786.798,14.8568,988.813,14.85539,,,,,Phosphine ligand,hydroformylation
5,10.1002/cctc.201601018,2016,ChemCatChem,GMT-oNF-2,300,87,-8,0,0,Xantphos,Rh(Xantphos)acac,0.2,Toluene,30,2,0.95,25,CF,0,CC1(C)c2cccc(P(c3ccccc3)c4ccccc4)c2Oc5c(P(c6ccccc6)c7ccccc7)cccc15,CC(c1c2c([P]3(c4ccccc4)c5ccccc5)ccc1)(c6c(O2)c([P]([Rh+]73O[C-](C=C(C)O7)C)(c8ccccc8)c9ccccc9)ccc6)C,ligand,Cc1ccccc1,92.141,2.73,0.59,867,2.38,18,1.4,2,106.8,578.632,7.6346,780.647,9.03599,,,,,Phosphine ligand,cross coupling
6,10.1002/cctc.201601018,2016,ChemCatChem,GMT-oNF-2,300,87,-8,0,0,Triphenylphosphine,Rh(TPP),0.2,Toluene,30,2,0.66,25,CF,0,c1(P(c2ccccc2)c3ccccc3)ccccc1,CC1=C[C-](C)O[Rh+]([P](c2ccccc2)(c3ccccc3)c4ccccc4)([P](c5ccccc5)(c6ccccc6)c7ccccc7)O1,ligand,Cc1ccccc1,92.141,2.73,0.59,867,2.38,18,1.4,2,106.8,262.292,3.4448,726.599,8.29099,,,,,Phosphine ligand,cross coupling
7,10.1002/ceat.201900110,2019,Chemical Engineering and Technology,DM300,300,59,-37.5,0,0,Magnesium Triflate,Magnesium Triflate,0.5,Ethanol,30,0.09435,0.9802,50,CF,0,[Mg++].[O-]S(=O)(=O)C(F)(F)F.[O-]S(=O)(=O)C(F)(F)F,[Mg++].[O-]S(=O)(=O)C(F)(F)F.[O-]S(=O)(=O)C(F)(F)F,metal_catalyst,C(C)O,46.069,-0.31,1.2,789,24.6,15.8,8.8,19.4,58.5,322.443,-0.278,322.443,-0.278,,,,,"Inorganic salt, Lewis acid","ring opening, enantioselective carbonyl-ene reaction, enantioselective Diels-Alder, enantioselective Strecker-type"
520,,,,SS336,500,82,0,0,1,,,0.5,Ethanol,20,0.320534523,0.303030303,21,DE,0,C[n+](c(cccc1)c1c2c3c(C)cc(C)cc3C)c4c2cccc4.O=Cl(=O)([O-])=O,C[n+](c(cccc1)c1c2c3c(C)cc(C)cc3C)c4c2cccc4.O=Cl(=O)([O-])=O,organocatalyst,C(C)O,46.069,-0.31,1.2,789,24.6,15.8,8.8,19.4,58.5,411.885,0.65376,411.885,0.65376,OC1,1/6/2025,1442433-71-7,1442433-71-7,Photoredox catalyst,visible light mediated free radical reactions
521,,,,SS336,500,82,0,0,1,,,0.5,Ethanol,20,0.320534523,0.728293413,21,DE,0,Oc(c1c2c(O)ccc3c2cccc3)ccc4c1cccc4,Oc(c1c2c(O)ccc3c2cccc3)ccc4c1cccc4,organocatalyst,C(C)O,46.069,-0.31,1.2,789,24.6,15.8,8.8,19.4,58.5,286.33,5.0712,286.33,5.0712,OC1,1/6/2025,18531-99-2,18531-99-2,Organocatalyst,asymmetric catalysis
522,,,,SS336,500,82,0,0,1,,,0.5,Ethanol,20,0.320534523,0.574740208,21,DE,0,CC[C@@H]1CN2CCC1CC2[C@H](Oc3c4ccccc4c(O[C@@H](C5CC6CCN5C[C@@H]6CC)c7c8cc(OC)ccc8ncc7)nn3)c9c%10cc(OC)ccc%10ncc9,CC[C@@H]1CN2CCC1CC2[C@H](Oc3c4ccccc4c(O[C@@H](C5CC6CCN5C[C@@H]6CC)c7c8cc(OC)ccc8ncc7)nn3)c9c%10cc(OC)ccc%10ncc9,organocatalyst,C(C)O,46.069,-0.31,1.2,789,24.6,15.8,8.8,19.4,58.5,778.998,9.2244,778.998,9.2244,OC1,1/6/2025,140924-50-1,140924-50-1,"Organocatalyst, Cinchona alkaloid","asymmetric catalysis, asymmetric dihydroxylation, asymmetric aminohydroxylation"
523,,,,SS336,500,82,0,0,1,,,0.5,Ethanol,20,0.320534523,0.658672731,21,DE,0,N#Cc1c(n2c3ccccc3c4ccccc24)c(C#N)c(n(c5c6cccc5)c7c6cccc7)c(n(c8c9cccc8)c%10c9cccc%10)c1n(c%11c%12cccc%11)c%13c%12cccc%13,N#Cc1c(n2c3ccccc3c4ccccc24)c(C#N)c(n(c5c6cccc5)c7c6cccc7)c(n(c8c9cccc8)c%10c9cccc%10)c1n(c%11c%12cccc%11)c%13c%12cccc%13,organocatalyst,C(C)O,46.069,-0.31,1.2,789,24.6,15.8,8.8,19.4,58.5,788.914,13.81836,788.914,13.81836,OC1,1/6/2025,1416881-52-1,1416881-52-1,Photoredox catalyst,visible light mediated free radical reactions
524,,,,GMT-oNF-2,300,87,-8,0,0,,,0.5,Ethanol,10,0.195522762,0.900265076,21,DE,0,Ic1c(O[Na])c(I)cc2c1OC3C(C(C(I)=CC3=C2c4c(Cl)c(Cl)c(Cl)c(Cl)c4C(O[Na])=O)=O)I,Ic1c(O[Na])c(I)cc2c1OC3C(C(C(I)=CC3=C2c4c(Cl)c(Cl)c(Cl)c(Cl)c4C(O[Na])=O)=O)I,organocatalyst,C(C)O,46.069,-0.31,1.2,789,24.6,15.8,8.8,19.4,58.5,1019.655,7.4801,1019.655,7.4801,OC1,1/6/2025,632-69-9,632-69-9,Photoredox catalyst,visible light mediated free radical reactions
525,,,,GMT-oNF-2,300,87,-8,0,0,,,0.5,Ethanol,10,0.195522762,0.521212121,21,DE,0,C[n+](c(cccc1)c1c2c3c(C)cc(C)cc3C)c4c2cccc4.O=Cl(=O)([O-])=O,C[n+](c(cccc1)c1c2c3c(C)cc(C)cc3C)c4c2cccc4.O=Cl(=O)([O-])=O,organocatalyst,C(C)O,46.069,-0.31,1.2,789,24.6,15.8,8.8,19.4,58.5,411.885,0.65376,411.885,0.65376,OC1,1/6/2025,1442433-71-7,1442433-71-7,Photoredox catalyst,visible light mediated free radical reactions
526,,,,GMT-oNF-2,300,87,-8,0,0,,,0.5,Ethanol,10,0.195522762,0.74251497,21,DE,0,Oc(c1c2c(O)ccc3c2cccc3)ccc4c1cccc4,Oc(c1c2c(O)ccc3c2cccc3)ccc4c1cccc4,organocatalyst,C(C)O,46.069,-0.31,1.2,789,24.6,15.8,8.8,19.4,58.5,286.33,5.0712,286.33,5.0712,OC1,1/6/2025,18531-99-2,18531-99-2,Organocatalyst,asymmetric catalysis
527,,,,GMT-oNF-2,300,87,-8,0,0,,,0.5,Ethanol,10,0.195522762,0.210231815,21,DE,0,CC[C@@H]1CN2CCC1CC2[C@H](Oc3c4ccccc4c(O[C@@H](C5CC6CCN5C[C@@H]6CC)c7c8cc(OC)ccc8ncc7)nn3)c9c%10cc(OC)ccc%10ncc9,CC[C@@H]1CN2CCC1CC2[C@H](Oc3c4ccccc4c(O[C@@H](C5CC6CCN5C[C@@H]6CC)c7c8cc(OC)ccc8ncc7)nn3)c9c%10cc(OC)ccc%10ncc9,organocatalyst,C(C)O,46.069,-0.31,1.2,789,24.6,15.8,8.8,19.4,58.5,778.998,9.2244,778.998,9.2244,OC1,1/6/2025,140924-50-1,140924-50-1,"Organocatalyst, Cinchona alkaloid","asymmetric catalysis, asymmetric dihydroxylation, asymmetric aminohydroxylation"
528,,,,GMT-oNF-2,300,87,-8,0,0,,,0.5,Ethanol,10,0.195522762,0.330783544,21,DE,0,N#Cc1c(n2c3ccccc3c4ccccc24)c(C#N)c(n(c5c6cccc5)c7c6cccc7)c(n(c8c9cccc8)c%10c9cccc%10)c1n(c%11c%12cccc%11)c%13c%12cccc%13,N#Cc1c(n2c3ccccc3c4ccccc24)c(C#N)c(n(c5c6cccc5)c7c6cccc7)c(n(c8c9cccc8)c%10c9cccc%10)c1n(c%11c%12cccc%11)c%13c%12cccc%13,organocatalyst,C(C)O,46.069,-0.31,1.2,789,24.6,15.8,8.8,19.4,58.5,788.914,13.81836,788.914,13.81836,OC1,1/6/2025,1416881-52-1,1416881-52-1,Photoredox catalyst,visible light mediated free radical reactions
529,,,,SS336,500,82,0,0,1,,,0.5,Ethanol,10,0.320534523,0.831345262,21,DE,0,Ic1c(O[Na])c(I)cc2c1OC3C(C(C(I)=CC3=C2c4c(Cl)c(Cl)c(Cl)c(Cl)c4C(O[Na])=O)=O)I,Ic1c(O[Na])c(I)cc2c1OC3C(C(C(I)=CC3=C2c4c(Cl)c(Cl)c(Cl)c(Cl)c4C(O[Na])=O)=O)I,organocatalyst,C(C)O,46.069,-0.31,1.2,789,24.6,15.8,8.8,19.4,58.5,1019.655,7.4801,1019.655,7.4801,OC1,1/6/2025,632-69-9,632-69-9,Photoredox catalyst,visible light mediated free radical reactions
530,,,,SS336,500,82,0,0,1,,,0.5,Ethanol,10,0.320534523,0.509090909,21,DE,0,C[n+](c(cccc1)c1c2c3c(C)cc(C)cc3C)c4c2cccc4.O=Cl(=O)([O-])=O,C[n+](c(cccc1)c1c2c3c(C)cc(C)cc3C)c4c2cccc4.O=Cl(=O)([O-])=O,organocatalyst,C(C)O,46.069,-0.31,1.2,789,24.6,15.8,8.8,19.4,58.5,411.885,0.65376,411.885,0.65376,OC1,1/6/2025,1442433-71-7,1442433-71-7,Photoredox catalyst,visible light mediated free radical reactions
531,,,,SS336,500,82,0,0,1,,,0.5,Ethanol,10,0.320534523,0.775698603,21,DE,0,Oc(c1c2c(O)ccc3c2cccc3)ccc4c1cccc4,Oc(c1c2c(O)ccc3c2cccc3)ccc4c1cccc4,organocatalyst,C(C)O,46.069,-0.31,1.2,789,24.6,15.8,8.8,19.4,58.5,286.33,5.0712,286.33,5.0712,OC1,1/6/2025,18531-99-2,18531-99-2,Organocatalyst,asymmetric catalysis
532,,,,SS336,500,82,0,0,1,,,0.5,Ethanol,10,0.320534523,0.760191847,21,DE,0,CC[C@@H]1CN2CCC1CC2[C@H](Oc3c4ccccc4c(O[C@@H](C5CC6CCN5C[C@@H]6CC)c7c8cc(OC)ccc8ncc7)nn3)c9c%10cc(OC)ccc%10ncc9,CC[C@@H]1CN2CCC1CC2[C@H](Oc3c4ccccc4c(O[C@@H](C5CC6CCN5C[C@@H]6CC)c7c8cc(OC)ccc8ncc7)nn3)c9c%10cc(OC)ccc%10ncc9,organocatalyst,C(C)O,46.069,-0.31,1.2,789,24.6,15.8,8.8,19.4,58.5,778.998,9.2244,778.998,9.2244,OC1,1/6/2025,140924-50-1,140924-50-1,"Organocatalyst, Cinchona alkaloid","asymmetric catalysis, asymmetric dihydroxylation, asymmetric aminohydroxylation"
533,,,,SS336,500,82,0,0,1,,,0.5,Ethanol,10,0.320534523,0.460409345,21,DE,0,N#Cc1c(n2c3ccccc3c4ccccc24)c(C#N)c(n(c5c6cccc5)c7c6cccc7)c(n(c8c9cccc8)c%10c9cccc%10)c1n(c%11c%12cccc%11)c%13c%12cccc%13,N#Cc1c(n2c3ccccc3c4ccccc24)c(C#N)c(n(c5c6cccc5)c7c6cccc7)c(n(c8c9cccc8)c%10c9cccc%10)c1n(c%11c%12cccc%11)c%13c%12cccc%13,organocatalyst,C(C)O,46.069,-0.31,1.2,789,24.6,15.8,8.8,19.4,58.5,788.914,13.81836,788.914,13.81836,OC1,1/6/2025,1416881-52-1,1416881-52-1,Photoredox catalyst,visible light mediated free radical reactions
534,,,,GMT-oNF-2,300,87,-8,0,0,,,0.5,Ethanol,30,0.195522762,0.297662695,21,DE,0,Oc1ccc(C2(c3ccc(O)cc3O4)c5c(C(O2)=O)cccc5)c4c1,Oc1ccc(C2(c3ccc(O)cc3O4)c5c(C(O2)=O)cccc5)c4c1,organocatalyst,C(C)O,46.069,-0.31,1.2,789,24.6,15.8,8.8,19.4,58.5,332.311,3.6658,332.311,3.6658,OC3,1/7/2025,7/5/2321,7/5/2321,Photoredox catalyst,visible light mediated free radical reactions
535,,,,GMT-oNF-2,300,87,-8,0,0,,,0.5,Ethanol,30,0.195522762,0.102888673,21,DE,0,c12c(OCCOCCOc3c(OCCOCCO2)cccc3)cccc1,c12c(OCCOCCOc3c(OCCOCCO2)cccc3)cccc1,organocatalyst,C(C)O,46.069,-0.31,1.2,789,24.6,15.8,8.8,19.4,58.5,360.406,2.9488,360.406,2.9488,OC3,1/7/2025,14187-32-7,14187-32-7,"Phase-transfer catalyst, Macrocycle","nucleophilic substitution, elimination, phase-transfer catalysis"
536,,,,GMT-oNF-2,300,87,-8,0,0,,,0.5,Ethanol,30,0.195522762,0.005214542,21,DE,0,C1OCCOCCOCCOCCOCCOC1,C1OCCOCCOCCOCCOCCOC1,organocatalyst,C(C)O,46.069,-0.31,1.2,789,24.6,15.8,8.8,19.4,58.5,264.318,0.0996,264.318,0.0996,OC3,1/7/2025,17455-13-9,17455-13-9,"Phase-transfer catalyst, Macrocycle","nucleophilic substitution, elimination, phase-transfer catalysis"
537,,,,SS336,500,82,0,0,1,,,0.5,Ethanol,30,0.320534523,0.616865261,21,DE,0,Oc1ccc(C2(c3ccc(O)cc3O4)c5c(C(O2)=O)cccc5)c4c1,Oc1ccc(C2(c3ccc(O)cc3O4)c5c(C(O2)=O)cccc5)c4c1,organocatalyst,C(C)O,46.069,-0.31,1.2,789,24.6,15.8,8.8,19.4,58.5,332.311,3.6658,332.311,3.6658,OC3,1/7/2025,7/5/2321,7/5/2321,Photoredox catalyst,visible light mediated free radical reactions
538,,,,SS336,500,82,0,0,1,,,0.5,Ethanol,30,0.320534523,0.769230769,21,DE,0,c12c(OCCOCCOc3c(OCCOCCO2)cccc3)cccc1,c12c(OCCOCCOc3c(OCCOCCO2)cccc3)cccc1,organocatalyst,C(C)O,46.069,-0.31,1.2,789,24.6,15.8,8.8,19.4,58.5,360.406,2.9488,360.406,2.9488,OC3,1/7/2025,14187-32-7,14187-32-7,"Phase-transfer catalyst, Macrocycle","nucleophilic substitution, elimination, phase-transfer catalysis"
539,,,,SS336,500,82,0,0,1,,,0.5,Ethanol,30,0.320534523,0.416939632,21,DE,0,C1OCCOCCOCCOCCOCCOC1,C1OCCOCCOCCOCCOCCOC1,organocatalyst,C(C)O,46.069,-0.31,1.2,789,24.6,15.8,8.8,19.4,58.5,264.318,0.0996,264.318,0.0996,OC3,1/7/2025,17455-13-9,17455-13-9,"Phase-transfer catalyst, Macrocycle","nucleophilic substitution, elimination, phase-transfer catalysis"
540,,,,GMT-oNF-2,300,87,-8,0,0,,,0.5,Ethanol,20,0.195522762,0.306370302,21,DE,0,Oc1ccc(C2(c3ccc(O)cc3O4)c5c(C(O2)=O)cccc5)c4c1,Oc1ccc(C2(c3ccc(O)cc3O4)c5c(C(O2)=O)cccc5)c4c1,organocatalyst,C(C)O,46.069,-0.31,1.2,789,24.6,15.8,8.8,19.4,58.5,332.311,3.6658,332.311,3.6658,OC3,1/7/2025,7/5/2321,7/5/2321,Photoredox catalyst,visible light mediated free radical reactions
541,,,,GMT-oNF-2,300,87,-8,0,0,,,0.5,Ethanol,20,0.195522762,0.067510549,21,DE,0,c12c(OCCOCCOc3c(OCCOCCO2)cccc3)cccc1,c12c(OCCOCCOc3c(OCCOCCO2)cccc3)cccc1,organocatalyst,C(C)O,46.069,-0.31,1.2,789,24.6,15.8,8.8,19.4,58.5,360.406,2.9488,360.406,2.9488,OC3,1/7/2025,14187-32-7,14187-32-7,"Phase-transfer catalyst, Macrocycle","nucleophilic substitution, elimination, phase-transfer catalysis"
542,,,,GMT-oNF-2,300,87,-8,0,0,,,0.5,Ethanol,20,0.195522762,0.019747568,21,DE,0,C1OCCOCCOCCOCCOCCOC1,C1OCCOCCOCCOCCOCCOC1,organocatalyst,C(C)O,46.069,-0.31,1.2,789,24.6,15.8,8.8,19.4,58.5,264.318,0.0996,264.318,0.0996,OC3,1/7/2025,17455-13-9,17455-13-9,"Phase-transfer catalyst, Macrocycle","nucleophilic substitution, elimination, phase-transfer catalysis"
543,,,,SS336,500,82,0,0,1,,,0.5,Ethanol,20,0.320534523,0.531049496,21,DE,0,Oc1ccc(C2(c3ccc(O)cc3O4)c5c(C(O2)=O)cccc5)c4c1,Oc1ccc(C2(c3ccc(O)cc3O4)c5c(C(O2)=O)cccc5)c4c1,organocatalyst,C(C)O,46.069,-0.31,1.2,789,24.6,15.8,8.8,19.4,58.5,332.311,3.6658,332.311,3.6658,OC3,1/7/2025,7/5/2321,7/5/2321,Photoredox catalyst,visible light mediated free radical reactions
544,,,,SS336,500,82,0,0,1,,,0.5,Ethanol,20,0.320534523,0.514767932,21,DE,0,c12c(OCCOCCOc3c(OCCOCCO2)cccc3)cccc1,c12c(OCCOCCOc3c(OCCOCCO2)cccc3)cccc1,organocatalyst,C(C)O,46.069,-0.31,1.2,789,24.6,15.8,8.8,19.4,58.5,360.406,2.9488,360.406,2.9488,OC3,1/7/2025,14187-32-7,14187-32-7,"Phase-transfer catalyst, Macrocycle","nucleophilic substitution, elimination, phase-transfer catalysis"
545,,,,SS336,500,82,0,0,1,,,0.5,Ethanol,20,0.320534523,0.170486266,21,DE,0,C1OCCOCCOCCOCCOCCOC1,C1OCCOCCOCCOCCOCCOC1,organocatalyst,C(C)O,46.069,-0.31,1.2,789,24.6,15.8,8.8,19.4,58.5,264.318,0.0996,264.318,0.0996,OC3,1/7/2025,17455-13-9,17455-13-9,"Phase-transfer catalyst, Macrocycle","nucleophilic substitution, elimination, phase-transfer catalysis"
546,,,,GMT-oNF-2,300,87,-8,0,0,,,0.5,Ethanol,10,0.195522762,0.420600367,21,DE,0,Oc1ccc(C2(c3ccc(O)cc3O4)c5c(C(O2)=O)cccc5)c4c1,Oc1ccc(C2(c3ccc(O)cc3O4)c5c(C(O2)=O)cccc5)c4c1,organocatalyst,C(C)O,46.069,-0.31,1.2,789,24.6,15.8,8.8,19.4,58.5,332.311,3.6658,332.311,3.6658,OC3,1/7/2025,7/5/2321,7/5/2321,Photoredox catalyst,visible light mediated free radical reactions
547,,,,GMT-oNF-2,300,87,-8,0,0,,,0.5,Ethanol,10,0.195522762,0.084388186,21,DE,0,c12c(OCCOCCOc3c(OCCOCCO2)cccc3)cccc1,c12c(OCCOCCOc3c(OCCOCCO2)cccc3)cccc1,organocatalyst,C(C)O,46.069,-0.31,1.2,789,24.6,15.8,8.8,19.4,58.5,360.406,2.9488,360.406,2.9488,OC3,1/7/2025,14187-32-7,14187-32-7,"Phase-transfer catalyst, Macrocycle","nucleophilic substitution, elimination, phase-transfer catalysis"
548,,,,GMT-oNF-2,300,87,-8,0,0,,,0.5,Ethanol,10,0.195522762,0.031086472,21,DE,0,C1OCCOCCOCCOCCOCCOC1,C1OCCOCCOCCOCCOCCOC1,organocatalyst,C(C)O,46.069,-0.31,1.2,789,24.6,15.8,8.8,19.4,58.5,264.318,0.0996,264.318,0.0996,OC3,1/7/2025,17455-13-9,17455-13-9,"Phase-transfer catalyst, Macrocycle","nucleophilic substitution, elimination, phase-transfer catalysis"
549,,,,SS336,500,82,0,0,1,,,0.5,Ethanol,10,0.320534523,0.629353804,21,DE,0,Oc1ccc(C2(c3ccc(O)cc3O4)c5c(C(O2)=O)cccc5)c4c1,Oc1ccc(C2(c3ccc(O)cc3O4)c5c(C(O2)=O)cccc5)c4c1,organocatalyst,C(C)O,46.069,-0.31,1.2,789,24.6,15.8,8.8,19.4,58.5,332.311,3.6658,332.311,3.6658,OC3,1/7/2025,7/5/2321,7/5/2321,Photoredox catalyst,visible light mediated free radical reactions
550,,,,SS336,500,82,0,0,1,,,0.5,Ethanol,10,0.320534523,0.423239208,21,DE,0,c12c(OCCOCCOc3c(OCCOCCO2)cccc3)cccc1,c12c(OCCOCCOc3c(OCCOCCO2)cccc3)cccc1,organocatalyst,C(C)O,46.069,-0.31,1.2,789,24.6,15.8,8.8,19.4,58.5,360.406,2.9488,360.406,2.9488,OC3,1/7/2025,14187-32-7,14187-32-7,"Phase-transfer catalyst, Macrocycle","nucleophilic substitution, elimination, phase-transfer catalysis"
551,,,,SS336,500,82,0,0,1,,,0.5,Ethanol,10,0.320534523,0.15474856,21,DE,0,C1OCCOCCOCCOCCOCCOC1,C1OCCOCCOCCOCCOCCOC1,organocatalyst,C(C)O,46.069,-0.31,1.2,789,24.6,15.8,8.8,19.4,58.5,264.318,0.0996,264.318,0.0996,OC3,1/7/2025,17455-13-9,17455-13-9,"Phase-transfer catalyst, Macrocycle","nucleophilic substitution, elimination, phase-transfer catalysis"
552,,,,NFX,225,-1,0,1,1,,,0.5,Acetonitrile,20,0.36,0.989,21,CF,0,n1([Ru+2]23(n4c5c(n3ccc6)c6ccc5ccc4)7n8cccc9ccc%10cccn2c%10c89)cccc%11ccc%12cccn7c%12c1%11.[P-](F)(F)(F)(F)(F)(F).[P-](F)(F)(F)(F)(F)(F),n1([Ru+2]23(n4c5c(n3ccc6)c6ccc5ccc4)7n8cccc9ccc%10cccn2c%10c89)cccc%11ccc%12cccn7c%12c1%11.[P-](F)(F)(F)(F)(F)(F).[P-](F)(F)(F)(F)(F)(F),metal_catalyst,C(C)#N,41.053,-0.33,0.34,786,37.5,15.3,18,6.1,52.6,931.624,9.2931,931.624,9.2931,Delta,1/9/2025,60804-75-3,60804-75-3,Photoredox catalyst,visible light mediated free radical reactions
553,,,,NFX,225,-1,0,1,1,,,0.5,Acetonitrile,20,0.36,0.968,21,CF,0,C1(C2=CC=CC=C23)=[N]([Ir]345([N]6=C(C7=CC=CC=C75)C=CC=C6)[N]8=C(C9=CC=CC=C94)C=CC=C8)C=CC=C1,C1(C2=CC=CC=C23)=[N]([Ir]345([N]6=C(C7=CC=CC=C75)C=CC=C6)[N]8=C(C9=CC=CC=C94)C=CC=C8)C=CC=C1,metal_catalyst,C(C)#N,41.053,-0.33,0.34,786,37.5,15.3,18,6.1,52.6,654.793,5.7671,654.793,5.7671,Delta,1/9/2025,94928-86-6,94928-86-6,Photoredox catalyst,visible light mediated free radical reactions
554,,,,NFX,225,-1,0,1,1,,,0.5,Acetonitrile,20,0.36,0.971,21,CF,0,CC(C1=CC=C(C2=[N]([Ir+]345([N]6=CC=CC=C6C7=[N]5C=CC=C7)C8=C(C9=[N]4C=CC=C9)C=CC(C(C)(C)C)=C8)C=CC=C2)C3=C1)(C)C.F[P-](F)(F)(F)(F)F,CC(C1=CC=C(C2=[N]([Ir+]345([N]6=CC=CC=C6C7=[N]5C=CC=C7)C8=C(C9=[N]4C=CC=C9)C=CC(C(C)(C)C)=C8)C=CC=C2)C3=C1)(C)C.F[P-](F)(F)(F)(F)F,metal_catalyst,C(C)#N,41.053,-0.33,0.34,786,37.5,15.3,18,6.1,52.6,913.967,11.9649,913.967,11.9649,Delta,1/9/2025,1352428-78-4,1352428-78-4,Photoredox catalyst,visible light mediated free radical reactions
555,,,,NFX,225,-1,0,1,1,,,0.5,Acetonitrile,20,0.36,0.962,21,CF,0,Fc1cc2c(c3c([Ir+]245(n6cccc(F)c6c7cc(C(C)(C)C)ccn75)n8c(c9c(F)cccn94)cc(C(C)(C)C)cc8)cc(F)cc3F)c(F)c1.F[P-](F)(F)(F)(F)F,Fc1cc2c(c3c([Ir+]245(n6cccc(F)c6c7cc(C(C)(C)C)ccn75)n8c(c9c(F)cccn94)cc(C(C)(C)C)cc8)cc(F)cc3F)c(F)c1.F[P-](F)(F)(F)(F)F,metal_catalyst,C(C)#N,41.053,-0.33,0.34,786,37.5,15.3,18,6.1,52.6,1021.907,12.8613,1021.907,12.8613,Delta,1/9/2025,2042201-18-1,2042201-18-1,Photoredox catalyst,visible light mediated free radical reactions
556,,,,TS40,250,-1,0,1,1,,,0.5,Acetonitrile,20,1.46,0.946162524,21,CF,1,n1([Ru+2]23(n4c5c(n3ccc6)c6ccc5ccc4)7n8cccc9ccc%10cccn2c%10c89)cccc%11ccc%12cccn7c%12c1%11.[P-](F)(F)(F)(F)(F)(F).[P-](F)(F)(F)(F)(F)(F),n1([Ru+2]23(n4c5c(n3ccc6)c6ccc5ccc4)7n8cccc9ccc%10cccn2c%10c89)cccc%11ccc%12cccn7c%12c1%11.[P-](F)(F)(F)(F)(F)(F).[P-](F)(F)(F)(F)(F)(F),metal_catalyst,C(C)#N,41.053,-0.33,0.34,786,37.5,15.3,18,6.1,52.6,931.624,9.2931,931.624,9.2931,Delta,1/9/2025,60804-75-3,60804-75-3,Photoredox catalyst,visible light mediated free radical reactions
557,,,,TS40,250,-1,0,1,1,,,0.5,Acetonitrile,20,1.46,0.90430727,21,CF,1,C1(C2=CC=CC=C23)=[N]([Ir]345([N]6=C(C7=CC=CC=C75)C=CC=C6)[N]8=C(C9=CC=CC=C94)C=CC=C8)C=CC=C1,C1(C2=CC=CC=C23)=[N]([Ir]345([N]6=C(C7=CC=CC=C75)C=CC=C6)[N]8=C(C9=CC=CC=C94)C=CC=C8)C=CC=C1,metal_catalyst,C(C)#N,41.053,-0.33,0.34,786,37.5,15.3,18,6.1,52.6,654.793,5.7671,654.793,5.7671,Delta,1/9/2025,94928-86-6,94928-86-6,Photoredox catalyst,visible light mediated free radical reactions
558,,,,TS40,250,-1,0,1,1,,,0.5,Acetonitrile,20,1.46,0.903888089,21,CF,1,CC(C1=CC=C(C2=[N]([Ir+]345([N]6=CC=CC=C6C7=[N]5C=CC=C7)C8=C(C9=[N]4C=CC=C9)C=CC(C(C)(C)C)=C8)C=CC=C2)C3=C1)(C)C.F[P-](F)(F)(F)(F)F,CC(C1=CC=C(C2=[N]([Ir+]345([N]6=CC=CC=C6C7=[N]5C=CC=C7)C8=C(C9=[N]4C=CC=C9)C=CC(C(C)(C)C)=C8)C=CC=C2)C3=C1)(C)C.F[P-](F)(F)(F)(F)F,metal_catalyst,C(C)#N,41.053,-0.33,0.34,786,37.5,15.3,18,6.1,52.6,913.967,11.9649,913.967,11.9649,Delta,1/9/2025,1352428-78-4,1352428-78-4,Photoredox catalyst,visible light mediated free radical reactions
559,,,,TS40,250,-1,0,1,1,,,0.5,Acetonitrile,20,1.46,0.902599179,21,CF,1,Fc1cc2c(c3c([Ir+]245(n6cccc(F)c6c7cc(C(C)(C)C)ccn75)n8c(c9c(F)cccn94)cc(C(C)(C)C)cc8)cc(F)cc3F)c(F)c1.F[P-](F)(F)(F)(F)F,Fc1cc2c(c3c([Ir+]245(n6cccc(F)c6c7cc(C(C)(C)C)ccn75)n8c(c9c(F)cccn94)cc(C(C)(C)C)cc8)cc(F)cc3F)c(F)c1.F[P-](F)(F)(F)(F)F,metal_catalyst,C(C)#N,41.053,-0.33,0.34,786,37.5,15.3,18,6.1,52.6,1021.907,12.8613,1021.907,12.8613,Delta,1/9/2025,2042201-18-1,2042201-18-1,Photoredox catalyst,visible light mediated free radical reactions
560,,,,GMT-oNF-2,300,87,-8,0,0,,,0.5,Ethanol,10,0.195522762,0.996852196,21,DE,0,n1([Ru+2]23(n4c5c(n3ccc6)c6ccc5ccc4)7n8cccc9ccc%10cccn2c%10c89)cccc%11ccc%12cccn7c%12c1%11.[P-](F)(F)(F)(F)(F)(F).[P-](F)(F)(F)(F)(F)(F),n1([Ru+2]23(n4c5c(n3ccc6)c6ccc5ccc4)7n8cccc9ccc%10cccn2c%10c89)cccc%11ccc%12cccn7c%12c1%11.[P-](F)(F)(F)(F)(F)(F).[P-](F)(F)(F)(F)(F)(F),metal_catalyst,C(C)O,46.069,-0.31,1.2,789,24.6,15.8,8.8,19.4,58.5,931.624,9.2931,931.624,9.2931,Delta,1/8/2025,60804-75-3,60804-75-3,Photoredox catalyst,visible light mediated free radical reactions
561,,,,GMT-oNF-2,300,87,-8,0,0,,,0.5,Ethanol,10,0.195522762,0.19804878,21,DE,0,C1(C2=CC=CC=C23)=[N]([Ir]345([N]6=C(C7=CC=CC=C75)C=CC=C6)[N]8=C(C9=CC=CC=C94)C=CC=C8)C=CC=C1,C1(C2=CC=CC=C23)=[N]([Ir]345([N]6=C(C7=CC=CC=C75)C=CC=C6)[N]8=C(C9=CC=CC=C94)C=CC=C8)C=CC=C1,metal_catalyst,C(C)O,46.069,-0.31,1.2,789,24.6,15.8,8.8,19.4,58.5,654.793,5.7671,654.793,5.7671,Delta,1/8/2025,94928-86-6,94928-86-6,Photoredox catalyst,visible light mediated free radical reactions
562,,,,GMT-oNF-2,300,87,-8,0,0,,,0.5,Ethanol,10,0.195522762,0.661421078,21,DE,0,CC(C1=CC=C(C2=[N]([Ir+]345([N]6=CC=CC=C6C7=[N]5C=CC=C7)C8=C(C9=[N]4C=CC=C9)C=CC(C(C)(C)C)=C8)C=CC=C2)C3=C1)(C)C.F[P-](F)(F)(F)(F)F,CC(C1=CC=C(C2=[N]([Ir+]345([N]6=CC=CC=C6C7=[N]5C=CC=C7)C8=C(C9=[N]4C=CC=C9)C=CC(C(C)(C)C)=C8)C=CC=C2)C3=C1)(C)C.F[P-](F)(F)(F)(F)F,metal_catalyst,C(C)O,46.069,-0.31,1.2,789,24.6,15.8,8.8,19.4,58.5,913.967,11.9649,913.967,11.9649,Delta,1/8/2025,1352428-78-4,1352428-78-4,Photoredox catalyst,visible light mediated free radical reactions
563,,,,GMT-oNF-2,300,87,-8,0,0,,,0.5,Ethanol,10,0.195522762,0.829812556,21,DE,0,Fc1cc2c(c3c([Ir+]245(n6cccc(F)c6c7cc(C(C)(C)C)ccn75)n8c(c9c(F)cccn94)cc(C(C)(C)C)cc8)cc(F)cc3F)c(F)c1.F[P-](F)(F)(F)(F)F,Fc1cc2c(c3c([Ir+]245(n6cccc(F)c6c7cc(C(C)(C)C)ccn75)n8c(c9c(F)cccn94)cc(C(C)(C)C)cc8)cc(F)cc3F)c(F)c1.F[P-](F)(F)(F)(F)F,metal_catalyst,C(C)O,46.069,-0.31,1.2,789,24.6,15.8,8.8,19.4,58.5,1021.907,12.8613,1021.907,12.8613,Delta,1/8/2025,2042201-18-1,2042201-18-1,Photoredox catalyst,visible light mediated free radical reactions
564,,,,SS336,500,82,0,0,1,,,0.5,Ethanol,10,0.320534523,0.99642295,21,DE,0,n1([Ru+2]23(n4c5c(n3ccc6)c6ccc5ccc4)7n8cccc9ccc%10cccn2c%10c89)cccc%11ccc%12cccn7c%12c1%11.[P-](F)(F)(F)(F)(F)(F).[P-](F)(F)(F)(F)(F)(F),n1([Ru+2]23(n4c5c(n3ccc6)c6ccc5ccc4)7n8cccc9ccc%10cccn2c%10c89)cccc%11ccc%12cccn7c%12c1%11.[P-](F)(F)(F)(F)(F)(F).[P-](F)(F)(F)(F)(F)(F),metal_catalyst,C(C)O,46.069,-0.31,1.2,789,24.6,15.8,8.8,19.4,58.5,931.624,9.2931,931.624,9.2931,Delta,1/8/2025,60804-75-3,60804-75-3,Photoredox catalyst,visible light mediated free radical reactions
565,,,,SS336,500,82,0,0,1,,,0.5,Ethanol,10,0.320534523,0.581463415,21,DE,0,C1(C2=CC=CC=C23)=[N]([Ir]345([N]6=C(C7=CC=CC=C75)C=CC=C6)[N]8=C(C9=CC=CC=C94)C=CC=C8)C=CC=C1,C1(C2=CC=CC=C23)=[N]([Ir]345([N]6=C(C7=CC=CC=C75)C=CC=C6)[N]8=C(C9=CC=CC=C94)C=CC=C8)C=CC=C1,metal_catalyst,C(C)O,46.069,-0.31,1.2,789,24.6,15.8,8.8,19.4,58.5,654.793,5.7671,654.793,5.7671,Delta,1/8/2025,94928-86-6,94928-86-6,Photoredox catalyst,visible light mediated free radical reactions
566,,,,SS336,500,82,0,0,1,,,0.5,Ethanol,10,0.320534523,0.819980925,21,DE,0,CC(C1=CC=C(C2=[N]([Ir+]345([N]6=CC=CC=C6C7=[N]5C=CC=C7)C8=C(C9=[N]4C=CC=C9)C=CC(C(C)(C)C)=C8)C=CC=C2)C3=C1)(C)C.F[P-](F)(F)(F)(F)F,CC(C1=CC=C(C2=[N]([Ir+]345([N]6=CC=CC=C6C7=[N]5C=CC=C7)C8=C(C9=[N]4C=CC=C9)C=CC(C(C)(C)C)=C8)C=CC=C2)C3=C1)(C)C.F[P-](F)(F)(F)(F)F,metal_catalyst,C(C)O,46.069,-0.31,1.2,789,24.6,15.8,8.8,19.4,58.5,913.967,11.9649,913.967,11.9649,Delta,1/8/2025,1352428-78-4,1352428-78-4,Photoredox catalyst,visible light mediated free radical reactions
567,,,,SS336,500,82,0,0,1,,,0.5,Ethanol,10,0.320534523,0.811960726,21,DE,0,Fc1cc2c(c3c([Ir+]245(n6cccc(F)c6c7cc(C(C)(C)C)ccn75)n8c(c9c(F)cccn94)cc(C(C)(C)C)cc8)cc(F)cc3F)c(F)c1.F[P-](F)(F)(F)(F)F,Fc1cc2c(c3c([Ir+]245(n6cccc(F)c6c7cc(C(C)(C)C)ccn75)n8c(c9c(F)cccn94)cc(C(C)(C)C)cc8)cc(F)cc3F)c(F)c1.F[P-](F)(F)(F)(F)F,metal_catalyst,C(C)O,46.069,-0.31,1.2,789,24.6,15.8,8.8,19.4,58.5,1021.907,12.8613,1021.907,12.8613,Delta,1/8/2025,2042201-18-1,2042201-18-1,Photoredox catalyst,visible light mediated free radical reactions
568,,,,GMT-oNF-2,300,87,-8,0,0,,,0.5,Ethanol,30,0.195522762,0.99642295,21,DE,0,n1([Ru+2]23(n4c5c(n3ccc6)c6ccc5ccc4)7n8cccc9ccc%10cccn2c%10c89)cccc%11ccc%12cccn7c%12c1%11.[P-](F)(F)(F)(F)(F)(F).[P-](F)(F)(F)(F)(F)(F),n1([Ru+2]23(n4c5c(n3ccc6)c6ccc5ccc4)7n8cccc9ccc%10cccn2c%10c89)cccc%11ccc%12cccn7c%12c1%11.[P-](F)(F)(F)(F)(F)(F).[P-](F)(F)(F)(F)(F)(F),metal_catalyst,C(C)O,46.069,-0.31,1.2,789,24.6,15.8,8.8,19.4,58.5,931.624,9.2931,931.624,9.2931,Delta,1/8/2025,60804-75-3,60804-75-3,Photoredox catalyst,visible light mediated free radical reactions
569,,,,GMT-oNF-2,300,87,-8,0,0,,,0.5,Ethanol,30,0.195522762,0.277073171,21,DE,0,C1(C2=CC=CC=C23)=[N]([Ir]345([N]6=C(C7=CC=CC=C75)C=CC=C6)[N]8=C(C9=CC=CC=C94)C=CC=C8)C=CC=C1,C1(C2=CC=CC=C23)=[N]([Ir]345([N]6=C(C7=CC=CC=C75)C=CC=C6)[N]8=C(C9=CC=CC=C94)C=CC=C8)C=CC=C1,metal_catalyst,C(C)O,46.069,-0.31,1.2,789,24.6,15.8,8.8,19.4,58.5,654.793,5.7671,654.793,5.7671,Delta,1/8/2025,94928-86-6,94928-86-6,Photoredox catalyst,visible light mediated free radical reactions
570,,,,GMT-oNF-2,300,87,-8,0,0,,,0.5,Ethanol,30,0.195522762,0.689318073,21,DE,0,CC(C1=CC=C(C2=[N]([Ir+]345([N]6=CC=CC=C6C7=[N]5C=CC=C7)C8=C(C9=[N]4C=CC=C9)C=CC(C(C)(C)C)=C8)C=CC=C2)C3=C1)(C)C.F[P-](F)(F)(F)(F)F,CC(C1=CC=C(C2=[N]([Ir+]345([N]6=CC=CC=C6C7=[N]5C=CC=C7)C8=C(C9=[N]4C=CC=C9)C=CC(C(C)(C)C)=C8)C=CC=C2)C3=C1)(C)C.F[P-](F)(F)(F)(F)F,metal_catalyst,C(C)O,46.069,-0.31,1.2,789,24.6,15.8,8.8,19.4,58.5,913.967,11.9649,913.967,11.9649,Delta,1/8/2025,1352428-78-4,1352428-78-4,Photoredox catalyst,visible light mediated free radical reactions
571,,,,GMT-oNF-2,300,87,-8,0,0,,,0.5,Ethanol,30,0.195522762,0.707825052,21,DE,0,Fc1cc2c(c3c([Ir+]245(n6cccc(F)c6c7cc(C(C)(C)C)ccn75)n8c(c9c(F)cccn94)cc(C(C)(C)C)cc8)cc(F)cc3F)c(F)c1.F[P-](F)(F)(F)(F)F,Fc1cc2c(c3c([Ir+]245(n6cccc(F)c6c7cc(C(C)(C)C)ccn75)n8c(c9c(F)cccn94)cc(C(C)(C)C)cc8)cc(F)cc3F)c(F)c1.F[P-](F)(F)(F)(F)F,metal_catalyst,C(C)O,46.069,-0.31,1.2,789,24.6,15.8,8.8,19.4,58.5,1021.907,12.8613,1021.907,12.8613,Delta,1/8/2025,2042201-18-1,2042201-18-1,Photoredox catalyst,visible light mediated free radical reactions
572,,,,SS336,500,82,0,0,1,,,0.5,Ethanol,30,0.320534523,0.986836457,21,DE,0,n1([Ru+2]23(n4c5c(n3ccc6)c6ccc5ccc4)7n8cccc9ccc%10cccn2c%10c89)cccc%11ccc%12cccn7c%12c1%11.[P-](F)(F)(F)(F)(F)(F).[P-](F)(F)(F)(F)(F)(F),n1([Ru+2]23(n4c5c(n3ccc6)c6ccc5ccc4)7n8cccc9ccc%10cccn2c%10c89)cccc%11ccc%12cccn7c%12c1%11.[P-](F)(F)(F)(F)(F)(F).[P-](F)(F)(F)(F)(F)(F),metal_catalyst,C(C)O,46.069,-0.31,1.2,789,24.6,15.8,8.8,19.4,58.5,931.624,9.2931,931.624,9.2931,Delta,1/8/2025,60804-75-3,60804-75-3,Photoredox catalyst,visible light mediated free radical reactions
573,,,,SS336,500,82,0,0,1,,,0.5,Ethanol,30,0.320534523,0.80195122,21,DE,0,C1(C2=CC=CC=C23)=[N]([Ir]345([N]6=C(C7=CC=CC=C75)C=CC=C6)[N]8=C(C9=CC=CC=C94)C=CC=C8)C=CC=C1,C1(C2=CC=CC=C23)=[N]([Ir]345([N]6=C(C7=CC=CC=C75)C=CC=C6)[N]8=C(C9=CC=CC=C94)C=CC=C8)C=CC=C1,metal_catalyst,C(C)O,46.069,-0.31,1.2,789,24.6,15.8,8.8,19.4,58.5,654.793,5.7671,654.793,5.7671,Delta,1/8/2025,94928-86-6,94928-86-6,Photoredox catalyst,visible light mediated free radical reactions
574,,,,SS336,500,82,0,0,1,,,0.5,Ethanol,30,0.320534523,0.796614211,21,DE,0,CC(C1=CC=C(C2=[N]([Ir+]345([N]6=CC=CC=C6C7=[N]5C=CC=C7)C8=C(C9=[N]4C=CC=C9)C=CC(C(C)(C)C)=C8)C=CC=C2)C3=C1)(C)C.F[P-](F)(F)(F)(F)F,CC(C1=CC=C(C2=[N]([Ir+]345([N]6=CC=CC=C6C7=[N]5C=CC=C7)C8=C(C9=[N]4C=CC=C9)C=CC(C(C)(C)C)=C8)C=CC=C2)C3=C1)(C)C.F[P-](F)(F)(F)(F)F,metal_catalyst,C(C)O,46.069,-0.31,1.2,789,24.6,15.8,8.8,19.4,58.5,913.967,11.9649,913.967,11.9649,Delta,1/8/2025,1352428-78-4,1352428-78-4,Photoredox catalyst,visible light mediated free radical reactions
575,,,,SS336,500,82,0,0,1,,,0.5,Ethanol,30,0.320534523,0.733412675,21,DE,0,Fc1cc2c(c3c([Ir+]245(n6cccc(F)c6c7cc(C(C)(C)C)ccn75)n8c(c9c(F)cccn94)cc(C(C)(C)C)cc8)cc(F)cc3F)c(F)c1.F[P-](F)(F)(F)(F)F,Fc1cc2c(c3c([Ir+]245(n6cccc(F)c6c7cc(C(C)(C)C)ccn75)n8c(c9c(F)cccn94)cc(C(C)(C)C)cc8)cc(F)cc3F)c(F)c1.F[P-](F)(F)(F)(F)F,metal_catalyst,C(C)O,46.069,-0.31,1.2,789,24.6,15.8,8.8,19.4,58.5,1021.907,12.8613,1021.907,12.8613,Delta,1/8/2025,2042201-18-1,2042201-18-1,Photoredox catalyst,visible light mediated free radical reactions
576,,,,GMT-oNF-2,300,87,-8,0,0,,,0.5,Ethanol,30,0.195522762,0.987170831,21,DE,0,n1([Ru+2]23(n4c5c(n3ccc6)c6ccc5ccc4)7n8cccc9ccc%10cccn2c%10c89)cccc%11ccc%12cccn7c%12c1%11.[P-](F)(F)(F)(F)(F)(F).[P-](F)(F)(F)(F)(F)(F),n1([Ru+2]23(n4c5c(n3ccc6)c6ccc5ccc4)7n8cccc9ccc%10cccn2c%10c89)cccc%11ccc%12cccn7c%12c1%11.[P-](F)(F)(F)(F)(F)(F).[P-](F)(F)(F)(F)(F)(F),metal_catalyst,C(C)O,46.069,-0.31,1.2,789,24.6,15.8,8.8,19.4,58.5,931.624,9.2931,931.624,9.2931,Delta crosscheck,1/15/2025,60804-75-3,60804-75-3,Photoredox catalyst,visible light mediated free radical reactions
577,,,,GMT-oNF-2,300,87,-8,0,0,,,0.5,Ethanol,30,0.195522762,0.046783626,21,DE,0,C1(C2=CC=CC=C23)=[N]([Ir]345([N]6=C(C7=CC=CC=C75)C=CC=C6)[N]8=C(C9=CC=CC=C94)C=CC=C8)C=CC=C1,C1(C2=CC=CC=C23)=[N]([Ir]345([N]6=C(C7=CC=CC=C75)C=CC=C6)[N]8=C(C9=CC=CC=C94)C=CC=C8)C=CC=C1,metal_catalyst,C(C)O,46.069,-0.31,1.2,789,24.6,15.8,8.8,19.4,58.5,654.793,5.7671,654.793,5.7671,Delta crosscheck,1/15/2025,94928-86-6,94928-86-6,Photoredox catalyst,visible light mediated free radical reactions
578,,,,GMT-oNF-2,300,87,-8,0,0,,,0.5,Ethanol,30,0.195522762,0.123199393,21,DE,0,CC(C1=CC=C(C2=[N]([Ir+]345([N]6=CC=CC=C6C7=[N]5C=CC=C7)C8=C(C9=[N]4C=CC=C9)C=CC(C(C)(C)C)=C8)C=CC=C2)C3=C1)(C)C.F[P-](F)(F)(F)(F)F,CC(C1=CC=C(C2=[N]([Ir+]345([N]6=CC=CC=C6C7=[N]5C=CC=C7)C8=C(C9=[N]4C=CC=C9)C=CC(C(C)(C)C)=C8)C=CC=C2)C3=C1)(C)C.F[P-](F)(F)(F)(F)F,metal_catalyst,C(C)O,46.069,-0.31,1.2,789,24.6,15.8,8.8,19.4,58.5,913.967,11.9649,913.967,11.9649,Delta crosscheck,1/15/2025,1352428-78-4,1352428-78-4,Photoredox catalyst,visible light mediated free radical reactions
579,,,,GMT-oNF-2,300,87,-8,0,0,,,0.5,Ethanol,30,0.195522762,0.763779528,21,DE,0,Fc1cc2c(c3c([Ir+]245(n6cccc(F)c6c7cc(C(C)(C)C)ccn75)n8c(c9c(F)cccn94)cc(C(C)(C)C)cc8)cc(F)cc3F)c(F)c1.F[P-](F)(F)(F)(F)F,Fc1cc2c(c3c([Ir+]245(n6cccc(F)c6c7cc(C(C)(C)C)ccn75)n8c(c9c(F)cccn94)cc(C(C)(C)C)cc8)cc(F)cc3F)c(F)c1.F[P-](F)(F)(F)(F)F,metal_catalyst,C(C)O,46.069,-0.31,1.2,789,24.6,15.8,8.8,19.4,58.5,1021.907,12.8613,1021.907,12.8613,Delta crosscheck,1/15/2025,2042201-18-1,2042201-18-1,Photoredox catalyst,visible light mediated free radical reactions
580,,,,SS336,500,82,0,0,1,,,0.5,Ethanol,30,0.320534523,0.943281567,21,DE,0,n1([Ru+2]23(n4c5c(n3ccc6)c6ccc5ccc4)7n8cccc9ccc%10cccn2c%10c89)cccc%11ccc%12cccn7c%12c1%11.[P-](F)(F)(F)(F)(F)(F).[P-](F)(F)(F)(F)(F)(F),n1([Ru+2]23(n4c5c(n3ccc6)c6ccc5ccc4)7n8cccc9ccc%10cccn2c%10c89)cccc%11ccc%12cccn7c%12c1%11.[P-](F)(F)(F)(F)(F)(F).[P-](F)(F)(F)(F)(F)(F),metal_catalyst,C(C)O,46.069,-0.31,1.2,789,24.6,15.8,8.8,19.4,58.5,931.624,9.2931,931.624,9.2931,Delta crosscheck,1/15/2025,60804-75-3,60804-75-3,Photoredox catalyst,visible light mediated free radical reactions
581,,,,SS336,500,82,0,0,1,,,0.5,Ethanol,30,0.320534523,0.608836907,21,DE,0,C1(C2=CC=CC=C23)=[N]([Ir]345([N]6=C(C7=CC=CC=C75)C=CC=C6)[N]8=C(C9=CC=CC=C94)C=CC=C8)C=CC=C1,C1(C2=CC=CC=C23)=[N]([Ir]345([N]6=C(C7=CC=CC=C75)C=CC=C6)[N]8=C(C9=CC=CC=C94)C=CC=C8)C=CC=C1,metal_catalyst,C(C)O,46.069,-0.31,1.2,789,24.6,15.8,8.8,19.4,58.5,654.793,5.7671,654.793,5.7671,Delta crosscheck,1/15/2025,94928-86-6,94928-86-6,Photoredox catalyst,visible light mediated free radical reactions
582,,,,SS336,500,82,0,0,1,,,0.5,Ethanol,30,0.320534523,0.723654284,21,DE,0,CC(C1=CC=C(C2=[N]([Ir+]345([N]6=CC=CC=C6C7=[N]5C=CC=C7)C8=C(C9=[N]4C=CC=C9)C=CC(C(C)(C)C)=C8)C=CC=C2)C3=C1)(C)C.F[P-](F)(F)(F)(F)F,CC(C1=CC=C(C2=[N]([Ir+]345([N]6=CC=CC=C6C7=[N]5C=CC=C7)C8=C(C9=[N]4C=CC=C9)C=CC(C(C)(C)C)=C8)C=CC=C2)C3=C1)(C)C.F[P-](F)(F)(F)(F)F,metal_catalyst,C(C)O,46.069,-0.31,1.2,789,24.6,15.8,8.8,19.4,58.5,913.967,11.9649,913.967,11.9649,Delta crosscheck,1/15/2025,1352428-78-4,1352428-78-4,Photoredox catalyst,visible light mediated free radical reactions
583,,,,SS336,500,82,0,0,1,,,0.5,Ethanol,30,0.320534523,0.796150481,21,DE,0,Fc1cc2c(c3c([Ir+]245(n6cccc(F)c6c7cc(C(C)(C)C)ccn75)n8c(c9c(F)cccn94)cc(C(C)(C)C)cc8)cc(F)cc3F)c(F)c1.F[P-](F)(F)(F)(F)F,Fc1cc2c(c3c([Ir+]245(n6cccc(F)c6c7cc(C(C)(C)C)ccn75)n8c(c9c(F)cccn94)cc(C(C)(C)C)cc8)cc(F)cc3F)c(F)c1.F[P-](F)(F)(F)(F)F,metal_catalyst,C(C)O,46.069,-0.31,1.2,789,24.6,15.8,8.8,19.4,58.5,1021.907,12.8613,1021.907,12.8613,Delta crosscheck,1/15/2025,2042201-18-1,2042201-18-1,Photoredox catalyst,visible light mediated free radical reactions
584,,,,GMT-oNF-2,300,87,-8,0,0,,,0.5,Ethanol,30,0.195522762,0.788545341,21,DE,0,n12ccccc1c3ccccn3[Ru+2]245(n6c(c7n5cccc7)cccc6)n8c(c9ccccn94)cccc8.[Cl-].[Cl-],n12ccccc1c3ccccn3[Ru+2]245(n6c(c7n5cccc7)cccc6)n8c(c9ccccn94)cccc8.[Cl-].[Cl-],metal_catalyst,C(C)O,46.069,-0.31,1.2,789,24.6,15.8,8.8,19.4,58.5,640.54,-0.3017,640.54,-0.3017,Alpha,1/8/2025,14323-06-9,14323-06-9,Photoredox catalyst,visible light mediated free radical reactions
585,,,,GMT-oNF-2,300,87,-8,0,0,,,0.5,Ethanol,30,0.195522762,0.499391391,21,DE,0,FC1=CC=C(C2=[N]([Ir+]345([N]6=CC=C(C(C)(C)C)C=C6C7=[N]5C=CC(C(C)(C)C)=C7)C8=C(C9=[N]4C=CC=C9)C=CC(F)=C8)C=CC=C2)C3=C1.F[P-](F)(F)(F)(F)F,FC1=CC=C(C2=[N]([Ir+]345([N]6=CC=C(C(C)(C)C)C=C6C7=[N]5C=CC(C(C)(C)C)=C7)C8=C(C9=[N]4C=CC=C9)C=CC(F)=C8)C=CC=C2)C3=C1.F[P-](F)(F)(F)(F)F,metal_catalyst,C(C)O,46.069,-0.31,1.2,789,24.6,15.8,8.8,19.4,58.5,949.947,12.2431,949.947,12.2431,Alpha,1/8/2025,1449110-90-0,1449110-90-0,Photoredox catalyst,visible light mediated free radical reactions
586,,,,SS336,500,82,0,0,1,,,0.5,Ethanol,30,0.320534523,0.976551152,21,DE,0,n12ccccc1c3ccccn3[Ru+2]245(n6c(c7n5cccc7)cccc6)n8c(c9ccccn94)cccc8.[Cl-].[Cl-],n12ccccc1c3ccccn3[Ru+2]245(n6c(c7n5cccc7)cccc6)n8c(c9ccccn94)cccc8.[Cl-].[Cl-],metal_catalyst,C(C)O,46.069,-0.31,1.2,789,24.6,15.8,8.8,19.4,58.5,640.54,-0.3017,640.54,-0.3017,Alpha,1/8/2025,14323-06-9,14323-06-9,Photoredox catalyst,visible light mediated free radical reactions
587,,,,SS336,500,82,0,0,1,,,0.5,Ethanol,30,0.320534523,0.814540224,21,DE,0,FC1=CC=C(C2=[N]([Ir+]345([N]6=CC=C(C(C)(C)C)C=C6C7=[N]5C=CC(C(C)(C)C)=C7)C8=C(C9=[N]4C=CC=C9)C=CC(F)=C8)C=CC=C2)C3=C1.F[P-](F)(F)(F)(F)F,FC1=CC=C(C2=[N]([Ir+]345([N]6=CC=C(C(C)(C)C)C=C6C7=[N]5C=CC(C(C)(C)C)=C7)C8=C(C9=[N]4C=CC=C9)C=CC(F)=C8)C=CC=C2)C3=C1.F[P-](F)(F)(F)(F)F,metal_catalyst,C(C)O,46.069,-0.31,1.2,789,24.6,15.8,8.8,19.4,58.5,949.947,12.2431,949.947,12.2431,Alpha,1/8/2025,1449110-90-0,1449110-90-0,Photoredox catalyst,visible light mediated free radical reactions
588,,,,GMT-oNF-2,300,87,-8,0,0,,,0.5,Ethanol,20,0.195522762,0.800788545,21,DE,0,n12ccccc1c3ccccn3[Ru+2]245(n6c(c7n5cccc7)cccc6)n8c(c9ccccn94)cccc8.[Cl-].[Cl-],n12ccccc1c3ccccn3[Ru+2]245(n6c(c7n5cccc7)cccc6)n8c(c9ccccn94)cccc8.[Cl-].[Cl-],metal_catalyst,C(C)O,46.069,-0.31,1.2,789,24.6,15.8,8.8,19.4,58.5,640.54,-0.3017,640.54,-0.3017,Alpha,1/8/2025,14323-06-9,14323-06-9,Photoredox catalyst,visible light mediated free radical reactions
589,,,,GMT-oNF-2,300,87,-8,0,0,,,0.5,Ethanol,20,0.195522762,0.24056656,21,DE,0,FC1=CC=C(C2=[N]([Ir+]345([N]6=CC=C(C(C)(C)C)C=C6C7=[N]5C=CC(C(C)(C)C)=C7)C8=C(C9=[N]4C=CC=C9)C=CC(F)=C8)C=CC=C2)C3=C1.F[P-](F)(F)(F)(F)F,FC1=CC=C(C2=[N]([Ir+]345([N]6=CC=C(C(C)(C)C)C=C6C7=[N]5C=CC(C(C)(C)C)=C7)C8=C(C9=[N]4C=CC=C9)C=CC(F)=C8)C=CC=C2)C3=C1.F[P-](F)(F)(F)(F)F,metal_catalyst,C(C)O,46.069,-0.31,1.2,789,24.6,15.8,8.8,19.4,58.5,949.947,12.2431,949.947,12.2431,Alpha,1/8/2025,1449110-90-0,1449110-90-0,Photoredox catalyst,visible light mediated free radical reactions
590,,,,SS336,500,82,0,0,1,,,0.5,Ethanol,20,0.320534523,0.986719236,21,DE,0,n12ccccc1c3ccccn3[Ru+2]245(n6c(c7n5cccc7)cccc6)n8c(c9ccccn94)cccc8.[Cl-].[Cl-],n12ccccc1c3ccccn3[Ru+2]245(n6c(c7n5cccc7)cccc6)n8c(c9ccccn94)cccc8.[Cl-].[Cl-],metal_catalyst,C(C)O,46.069,-0.31,1.2,789,24.6,15.8,8.8,19.4,58.5,640.54,-0.3017,640.54,-0.3017,Alpha,1/8/2025,14323-06-9,14323-06-9,Photoredox catalyst,visible light mediated free radical reactions
591,,,,SS336,500,82,0,0,1,,,0.5,Ethanol,20,0.320534523,0.76961381,21,DE,0,FC1=CC=C(C2=[N]([Ir+]345([N]6=CC=C(C(C)(C)C)C=C6C7=[N]5C=CC(C(C)(C)C)=C7)C8=C(C9=[N]4C=CC=C9)C=CC(F)=C8)C=CC=C2)C3=C1.F[P-](F)(F)(F)(F)F,FC1=CC=C(C2=[N]([Ir+]345([N]6=CC=C(C(C)(C)C)C=C6C7=[N]5C=CC(C(C)(C)C)=C7)C8=C(C9=[N]4C=CC=C9)C=CC(F)=C8)C=CC=C2)C3=C1.F[P-](F)(F)(F)(F)F,metal_catalyst,C(C)O,46.069,-0.31,1.2,789,24.6,15.8,8.8,19.4,58.5,949.947,12.2431,949.947,12.2431,Alpha,1/8/2025,1449110-90-0,1449110-90-0,Photoredox catalyst,visible light mediated free radical reactions
592,,,,GMT-oNF-2,300,87,-8,0,0,,,0.5,Ethanol,10,0.195522762,0.767586636,21,DE,0,n12ccccc1c3ccccn3[Ru+2]245(n6c(c7n5cccc7)cccc6)n8c(c9ccccn94)cccc8.[Cl-].[Cl-],n12ccccc1c3ccccn3[Ru+2]245(n6c(c7n5cccc7)cccc6)n8c(c9ccccn94)cccc8.[Cl-].[Cl-],metal_catalyst,C(C)O,46.069,-0.31,1.2,789,24.6,15.8,8.8,19.4,58.5,640.54,-0.3017,640.54,-0.3017,Alpha,1/8/2025,14323-06-9,14323-06-9,Photoredox catalyst,visible light mediated free radical reactions
593,,,,GMT-oNF-2,300,87,-8,0,0,,,0.5,Ethanol,10,0.195522762,0.507247981,21,DE,0,FC1=CC=C(C2=[N]([Ir+]345([N]6=CC=C(C(C)(C)C)C=C6C7=[N]5C=CC(C(C)(C)C)=C7)C8=C(C9=[N]4C=CC=C9)C=CC(F)=C8)C=CC=C2)C3=C1.F[P-](F)(F)(F)(F)F,FC1=CC=C(C2=[N]([Ir+]345([N]6=CC=C(C(C)(C)C)C=C6C7=[N]5C=CC(C(C)(C)C)=C7)C8=C(C9=[N]4C=CC=C9)C=CC(F)=C8)C=CC=C2)C3=C1.F[P-](F)(F)(F)(F)F,metal_catalyst,C(C)O,46.069,-0.31,1.2,789,24.6,15.8,8.8,19.4,58.5,949.947,12.2431,949.947,12.2431,Alpha,1/8/2025,1449110-90-0,1449110-90-0,Photoredox catalyst,visible light mediated free radical reactions
594,,,,SS336,500,82,0,0,1,,,0.5,Ethanol,10,0.320534523,0.979871343,21,DE,0,n12ccccc1c3ccccn3[Ru+2]245(n6c(c7n5cccc7)cccc6)n8c(c9ccccn94)cccc8.[Cl-].[Cl-],n12ccccc1c3ccccn3[Ru+2]245(n6c(c7n5cccc7)cccc6)n8c(c9ccccn94)cccc8.[Cl-].[Cl-],metal_catalyst,C(C)O,46.069,-0.31,1.2,789,24.6,15.8,8.8,19.4,58.5,640.54,-0.3017,640.54,-0.3017,Alpha,1/8/2025,14323-06-9,14323-06-9,Photoredox catalyst,visible light mediated free radical reactions
595,,,,SS336,500,82,0,0,1,,,0.5,Ethanol,10,0.320534523,0.882372469,21,DE,0,FC1=CC=C(C2=[N]([Ir+]345([N]6=CC=C(C(C)(C)C)C=C6C7=[N]5C=CC(C(C)(C)C)=C7)C8=C(C9=[N]4C=CC=C9)C=CC(F)=C8)C=CC=C2)C3=C1.F[P-](F)(F)(F)(F)F,FC1=CC=C(C2=[N]([Ir+]345([N]6=CC=C(C(C)(C)C)C=C6C7=[N]5C=CC(C(C)(C)C)=C7)C8=C(C9=[N]4C=CC=C9)C=CC(F)=C8)C=CC=C2)C3=C1.F[P-](F)(F)(F)(F)F,metal_catalyst,C(C)O,46.069,-0.31,1.2,789,24.6,15.8,8.8,19.4,58.5,949.947,12.2431,949.947,12.2431,Alpha,1/8/2025,1449110-90-0,1449110-90-0,Photoredox catalyst,visible light mediated free radical reactions
596,,,,GMT-oNF-2,300,87,-8,0,0,,,0.5,Ethanol,30,0.195522762,-0.039675383,21,DE,0,Fc1c(B(c2c(F)c(F)c(F)c(F)c2F)c3c(F)c(F)c(F)c(F)c3F)c(F)c(F)c(F)c1F,Fc1c(B(c2c(F)c(F)c(F)c(F)c2F)c3c(F)c(F)c(F)c(F)c3F)c(F)c(F)c(F)c1F,organocatalyst,C(C)O,46.069,-0.31,1.2,789,24.6,15.8,8.8,19.4,58.5,511.98,4.2893,511.98,4.2893,RXA131,1/10/2025,1109-15-5,1109-15-5,Lewis acid,"aldol-type reactions, rearrangements"
597,,,,SS336,500,82,0,0,1,,,0.5,Ethanol,30,0.320534523,0.681695221,21,DE,0,Fc1c(B(c2c(F)c(F)c(F)c(F)c2F)c3c(F)c(F)c(F)c(F)c3F)c(F)c(F)c(F)c1F,Fc1c(B(c2c(F)c(F)c(F)c(F)c2F)c3c(F)c(F)c(F)c(F)c3F)c(F)c(F)c(F)c1F,organocatalyst,C(C)O,46.069,-0.31,1.2,789,24.6,15.8,8.8,19.4,58.5,511.98,4.2893,511.98,4.2893,RXA131,1/10/2025,1109-15-5,1109-15-5,Lewis acid,"aldol-type reactions, rearrangements"
598,,,,GMT-oNF-2,300,87,-8,0,0,,,0.5,Ethanol,20,0.195522762,0.088367899,21,DE,0,Fc1c(B(c2c(F)c(F)c(F)c(F)c2F)c3c(F)c(F)c(F)c(F)c3F)c(F)c(F)c(F)c1F,Fc1c(B(c2c(F)c(F)c(F)c(F)c2F)c3c(F)c(F)c(F)c(F)c3F)c(F)c(F)c(F)c1F,organocatalyst,C(C)O,46.069,-0.31,1.2,789,24.6,15.8,8.8,19.4,58.5,511.98,4.2893,511.98,4.2893,RXA131,1/10/2025,1109-15-5,1109-15-5,Lewis acid,"aldol-type reactions, rearrangements"
599,,,,SS336,500,82,0,0,1,,,0.5,Ethanol,20,0.320534523,0.632100992,21,DE,0,Fc1c(B(c2c(F)c(F)c(F)c(F)c2F)c3c(F)c(F)c(F)c(F)c3F)c(F)c(F)c(F)c1F,Fc1c(B(c2c(F)c(F)c(F)c(F)c2F)c3c(F)c(F)c(F)c(F)c3F)c(F)c(F)c(F)c1F,organocatalyst,C(C)O,46.069,-0.31,1.2,789,24.6,15.8,8.8,19.4,58.5,511.98,4.2893,511.98,4.2893,RXA131,1/10/2025,1109-15-5,1109-15-5,Lewis acid,"aldol-type reactions, rearrangements"
600,,,,GMT-oNF-2,300,87,-8,0,0,,,0.5,Ethanol,10,0.195522762,0.07754734,21,DE,0,Fc1c(B(c2c(F)c(F)c(F)c(F)c2F)c3c(F)c(F)c(F)c(F)c3F)c(F)c(F)c(F)c1F,Fc1c(B(c2c(F)c(F)c(F)c(F)c2F)c3c(F)c(F)c(F)c(F)c3F)c(F)c(F)c(F)c1F,organocatalyst,C(C)O,46.069,-0.31,1.2,789,24.6,15.8,8.8,19.4,58.5,511.98,4.2893,511.98,4.2893,RXA131,1/10/2025,1109-15-5,1109-15-5,Lewis acid,"aldol-type reactions, rearrangements"
601,,,,SS336,500,82,0,0,1,,,0.5,Ethanol,10,0.320534523,0.798917944,21,DE,0,Fc1c(B(c2c(F)c(F)c(F)c(F)c2F)c3c(F)c(F)c(F)c(F)c3F)c(F)c(F)c(F)c1F,Fc1c(B(c2c(F)c(F)c(F)c(F)c2F)c3c(F)c(F)c(F)c(F)c3F)c(F)c(F)c(F)c1F,organocatalyst,C(C)O,46.069,-0.31,1.2,789,24.6,15.8,8.8,19.4,58.5,511.98,4.2893,511.98,4.2893,RXA131,1/10/2025,1109-15-5,1109-15-5,Lewis acid,"aldol-type reactions, rearrangements"
602,,,,NFX,225,-1,0,1,1,,,0.5,Acetonitrile,10,0.36,0.96,21,CF,0,Ic1c(O[Na])c(I)cc2c1OC3C(C(C(I)=CC3=C2c4c(Cl)c(Cl)c(Cl)c(Cl)c4C(O[Na])=O)=O)I,Ic1c(O[Na])c(I)cc2c1OC3C(C(C(I)=CC3=C2c4c(Cl)c(Cl)c(Cl)c(Cl)c4C(O[Na])=O)=O)I,organocatalyst,C(C)#N,41.053,-0.33,0.34,786,37.5,15.3,18,6.1,52.6,1019.655,7.4801,1019.655,7.4801,OC1,1/11/2025,632-69-9,632-69-9,Photoredox catalyst,visible light mediated free radical reactions
603,,,,NFX,225,-1,0,1,1,,,0.5,Acetonitrile,10,0.36,0.948,21,CF,0,Oc(c1c2c(O)ccc3c2cccc3)ccc4c1cccc4,Oc(c1c2c(O)ccc3c2cccc3)ccc4c1cccc4,organocatalyst,C(C)#N,41.053,-0.33,0.34,786,37.5,15.3,18,6.1,52.6,286.33,5.0712,286.33,5.0712,OC1,1/11/2025,18531-99-2,18531-99-2,Organocatalyst,asymmetric catalysis
604,,,,NFX,225,-1,0,1,1,,,0.5,Acetonitrile,10,0.36,0.954,21,CF,0,CC[C@@H]1CN2CCC1CC2[C@H](Oc3c4ccccc4c(O[C@@H](C5CC6CCN5C[C@@H]6CC)c7c8cc(OC)ccc8ncc7)nn3)c9c%10cc(OC)ccc%10ncc9,CC[C@@H]1CN2CCC1CC2[C@H](Oc3c4ccccc4c(O[C@@H](C5CC6CCN5C[C@@H]6CC)c7c8cc(OC)ccc8ncc7)nn3)c9c%10cc(OC)ccc%10ncc9,organocatalyst,C(C)#N,41.053,-0.33,0.34,786,37.5,15.3,18,6.1,52.6,778.998,9.2244,778.998,9.2244,OC1,1/11/2025,140924-50-1,140924-50-1,"Organocatalyst, Cinchona alkaloid","asymmetric catalysis, asymmetric dihydroxylation, asymmetric aminohydroxylation"
605,,,,NFX,225,-1,0,1,1,,,0.5,Acetonitrile,10,0.36,0.946,21,CF,0,N#Cc1c(n2c3ccccc3c4ccccc24)c(C#N)c(n(c5c6cccc5)c7c6cccc7)c(n(c8c9cccc8)c%10c9cccc%10)c1n(c%11c%12cccc%11)c%13c%12cccc%13,N#Cc1c(n2c3ccccc3c4ccccc24)c(C#N)c(n(c5c6cccc5)c7c6cccc7)c(n(c8c9cccc8)c%10c9cccc%10)c1n(c%11c%12cccc%11)c%13c%12cccc%13,organocatalyst,C(C)#N,41.053,-0.33,0.34,786,37.5,15.3,18,6.1,52.6,788.914,13.81836,788.914,13.81836,OC1,1/11/2025,1416881-52-1,1416881-52-1,Photoredox catalyst,visible light mediated free radical reactions
