Repository: aronbeke/intelli-membrane

# intelli-membrane
Repository for explainable transfer learning in membrane science.

This codebase is to complement the manuscript "Energy-efficient membrane-assisted catalytic systems enabled by explainable transfer learning". The manuscript is currently under peer review.

## Example prediction
An example prediction script can be run with the python model_predict.py command from the command line, which performs rejection prediction for the inputs in example/prediction_input.csv, producing an example/prediction_output.csv file with the predicted rejection values.

The OSN Catalyst Dataset is available in the osncat.csv file.

File: data/osncat.csv (part 8 of 31)
ccc5)c(O[P]7(Oc8c(c9c(O7)cccc9)cccc8)[Rh+]4%10O[C-](C=C(C)O%10)C)c(C(C)(C)C)c1,ligand,Cc1ccccc1,92.141,2.73,0.59,867,2.38,18,1.4,2,106.8,786.798,14.8568,988.813,14.85539,,,,,Phosphine ligand,hydroformylation
5,10.1002/cctc.201601018,2016,ChemCatChem,GMT-oNF-2,300,87,-8,0,0,Xantphos,Rh(Xantphos)acac,0.2,Toluene,30,2,0.95,25,CF,0,CC1(C)c2cccc(P(c3ccccc3)c4ccccc4)c2Oc5c(P(c6ccccc6)c7ccccc7)cccc15,CC(c1c2c([P]3(c4ccccc4)c5ccccc5)ccc1)(c6c(O2)c([P]([Rh+]73O[C-](C=C(C)O7)C)(c8ccccc8)c9ccccc9)ccc6)C,ligand,Cc1ccccc1,92.141,2.73,0.59,867,2.38,18,1.4,2,106.8,578.632,7.6346,780.647,9.03599,,,,,Phosphine ligand,cross coupling
6,10.1002/cctc.201601018,2016,ChemCatChem,GMT-oNF-2,300,87,-8,0,0,Triphenylphosphine,Rh(TPP),0.2,Toluene,30,2,0.66,25,CF,0,c1(P(c2ccccc2)c3ccccc3)ccccc1,CC1=C[C-](C)O[Rh+]([P](c2ccccc2)(c3ccccc3)c4ccccc4)([P](c5ccccc5)(c6ccccc6)c7ccccc7)O1,ligand,Cc1ccccc1,92.141,2.73,0.59,867,2.38,18,1.4,2,106.8,262.292,3.4448,726.599,8.29099,,,,,Phosphine ligand,cross coupling
7,10.1002/ceat.201900110,2019,Chemical Engineering and Technology,DM300,300,59,-37.5,0,0,Magnesium Triflate,Magnesium Triflate,0.5,Ethanol,30,0.09435,0.9802,50,CF,0,[Mg++].[O-]S(=O)(=O)C(F)(F)F.[O-]S(=O)(=O)C(F)(F)F,[Mg++].[O-]S(=O)(=O)C(F)(F)F.[O-]S(=O)(=O)C(F)(F)F,metal_catalyst,C(C)O,46.069,-0.31,1.2,789,24.6,15.8,8.8,19.4,58.5,322.443,-0.278,322.443,-0.278,,,,,"Inorganic salt, Lewis acid","ring opening, enantioselective carbonyl-ene reaction, enantioselective Diels-Alder, enantioselective Strecker-type"
606,,,,TS40,250,-1,0,1,1,,,0.5,Acetonitrile,10,1.46,0.94,21,CF,1,Ic1c(O[Na])c(I)cc2c1OC3C(C(C(I)=CC3=C2c4c(Cl)c(Cl)c(Cl)c(Cl)c4C(O[Na])=O)=O)I,Ic1c(O[Na])c(I)cc2c1OC3C(C(C(I)=CC3=C2c4c(Cl)c(Cl)c(Cl)c(Cl)c4C(O[Na])=O)=O)I,organocatalyst,C(C)#N,41.053,-0.33,0.34,786,37.5,15.3,18,6.1,52.6,1019.655,7.4801,1019.655,7.4801,OC1,1/11/2025,632-69-9,632-69-9,Photoredox catalyst,visible light mediated free radical reactions
607,,,,TS40,250,-1,0,1,1,,,0.5,Acetonitrile,10,1.46,0.929,21,CF,1,Oc(c1c2c(O)ccc3c2cccc3)ccc4c1cccc4,Oc(c1c2c(O)ccc3c2cccc3)ccc4c1cccc4,organocatalyst,C(C)#N,41.053,-0.33,0.34,786,37.5,15.3,18,6.1,52.6,286.33,5.0712,286.33,5.0712,OC1,1/11/2025,18531-99-2,18531-99-2,Organocatalyst,asymmetric catalysis
608,,,,TS40,250,-1,0,1,1,,,0.5,Acetonitrile,10,1.46,0.946,21,CF,1,CC[C@@H]1CN2CCC1CC2[C@H](Oc3c4ccccc4c(O[C@@H](C5CC6CCN5C[C@@H]6CC)c7c8cc(OC)ccc8ncc7)nn3)c9c%10cc(OC)ccc%10ncc9,CC[C@@H]1CN2CCC1CC2[C@H](Oc3c4ccccc4c(O[C@@H](C5CC6CCN5C[C@@H]6CC)c7c8cc(OC)ccc8ncc7)nn3)c9c%10cc(OC)ccc%10ncc9,organocatalyst,C(C)#N,41.053,-0.33,0.34,786,37.5,15.3,18,6.1,52.6,778.998,9.2244,778.998,9.2244,OC1,1/11/2025,140924-50-1,140924-50-1,"Organocatalyst, Cinchona alkaloid","asymmetric catalysis, asymmetric dihydroxylation, asymmetric aminohydroxylation"
609,,,,TS40,250,-1,0,1,1,,,0.5,Acetonitrile,10,1.46,0.926,21,CF,1,N#Cc1c(n2c3ccccc3c4ccccc24)c(C#N)c(n(c5c6cccc5)c7c6cccc7)c(n(c8c9cccc8)c%10c9cccc%10)c1n(c%11c%12cccc%11)c%13c%12cccc%13,N#Cc1c(n2c3ccccc3c4ccccc24)c(C#N)c(n(c5c6cccc5)c7c6cccc7)c(n(c8c9cccc8)c%10c9cccc%10)c1n(c%11c%12cccc%11)c%13c%12cccc%13,organocatalyst,C(C)#N,41.053,-0.33,0.34,786,37.5,15.3,18,6.1,52.6,788.914,13.81836,788.914,13.81836,OC1,1/11/2025,1416881-52-1,1416881-52-1,Photoredox catalyst,visible light mediated free radical reactions
610,,,,NFX,225,-1,0,1,1,,,0.5,Acetonitrile,20,0.36,0.95,21,CF,0,Ic1c(O[Na])c(I)cc2c1OC3C(C(C(I)=CC3=C2c4c(Cl)c(Cl)c(Cl)c(Cl)c4C(O[Na])=O)=O)I,Ic1c(O[Na])c(I)cc2c1OC3C(C(C(I)=CC3=C2c4c(Cl)c(Cl)c(Cl)c(Cl)c4C(O[Na])=O)=O)I,organocatalyst,C(C)#N,41.053,-0.33,0.34,786,37.5,15.3,18,6.1,52.6,1019.655,7.4801,1019.655,7.4801,OC1,1/11/2025,632-69-9,632-69-9,Photoredox catalyst,visible light mediated free radical reactions
611,,,,NFX,225,-1,0,1,1,,,0.5,Acetonitrile,20,0.36,0.942,21,CF,0,Oc(c1c2c(O)ccc3c2cccc3)ccc4c1cccc4,Oc(c1c2c(O)ccc3c2cccc3)ccc4c1cccc4,organocatalyst,C(C)#N,41.053,-0.33,0.34,786,37.5,15.3,18,6.1,52.6,286.33,5.0712,286.33,5.0712,OC1,1/11/2025,18531-99-2,18531-99-2,Organocatalyst,asymmetric catalysis
612,,,,NFX,225,-1,0,1,1,,,0.5,Acetonitrile,20,0.36,0.944,21,CF,0,CC[C@@H]1CN2CCC1CC2[C@H](Oc3c4ccccc4c(O[C@@H](C5CC6CCN5C[C@@H]6CC)c7c8cc(OC)ccc8ncc7)nn3)c9c%10cc(OC)ccc%10ncc9,CC[C@@H]1CN2CCC1CC2[C@H](Oc3c4ccccc4c(O[C@@H](C5CC6CCN5C[C@@H]6CC)c7c8cc(OC)ccc8ncc7)nn3)c9c%10cc(OC)ccc%10ncc9,organocatalyst,C(C)#N,41.053,-0.33,0.34,786,37.5,15.3,18,6.1,52.6,778.998,9.2244,778.998,9.2244,OC1,1/11/2025,140924-50-1,140924-50-1,"Organocatalyst, Cinchona alkaloid","asymmetric catalysis, asymmetric dihydroxylation, asymmetric aminohydroxylation"
613,,,,NFX,225,-1,0,1,1,,,0.5,Acetonitrile,20,0.36,0.942,21,CF,0,N#Cc1c(n2c3ccccc3c4ccccc24)c(C#N)c(n(c5c6cccc5)c7c6cccc7)c(n(c8c9cccc8)c%10c9cccc%10)c1n(c%11c%12cccc%11)c%13c%12cccc%13,N#Cc1c(n2c3ccccc3c4ccccc24)c(C#N)c(n(c5c6cccc5)c7c6cccc7)c(n(c8c9cccc8)c%10c9cccc%10)c1n(c%11c%12cccc%11)c%13c%12cccc%13,organocatalyst,C(C)#N,41.053,-0.33,0.34,786,37.5,15.3,18,6.1,52.6,788.914,13.81836,788.914,13.81836,OC1,1/11/2025,1416881-52-1,1416881-52-1,Photoredox catalyst,visible light mediated free radical reactions
614,,,,TS40,250,-1,0,1,1,,,0.5,Acetonitrile,20,1.46,0.898362892,21,CF,1,Ic1c(O[Na])c(I)cc2c1OC3C(C(C(I)=CC3=C2c4c(Cl)c(Cl)c(Cl)c(Cl)c4C(O[Na])=O)=O)I,Ic1c(O[Na])c(I)cc2c1OC3C(C(C(I)=CC3=C2c4c(Cl)c(Cl)c(Cl)c(Cl)c4C(O[Na])=O)=O)I,organocatalyst,C(C)#N,41.053,-0.33,0.34,786,37.5,15.3,18,6.1,52.6,1019.655,7.4801,1019.655,7.4801,OC1,1/11/2025,632-69-9,632-69-9,Photoredox catalyst,visible light mediated free radical reactions
615,,,,TS40,250,-1,0,1,1,,,0.5,Acetonitrile,20,1.46,0.883045184,21,CF,1,Oc(c1c2c(O)ccc3c2cccc3)ccc4c1cccc4,Oc(c1c2c(O)ccc3c2cccc3)ccc4c1cccc4,organocatalyst,C(C)#N,41.053,-0.33,0.34,786,37.5,15.3,18,6.1,52.6,286.33,5.0712,286.33,5.0712,OC1,1/11/2025,18531-99-2,18531-99-2,Organocatalyst,asymmetric catalysis
616,,,,TS40,250,-1,0,1,1,,,0.5,Acetonitrile,20,1.46,0.918079096,21,CF,1,CC[C@@H]1CN2CCC1CC2[C@H](Oc3c4ccccc4c(O[C@@H](C5CC6CCN5C[C@@H]6CC)c7c8cc(OC)ccc8ncc7)nn3)c9c%10cc(OC)ccc%10ncc9,CC[C@@H]1CN2CCC1CC2[C@H](Oc3c4ccccc4c(O[C@@H](C5CC6CCN5C[C@@H]6CC)c7c8cc(OC)ccc8ncc7)nn3)c9c%10cc(OC)ccc%10ncc9,organocatalyst,C(C)#N,41.053,-0.33,0.34,786,37.5,15.3,18,6.1,52.6,778.998,9.2244,778.998,9.2244,OC1,1/11/2025,140924-50-1,140924-50-1,"Organocatalyst, Cinchona alkaloid","asymmetric catalysis, asymmetric dihydroxylation, asymmetric aminohydroxylation"
617,,,,TS40,250,-1,0,1,1,,,0.5,Acetonitrile,20,1.46,0.882139619,21,CF,1,N#Cc1c(n2c3ccccc3c4ccccc24)c(C#N)c(n(c5c6cccc5)c7c6cccc7)c(n(c8c9cccc8)c%10c9cccc%10)c1n(c%11c%12cccc%11)c%13c%12cccc%13,N#Cc1c(n2c3ccccc3c4ccccc24)c(C#N)c(n(c5c6cccc5)c7c6cccc7)c(n(c8c9cccc8)c%10c9cccc%10)c1n(c%11c%12cccc%11)c%13c%12cccc%13,organocatalyst,C(C)#N,41.053,-0.33,0.34,786,37.5,15.3,18,6.1,52.6,788.914,13.81836,788.914,13.81836,OC1,1/11/2025,1416881-52-1,1416881-52-1,Photoredox catalyst,visible light mediated free radical reactions
618,,,,SeppurePT,300,-1,0,1,1,,,0.5,Ethanol,10,0.0141,0.944,21,CF,0,Ic1c(O[Na])c(I)cc2c1OC3C(C(C(I)=CC3=C2c4c(Cl)c(Cl)c(Cl)c(Cl)c4C(O[Na])=O)=O)I,Ic1c(O[Na])c(I)cc2c1OC3C(C(C(I)=CC3=C2c4c(Cl)c(Cl)c(Cl)c(Cl)c4C(O[Na])=O)=O)I,organocatalyst,C(C)O,46.069,-0.31,1.2,789,24.6,15.8,8.8,19.4,58.5,1019.655,7.4801,1019.655,7.4801,OC1,1/15/2025,632-69-9,632-69-9,Photoredox catalyst,visible light mediated free radical reactions
619,,,,SeppurePT,300,-1,0,1,1,,,0.5,Ethanol,10,0.0141,0.912,21,CF,0,Oc(c1c2c(O)ccc3c2cccc3)ccc4c1cccc4,Oc(c1c2c(O)ccc3c2cccc3)ccc4c1cccc4,organocatalyst,C(C)O,46.069,-0.31,1.2,789,24.6,15.8,8.8,19.4,58.5,286.33,5.0712,286.33,5.0712,OC1,1/15/2025,18531-99-2,18531-99-2,Organocatalyst,asymmetric catalysis
620,,,,SeppurePT,300,-1,0,1,1,,,0.5,Ethanol,10,0.0141,0.973,21,CF,0,CC[C@@H]1CN2CCC1CC2[C@H](Oc3c4ccccc4c(O[C@@H](C5CC6CCN5C[C@@H]6CC)c7c8cc(OC)ccc8ncc7)nn3)c9c%10cc(OC)ccc%10ncc9,CC[C@@H]1CN2CCC1CC2[C@H](Oc3c4ccccc4c(O[C@@H](C5CC6CCN5C[C@@H]6CC)c7c8cc(OC)ccc8ncc7)nn3)c9c%10cc(OC)ccc%10ncc9,organocatalyst,C(C)O,46.069,-0.31,1.2,789,24.6,15.8,8.8,19.4,58.5,778.998,9.2244,778.998,9.2244,OC1,1/15/2025,140924-50-1,140924-50-1,"Organocatalyst, Cinchona alkaloid","asymmetric catalysis, asymmetric dihydroxylation, asymmetric aminohydroxylation"
621,,,,SeppurePT,300,-1,0,1,1,,,0.5,Ethanol,10,0.0141,0.972,21,CF,0,N#Cc1c(n2c3ccccc3c4ccccc24)c(C#N)c(n(c5c6cccc5)c7c6cccc7)c(n(c8c9cccc8)c%10c9cccc%10)c1n(c%11c%12cccc%11)c%13c%12cccc%13,N#Cc1c(n2c3ccccc3c4ccccc24)c(C#N)c(n(c5c6cccc5)c7c6cccc7)c(n(c8c9cccc8)c%10c9cccc%10)c1n(c%11c%12cccc%11)c%13c%12cccc%13,organocatalyst,C(C)O,46.069,-0.31,1.2,789,24.6,15.8,8.8,19.4,58.5,788.914,13.81836,788.914,13.81836,OC1,1/15/2025,1416881-52-1,1416881-52-1,Photoredox catalyst,visible light mediated free radical reactions
622,,,,SeppurePT,300,-1,0,1,1,,,0.5,Ethanol,20,0.0141,0.976,21,CF,0,Ic1c(O[Na])c(I)cc2c1OC3C(C(C(I)=CC3=C2c4c(Cl)c(Cl)c(Cl)c(Cl)c4C(O[Na])=O)=O)I,Ic1c(O[Na])c(I)cc2c1OC3C(C(C(I)=CC3=C2c4c(Cl)c(Cl)c(Cl)c(Cl)c4C(O[Na])=O)=O)I,organocatalyst,C(C)O,46.069,-0.31,1.2,789,24.6,15.8,8.8,19.4,58.5,1019.655,7.4801,1019.655,7.4801,OC1,1/15/2025,632-69-9,632-69-9,Photoredox catalyst,visible light mediated free radical reactions
623,,,,SeppurePT,300,-1,0,1,1,,,0.5,Ethanol,20,0.0141,0.905,21,CF,0,Oc(c1c2c(O)ccc3c2cccc3)ccc4c1cccc4,Oc(c1c2c(O)ccc3c2cccc3)ccc4c1cccc4,organocatalyst,C(C)O,46.069,-0.31,1.2,789,24.6,15.8,8.8,19.4,58.5,286.33,5.0712,286.33,5.0712,OC1,1/15/2025,18531-99-2,18531-99-2,Organocatalyst,asymmetric catalysis
624,,,,SeppurePT,300,-1,0,1,1,,,0.5,Ethanol,20,0.0141,0.955,21,CF,0,CC[C@@H]1CN2CCC1CC2[C@H](Oc3c4ccccc4c(O[C@@H](C5CC6CCN5C[C@@H]6CC)c7c8cc(OC)ccc8ncc7)nn3)c9c%10cc(OC)ccc%10ncc9,CC[C@@H]1CN2CCC1CC2[C@H](Oc3c4ccccc4c(O[C@@H](C5CC6CCN5C[C@@H]6CC)c7c8cc(OC)ccc8ncc7)nn3)c9c%10cc(OC)ccc%10ncc9,organocatalyst,C(C)O,46.069,-0.31,1.2,789,24.6,15.8,8.8,19.4,58.5,778.998,9.2244,778.998,9.2244,OC1,1/15/2025,140924-50-1,140924-50-1,"Organocatalyst, Cinchona alkaloid","asymmetric catalysis, asymmetric dihydroxylation, asymmetric aminohydroxylation"
625,,,,SeppurePT,300,-1,0,1,1,,,0.5,Ethanol,20,0.0141,0.961,21,CF,0,N#Cc1c(n2c3ccccc3c4ccccc24)c(C#N)c(n(c5c6cccc5)c7c6cccc7)c(n(c8c9cccc8)c%10c9cccc%10)c1n(c%11c%12cccc%11)c%13c%12cccc%13,N#Cc1c(n2c3ccccc3c4ccccc24)c(C#N)c(n(c5c6cccc5)c7c6cccc7)c(n(c8c9cccc8)c%10c9cccc%10)c1n(c%11c%12cccc%11)c%13c%12cccc%13,organocatalyst,C(C)O,46.069,-0.31,1.2,789,24.6,15.8,8.8,19.4,58.5,788.914,13.81836,788.914,13.81836,OC1,1/15/2025,1416881-52-1,1416881-52-1,Photoredox catalyst,visible light mediated free radical reactions
626,,,,SeppurePT,300,-1,0,1,1,,,0.5,Ethanol,10,0.0141,0.979,21,CF,0,n1([Ru+2]23(n4c5c(n3ccc6)c6ccc5ccc4)7n8cccc9ccc%10cccn2c%10c89)cccc%11ccc%12cccn7c%12c1%11.[P-](F)(F)(F)(F)(F)(F).[P-](F)(F)(F)(F)(F)(F),n1([Ru+2]23(n4c5c(n3ccc6)c6ccc5ccc4)7n8cccc9ccc%10cccn2c%10c89)cccc%11ccc%12cccn7c%12c1%11.[P-](F)(F)(F)(F)(F)(F).[P-](F)(F)(F)(F)(F)(F),metal_catalyst,C(C)O,46.069,-0.31,1.2,789,24.6,15.8,8.8,19.4,58.5,931.624,9.2931,931.624,9.2931,Delta,1/16/2025,60804-75-3,60804-75-3,Photoredox catalyst,visible light mediated free radical reactions
627,,,,SeppurePT,300,-1,0,1,1,,,0.5,Ethanol,10,0.0141,0.965,21,CF,0,C1(C2=CC=CC=C23)=[N]([Ir]345([N]6=C(C7=CC=CC=C75)C=CC=C6)[N]8=C(C9=CC=CC=C94)C=CC=C8)C=CC=C1,C1(C2=CC=CC=C23)=[N]([Ir]345([N]6=C(C7=CC=CC=C75)C=CC=C6)[N]8=C(C9=CC=CC=C94)C=CC=C8)C=CC=C1,metal_catalyst,C(C)O,46.069,-0.31,1.2,789,24.6,15.8,8.8,19.4,58.5,654.793,5.7671,654.793,5.7671,Delta,1/16/2025,94928-86-6,94928-86-6,Photoredox catalyst,visible light mediated free radical reactions
628,,,,SeppurePT,300,-1,0,1,1,,,0.5,Ethanol,10,0.0141,0.974,21,CF,0,CC(C1=CC=C(C2=[N]([Ir+]345([N]6=CC=CC=C6C7=[N]5C=CC=C7)C8=C(C9=[N]4C=CC=C9)C=CC(C(C)(C)C)=C8)C=CC=C2)C3=C1)(C)C.F[P-](F)(F)(F)(F)F,CC(C1=CC=C(C2=[N]([Ir+]345([N]6=CC=CC=C6C7=[N]5C=CC=C7)C8=C(C9=[N]4C=CC=C9)C=CC(C(C)(C)C)=C8)C=CC=C2)C3=C1)(C)C.F[P-](F)(F)(F)(F)F,metal_catalyst,C(C)O,46.069,-0.31,1.2,789,24.6,15.8,8.8,19.4,58.5,913.967,11.9649,913.967,11.9649,Delta,1/16/2025,1352428-78-4,1352428-78-4,Photoredox catalyst,visible light mediated free radical reactions
629,,,,SeppurePT,300,-1,0,1,1,,,0.5,Ethanol,10,0.0141,0.975,21,CF,0,Fc1cc2c(c3c([Ir+]245(n6cccc(F)c6c7cc(C(C)(C)C)ccn75)n8c(c9c(F)cccn94)cc(C(C)(C)C)cc8)cc(F)cc3F)c(F)c1.F[P-](F)(F)(F)(F)F,Fc1cc2c(c3c([Ir+]245(n6cccc(F)c6c7cc(C(C)(C)C)ccn75)n8c(c9c(F)cccn94)cc(C(C)(C)C)cc8)cc(F)cc3F)c(F)c1.F[P-](F)(F)(F)(F)F,metal_catalyst,C(C)O,46.069,-0.31,1.2,789,24.6,15.8,8.8,19.4,58.5,1021.907,12.8613,1021.907,12.8613,Delta,1/16/2025,2042201-18-1,2042201-18-1,Photoredox catalyst,visible light mediated free radical reactions
630,,,,SeppurePT,300,-1,0,1,1,,,0.5,Ethanol,20,0.0141,0.971,21,CF,0,n1([Ru+2]23(n4c5c(n3ccc6)c6ccc5ccc4)7n8cccc9ccc%10cccn2c%10c89)cccc%11ccc%12cccn7c%12c1%11.[P-](F)(F)(F)(F)(F)(F).[P-](F)(F)(F)(F)(F)(F),n1([Ru+2]23(n4c5c(n3ccc6)c6ccc5ccc4)7n8cccc9ccc%10cccn2c%10c89)cccc%11ccc%12cccn7c%12c1%11.[P-](F)(F)(F)(F)(F)(F).[P-](F)(F)(F)(F)(F)(F),metal_catalyst,C(C)O,46.069,-0.31,1.2,789,24.6,15.8,8.8,19.4,58.5,931.624,9.2931,931.624,9.2931,Delta,1/16/2025,60804-75-3,60804-75-3,Photoredox catalyst,visible light mediated free radical reactions
631,,,,SeppurePT,300,-1,0,1,1,,,0.5,Ethanol,20,0.0141,0.968,21,CF,0,C1(C2=CC=CC=C23)=[N]([Ir]345([N]6=C(C7=CC=CC=C75)C=CC=C6)[N]8=C(C9=CC=CC=C94)C=CC=C8)C=CC=C1,C1(C2=CC=CC=C23)=[N]([Ir]345([N]6=C(C7=CC=CC=C75)C=CC=C6)[N]8=C(C9=CC=CC=C94)C=CC=C8)C=CC=C1,metal_catalyst,C(C)O,46.069,-0.31,1.2,789,24.6,15.8,8.8,19.4,58.5,654.793,5.7671,654.793,5.7671,Delta,1/16/2025,94928-86-6,94928-86-6,Photoredox catalyst,visible light mediated free radical reactions
632,,,,SeppurePT,300,-1,0,1,1,,,0.5,Ethanol,20,0.0141,0.953,21,CF,0,CC(C1=CC=C(C2=[N]([Ir+]345([N]6=CC=CC=C6C7=[N]5C=CC=C7)C8=C(C9=[N]4C=CC=C9)C=CC(C(C)(C)C)=C8)C=CC=C2)C3=C1)(C)C.F[P-](F)(F)(F)(F)F,CC(C1=CC=C(C2=[N]([Ir+]345([N]6=CC=CC=C6C7=[N]5C=CC=C7)C8=C(C9=[N]4C=CC=C9)C=CC(C(C)(C)C)=C8)C=CC=C2)C3=C1)(C)C.F[P-](F)(F)(F)(F)F,metal_catalyst,C(C)O,46.069,-0.31,1.2,789,24.6,15.8,8.8,19.4,58.5,913.967,11.9649,913.967,11.9649,Delta,1/16/2025,1352428-78-4,1352428-78-4,Photoredox catalyst,visible light mediated free radical reactions
633,,,,SeppurePT,300,-1,0,1,1,,,0.5,Ethanol,20,0.0141,0.95,21,CF,0,Fc1cc2c(c3c([Ir+]245(n6cccc(F)c6c7cc(C(C)(C)C)ccn75)n8c(c9c(F)cccn94)cc(C(C)(C)C)cc8)cc(F)cc3F)c(F)c1.F[P-](F)(F)(F)(F)F,Fc1cc2c(c3c([Ir+]245(n6cccc(F)c6c7cc(C(C)(C)C)ccn75)n8c(c9c(F)cccn94)cc(C(C)(C)C)cc8)cc(F)cc3F)c(F)c1.F[P-](F)(F)(F)(F)F,metal_catalyst,C(C)O,46.069,-0.31,1.2,789,24.6,15.8,8.8,19.4,58.5,1021.907,12.8613,1021.907,12.8613,Delta,1/16/2025,2042201-18-1,2042201-18-1,Photoredox catalyst,visible light mediated free radical reactions
634,,,,GMT-oNF-2,300,87,-8,0,0,,,0.5,Toluene,30,0.341009623,0.004047093,21,DE,0,CC(C)(P(c1c(c2ccccc2)cccc1)C(C)(C)C)C,CC(C)(P(c1c(c2ccccc2)cccc1)C(C)(C)C)C,ligand,Cc1ccccc1,92.141,2.73,0.59,867,2.38,18,1.4,2,106.8,298.41,6.0578,298.41,6.0578,PH,1/22/2025,224311-51-7,224311-51-7,Phosphine ligand,cross coupling
635,,,,GMT-oNF-2,300,87,-8,0,0,,,0.5,Toluene,30,0.341009623,0.162525458,21,DE,0,CN(c1ccc(P(C(C)(C)C)C(C)(C)C)cc1)C,CN(c1ccc(P(C(C)(C)C)C(C)(C)C)cc1)C,ligand,Cc1ccccc1,92.141,2.73,0.59,867,2.38,18,1.4,2,106.8,265.381,4.4568,265.381,4.4568,PH,1/22/2025,932710-63-9,932710-63-9,Phosphine ligand,cross coupling
636,,,,GMT-oNF-2,300,87,-8,0,0,,,0.5,Toluene,30,0.341009623,-0.070592301,21,DE,0,c1(c2ccccc2)ccccc1P(C3CCCCC3)C4CCCCC4,c1(c2ccccc2)ccccc1P(C3CCCCC3)C4CCCCC4,ligand,Cc1ccccc1,92.141,2.73,0.59,867,2.38,18,1.4,2,106.8,350.486,7.1262,350.486,7.1262,PH,1/22/2025,247940-06-3,247940-06-3,Phosphine ligand,cross coupling
637,,,,GMT-oNF-2,300,87,-8,0,0,,,0.5,Toluene,30,0.341009623,-0.229304196,21,DE,0,CN(c1c(c2ccccc2P(C3CCCCC3)C4CCCCC4)cccc1)C,CN(c1c(c2ccccc2P(C3CCCCC3)C4CCCCC4)cccc1)C,ligand,Cc1ccccc1,92.141,2.73,0.59,867,2.38,18,1.4,2,106.8,393.555,7.1922,393.555,7.1922,PH,1/22/2025,213697-53-1,213697-53-1,Phosphine ligand,cross coupling
638,,,,GMT-oNF-2,300,87,-8,0,0,,,0.5,Toluene,30,0.341009623,0.065586677,21,DE,0,CC(c1c(c2ccccc2P(C3CCCCC3)C4CCCCC4)c(C(C)C)cc(C(C)C)c1)C,CC(c1c(c2ccccc2P(C3CCCCC3)C4CCCCC4)c(C(C)C)cc(C(C)C)c1)C,ligand,Cc1ccccc1,92.141,2.73,0.59,867,2.38,18,1.4,2,106.8,476.729,10.4964,476.729,10.4964,PH,1/22/2025,564483-18-7,564483-18-7,Phosphine ligand,cross coupling
639,,,,GMT-oNF-2,300,87,-8,0,0,,,0.5,Toluene,30,0.341009623,0.344855305,21,DE,0,CC(C)c1c(c2c(OC)ccc(OC)c2P(C(C)(C)C)C(C)(C)C)c(C(C)C)cc(C(C)C)c1,CC(C)c1c(c2c(OC)ccc(OC)c2P(C(C)(C)C)C(C)(C)C)c(C(C)C)cc(C(C)C)c1,ligand,Cc1ccccc1,92.141,2.73,0.59,867,2.38,18,1.4,2,106.8,484.705,9.4452,484.705,9.4452,PH,1/22/2025,1160861-53-9,1160861-53-9,Phosphine ligand,cross coupling
640,,,,PMS600,600,-1,0,1,1,,,0.5,Toluene,30,2.51,-0.000635494,21,DE,0,CC(C)(P(c1c(c2ccccc2)cccc1)C(C)(C)C)C,CC(C)(P(c1c(c2ccccc2)cccc1)C(C)(C)C)C,ligand,Cc1ccccc1,92.141,2.73,0.59,867,2.38,18,1.4,2,106.8,298.41,6.0578,298.41,6.0578,PH,1/22/2025,224311-51-7,224311-51-7,Phosphine ligand,cross coupling
641,,,,PMS600,600,-1,0,1,1,,,0.5,Toluene,30,2.51,0.354107264,21,DE,0,CN(c1ccc(P(C(C)(C)C)C(C)(C)C)cc1)C,CN(c1ccc(P(C(C)(C)C)C(C)(C)C)cc1)C,ligand,Cc1ccccc1,92.141,2.73,0.59,867,2.38,18,1.4,2,106.8,265.381,4.4568,265.381,4.4568,PH,1/22/2025,932710-63-9,932710-63-9,Phosphine ligand,cross coupling
642,,,,PMS600,600,-1,0,1,1,,,0.5,Toluene,30,2.51,0.090249276,21,DE,0,c1(c2ccccc2)ccccc1P(C3CCCCC3)C4CCCCC4,c1(c2ccccc2)ccccc1P(C3CCCCC3)C4CCCCC4,ligand,Cc1ccccc1,92.141,2.73,0.59,867,2.38,18,1.4,2,106.8,350.486,7.1262,350.486,7.1262,PH,1/22/2025,247940-06-3,247940-06-3,Phosphine ligand,cross coupling
643,,,,PMS600,600,-1,0,1,1,,,0.5,Toluene,30,2.51,-0.055922301,21,DE,0,CN(c1c(c2ccccc2P(C3CCCCC3)C4CCCCC4)cccc1)C,CN(c1c(c2ccccc2P(C3CCCCC3)C4CCCCC4)cccc1)C,ligand,Cc1ccccc1,92.141,2.73,0.59,867,2.38,18,1.4,2,106.8,393.555,7.1922,393.555,7.1922,PH,1/22/2025,213697-53-1,213697-53-1,Phosphine ligand,cross coupling
644,,,,PMS600,600,-1,0,1,1,,,0.5,Toluene,30,2.51,0.402482967,21,DE,0,CC(c1c(c2ccccc2P(C3CCCCC3)C4CCCCC4)c(C(C)C)cc(C(C)C)c1)C,CC(c1c(c2ccccc2P(C3CCCCC3)C4CCCCC4)c(C(C)C)cc(C(C)C)c1)C,ligand,Cc1ccccc1,92.141,2.73,0.59,867,2.38,18,1.4,2,106.8,476.729,10.4964,476.729,10.4964,PH,1/22/2025,564483-18-7,564483-18-7,Phosphine ligand,cross coupling
645,,,,PMS600,600,-1,0,1,1,,,0.5,Toluene,30,2.51,0.47117593,21,DE,0,CC(C)c1c(c2c(OC)ccc(OC)c2P(C(C)(C)C)C(C)(C)C)c(C(C)C)cc(C(C)C)c1,CC(C)c1c(c2c(OC)ccc(OC)c2P(C(C)(C)C)C(C)(C)C)c(C(C)C)cc(C(C)C)c1,ligand,Cc1ccccc1,92.141,2.73,0.59,867,2.38,18,1.4,2,106.8,484.705,9.4452,484.705,9.4452,PH,1/22/2025,1160861-53-9,1160861-53-9,Phosphine ligand,cross coupling
646,,,,SS336,500,82,0,0,1,,,0.5,Toluene,30,2.439741329,0.18683524,21,DE,0,CC(C)(P(c1c(c2ccccc2)cccc1)C(C)(C)C)C,CC(C)(P(c1c(c2ccccc2)cccc1)C(C)(C)C)C,ligand,Cc1ccccc1,92.141,2.73,0.59,867,2.38,18,1.4,2,106.8,298.41,6.0578,298.41,6.0578,PH,1/22/2025,224311-51-7,224311-51-7,Phosphine ligand,cross coupling
647,,,,SS336,500,82,0,0,1,,,0.5,Toluene,30,2.439741329,0.640325866,21,DE,0,CN(c1ccc(P(C(C)(C)C)C(C)(C)C)cc1)C,CN(c1ccc(P(C(C)(C)C)C(C)(C)C)cc1)C,ligand,Cc1ccccc1,92.141,2.73,0.59,867,2.38,18,1.4,2,106.8,265.381,4.4568,265.381,4.4568,PH,1/22/2025,932710-63-9,932710-63-9,Phosphine ligand,cross coupling
648,,,,SS336,500,82,0,0,1,,,0.5,Toluene,30,2.439741329,0.119713138,21,DE,0,c1(c2ccccc2)ccccc1P(C3CCCCC3)C4CCCCC4,c1(c2ccccc2)ccccc1P(C3CCCCC3)C4CCCCC4,ligand,Cc1ccccc1,92.141,2.73,0.59,867,2.38,18,1.4,2,106.8,350.486,7.1262,350.486,7.1262,PH,1/22/2025,247940-06-3,247940-06-3,Phosphine ligand,cross coupling
649,,,,SS336,500,82,0,0,1,,,0.5,Toluene,30,2.439741329,-0.063586008,21,DE,0,CN(c1c(c2ccccc2P(C3CCCCC3)C4CCCCC4)cccc1)C,CN(c1c(c2ccccc2P(C3CCCCC3)C4CCCCC4)cccc1)C,ligand,Cc1ccccc1,92.141,2.73,0.59,867,2.38,18,1.4,2,106.8,393.555,7.1922,393.555,7.1922,PH,1/22/2025,213697-53-1,213697-53-1,Phosphine ligand,cross coupling
650,,,,SS336,500,82,0,0,1,,,0.5,Toluene,30,2.439741329,0.363542771,21,DE,0,CC(c1c(c2ccccc2P(C3CCCCC3)C4CCCCC4)c(C(C)C)cc(C(C)C)c1)C,CC(c1c(c2ccccc2P(C3CCCCC3)C4CCCCC4)c(C(C)C)cc(C(C)C)c1)C,ligand,Cc1ccccc1,92.141,2.73,0.59,867,2.38,18,1.4,2,106.8,476.729,10.4964,476.729,10.4964,PH,1/22/2025,564483-18-7,564483-18-7,Phosphine ligand,cross coupling
651,,,,SS336,500,82,0,0,1,,,0.5,Toluene,30,2.439741329,0.723702343,21,DE,0,CC(C)c1c(c2c(OC)ccc(OC)c2P(C(C)(C)C)C(C)(C)C)c(C(C)C)cc(C(C)C)c1,CC(C)c1c(c2c(OC)ccc(OC)c2P(C(C)(C)C)C(C)(C)C)c(C(C)C)cc(C(C)C)c1,ligand,Cc1ccccc1,92.141,2.73,0.59,867,2.38,18,1.4,2,106.8,484.705,9.4452,484.705,9.4452,PH,1/22/2025,1160861-53-9,1160861-53-9,Phosphine ligand,cross coupling
652,,,,GMT-oNF-2,300,87,-8,0,0,,,0.5,Toluene,10,0.341009623,-0.021473008,21,DE,0,CC(C)(P(c1c(c2ccccc2)cccc1)C(C)(C)C)C,CC(C)(P(c1c(c2ccccc2)cccc1)C(C)(C)C)C,ligand,Cc1ccccc1,92.141,2.73,0.59,867,2.38,18,1.4,2,106.8,298.41,6.0578,298.41,6.0578,PH,1/22/2025,224311-51-7,224311-51-7,Phosphine ligand,cross coupling
653,,,,GMT-oNF-2,300,87,-8,0,0,,,0.5,Toluene,10,0.341009623,0.715818058,21,DE,0,CN(c1ccc(P(C(C)(C)C)C(C)(C)C)cc1)C,CN(c1ccc(P(C(C)(C)C)C(C)(C)C)cc1)C,ligand,Cc1ccccc1,92.141,2.73,0.59,867,2.38,18,1.4,2,106.8,265.381,4.4568,265.381,4.4568,PH,1/22/2025,932710-63-9,932710-63-9,Phosphine ligand,cross coupling
654,,,,GMT-oNF-2,300,87,-8,0,0,,,0.5,Toluene,10,0.341009623,-0.170086836,21,DE,0,c1(c2ccccc2)ccccc1P(C3CCCCC3)C4CCCCC4,c1(c2ccccc2)ccccc1P(C3CCCCC3)C4CCCCC4,ligand,Cc1ccccc1,92.141,2.73,0.59,867,2.38,18,1.4,2,106.8,350.486,7.1262,350.486,7.1262,PH,1/22/2025,247940-06-3,247940-06-3,Phosphine ligand,cross coupling
655,,,,GMT-oNF-2,300,87,-8,0,0,,,0.5,Toluene,10,0.341009623,-0.707261552,21,DE,0,CN(c1c(c2ccccc2P(C3CCCCC3)C4CCCCC4)cccc1)C,CN(c1c(c2ccccc2P(C3CCCCC3)C4CCCCC4)cccc1)C,ligand,Cc1ccccc1,92.141,2.73,0.59,867,2.38,18,1.4,2,106.8,393.555,7.1922,393.555,7.1922,PH,1/22/2025,213697-53-1,213697-53-1,Phosphine ligand,cross coupling
656,,,,GMT-oNF-2,300,87,-8,0,0,,,0.5,Toluene,10,0.341009623,0.146858441,21,DE,0,CC(c1c(c2ccccc2P(C3CCCCC3)C4CCCCC4)c(C(C)C)cc(C(C)C)c1)C,CC(c1c(c2ccccc2P(C3CCCCC3)C4CCCCC4)c(C(C)C)cc(C(C)C)c1)C,ligand,Cc1ccccc1,92.141,2.73,0.59,867,2.38,18,1.4,2,106.8,476.729,10.4964,476.729,10.4964,PH,1/22/2025,564483-18-7,564483-18-7,Phosphine ligand,cross coupling
657,,,,GMT-oNF-2,300,87,-8,0,0,,,0.5,Toluene,10,0.341009623,0.783073036,21,DE,0,CC(C)c1c(c2c(OC)ccc(OC)c2P(C(C)(C)C)C(C)(C)C)c(C(C)C)cc(C(C)C)c1,CC(C)c1c(c2c(OC)ccc(OC)c2P(C(C)(C)C)C(C)(C)C)c(C(C)C)cc(C(C)C)c1,ligand,Cc1ccccc1,92.141,2.73,0.59,867,2.38,18,1.4,2,106.8,484.705,9.4452,484.705,9.4452,PH,1/22/2025,1160861-53-9,1160861-53-9,Phosphine ligand,cross coupling
658,,,,PMS600,600,-1,0,1,1,,,0.5,Toluene,10,2.51,0.170914442,21,DE,0,CC(C)(P(c1c(c2ccccc2)cccc1)C(C)(C)C)C,CC(C)(P(c1c(c2ccccc2)cccc1)C(C)(C)C)C,ligand,Cc1ccccc1,92.141,2.73,0.59,867,2.38,18,1.4,2,106.8,298.41,6.0578,298.41,6.0578,PH,1/22/2025,224311-51-7,224311-51-7,Phosphine ligand,cross coupling
659,,,,PMS600,600,-1,0,1,1,,,0.5,Toluene,10,2.51,0.662864902,21,DE,0,CN(c1ccc(P(C(C)(C)C)C(C)(C)C)cc1)C,CN(c1ccc(P(C(C)(C)C)C(C)(C)C)cc1)C,ligand,Cc1ccccc1,92.141,2.73,0.59,867,2.38,18,1.4,2,106.8,265.381,4.4568,265.381,4.4568,PH,1/22/2025,932710-63-9,932710-63-9,Phosphine ligand,cross coupling
660,,,,PMS600,600,-1,0,1,1,,,0.5,Toluene,10,2.51,0.188922971,21,DE,0,c1(c2ccccc2)ccccc1P(C3CCCCC3)C4CCCCC4,c1(c2ccccc2)ccccc1P(C3CCCCC3)C4CCCCC4,ligand,Cc1ccccc1,92.141,2.73,0.59,867,2.38,18,1.4,2,106.8,350.486,7.1262,350.486,7.1262,PH,1/22/2025,247940-06-3,247940-06-3,Phosphine ligand,cross coupling
661,,,,PMS600,600,-1,0,1,1,,,0.5,Toluene,10,2.51,-0.054784126,21,DE,0,CN(c1c(c2ccccc2P(C3CCCCC3)C4CCCCC4)cccc1)C,CN(c1c(c2ccccc2P(C3CCCCC3)C4CCCCC4)cccc1)C,ligand,Cc1ccccc1,92.141,2.73,0.59,867,2.38,18,1.4,2,106.8,393.555,7.1922,393.555,7.1922,PH,1/22/2025,213697-53-1,213697-53-1,Phosphine ligand,cross coupling
662,,,,PMS600,600,-1,0,1,1,,,0.5,Toluene,10,2.51,0.418107494,21,DE,0,CC(c1c(c2ccccc2P(C3CCCCC3)C4CCCCC4)c(C(C)C)cc(C(C)C)c1)C,CC(c1c(c2ccccc2P(C3CCCCC3)C4CCCCC4)c(C(C)C)cc(C(C)C)c1)C,ligand,Cc1ccccc1,92.141,2.73,0.59,867,2.38,18,1.4,2,106.8,476.729,10.4964,476.729,10.4964,PH,1/22/2025,564483-18-7,564483-18-7,Phosphine ligand,cross coupling
663,,,,PMS600,600,-1,0,1,1,,,0.5,Toluene,10,2.51,0.730592559,21,DE,0,CC(C)c1c(c2c(OC)ccc(OC)c2P(C(C)(C)C)C(C)(C)C)c(C(C)C)cc(C(C)C)c1,CC(C)c1c(c2c(OC)ccc(OC)c2P(C(C)(C)C)C(C)(C)C)c(C(C)C)cc(C(C)C)c1,ligand,Cc1ccccc1,92.141,2.73,0.59,867,2.38,18,1.4,2,106.8,484.705,9.4452,484.705,9.4452,PH,1/22/2025,1160861-53-9,1160861-53-9,Phosphine ligand,cross coupling
664,,,,SS336,500,82,0,0,1,,,0.5,Toluene,10,2.439741329,0.163756773,21,DE,0,CC(C)(P(c1c(c2ccccc2)cccc1)C(C)(C)C)C,CC(C)(P(c1c(c2ccccc2)cccc1)C(C)(C)C)C,ligand,Cc1ccccc1,92.141,2.73,0.59,867,2.38,18,1.4,2,106.8,298.41,6.0578,298.41,6.0578,PH,1/22/2025,224311-51-7,224311-51-7,Phosphine ligand,cross coupling
665,,,,SS336,500,82,0,0,1,,,0.5,Toluene,10,2.439741329,0.751120163,21,DE,0,CN(c1ccc(P(C(C)(C)C)C(C)(C)C)cc1)C,CN(c1ccc(P(C(C)(C)C)C(C)(C)C)cc1)C,ligand,Cc1ccccc1,92.141,2.73,0.59,867,2.38,18,1.4,2,106.8,265.381,4.4568,265.381,4.4568,PH,1/22/2025,932710-63-9,932710-63-9,Phosphine ligand,cross coupling
666,,,,SS336,500,82,0,0,1,,,0.5,Toluene,10,2.439741329,0.190910269,21,DE,0,c1(c2ccccc2)ccccc1P(C3CCCCC3)C4CCCCC4,c1(c2ccccc2)ccccc1P(C3CCCCC3)C4CCCCC4,ligand,Cc1ccccc1,92.141,2.73,0.59,867,2.38,18,1.4,2,106.8,350.486,7.1262,350.486,7.1262,PH,1/22/2025,247940-06-3,247940-06-3,Phosphine ligand,cross coupling
667,,,,SS336,500,82,0,0,1,,,0.5,Toluene,10,2.439741329,-0.056605205,21,DE,0,CN(c1c(c2ccccc2P(C3CCCCC3)C4CCCCC4)cccc1)C,CN(c1c(c2ccccc2P(C3CCCCC3)C4CCCCC4)cccc1)C,ligand,Cc1ccccc1,92.141,2.73,0.59,867,2.38,18,1.4,2,106.8,393.555,7.1922,393.555,7.1922,PH,1/22/2025,213697-53-1,213697-53-1,Phosphine ligand,cross coupling
668,,,,SS336,500,82,0,0,1,,,0.5,Toluene,10,2.439741329,0.483906132,21,DE,0,CC(c1c(c2ccccc2P(C3CCCCC3)C4CCCCC4)c(C(C)C)cc(C(C)C)c1)C,CC(c1c(c2ccccc2P(C3CCCCC3)C4CCCCC4)c(C(C)C)cc(C(C)C)c1)C,ligand,Cc1ccccc1,92.141,2.73,0.59,867,2.38,18,1.4,2,106.8,476.729,10.4964,476.729,10.4964,PH,1/22/2025,564483-18-7,564483-18-7,Phosphine ligand,cross coupling
669,,,,SS336,500,82,0,0,1,,,0.5,Toluene,10,2.439741329,0.837046394,21,DE,0,CC(C)c1c(c2c(OC)ccc(OC)c2P(C(C)(C)C)C(C)(C)C)c(C(C)C)cc(C(C)C)c1,CC(C)c1c(c2c(OC)ccc(OC)c2P(C(C)(C)C)C(C)(C)C)c(C(C)C)cc(C(C)C)c1,ligand,Cc1ccccc1,92.141,2.73,0.59,867,2.38,18,1.4,2,106.8,484.705,9.4452,484.705,9.4452,PH,1/22/2025,1160861-53-9,1160861-53-9,Phosphine ligand,cross coupling
670,,,,GMT-oNF-2,300,87,-8,0,0,,,0.5,Toluene,20,0.341009623,-0.051742591,21,DE,0,CC(C)(P(c1c(c2ccccc2)cccc1)C(C)(C)C)C,CC(C)(P(c1c(c2ccccc2)cccc1)C(C)(C)C)C,ligand,Cc1ccccc1,92.141,2.73,0.59,867,2.38,18,1.4,2,106.8,298.41,6.0578,298.41,6.0578,PH,1/22/2025,224311-51-7,224311-51-7,Phosphine ligand,cross coupling
671,,,,GMT-oNF-2,300,87,-8,0,0,,,0.5,Toluene,20,0.341009623,0.82539036,21,DE,0,CN(c1ccc(P(C(C)(C)C)C(C)(C)C)cc1)C,CN(c1ccc(P(C(C)(C)C)C(C)(C)C)cc1)C,ligand,Cc1ccccc1,92.141,2.73,0.59,867,2.38,18,1.4,2,106.8,265.381,4.4568,265.381,4.4568,PH,1/22/2025,932710-63-9,932710-63-9,Phosphine ligand,cross coupling
672,,,,GMT-oNF-2,300,87,-8,0,0,,,0.5,Toluene,20,0.341009623,-0.302868622,21,DE,0,c1(c2ccccc2)ccccc1P(C3CCCCC3)C4CCCCC4,c1(c2ccccc2)ccccc1P(C3CCCCC3)C4CCCCC4,ligand,Cc1ccccc1,92.141,2.73,0.59,867,2.38,18,1.4,2,106.8,350.486,7.1262,350.486,7.1262,PH,1/22/2025,247940-06-3,247940-06-3,Phosphine ligand,cross coupling
673,,,,GMT-oNF-2,300,87,-8,0,0,,,0.5,Toluene,20,0.341009623,-0.846460278,21,DE,0,CN(c1c(c2ccccc2P(C3CCCCC3)C4CCCCC4)cccc1)C,CN(c1c(c2ccccc2P(C3CCCCC3)C4CCCCC4)cccc1)C,ligand,Cc1ccccc1,92.141,2.73,0.59,867,2.38,18,1.4,2,106.8,393.555,7.1922,393.555,7.1922,PH,1/22/2025,213697-53-1,213697-53-1,Phosphine ligand,cross coupling
674,,,,GMT-oNF-2,300,87,-8,0,0,,,0.5,Toluene,20,0.341009623,0.116169569,21,DE,0,CC(c1c(c2ccccc2P(C3CCCCC3)C4CCCCC4)c(C(C)C)cc(C(C)C)c1)C,CC(c1c(c2ccccc2P(C3CCCCC3)C4CCCCC4)c(C(C)C)cc(C(C)C)c1)C,ligand,Cc1ccccc1,92.141,2.73,0.59,867,2.38,18,1.4,2,106.8,476.729,10.4964,476.729,10.4964,PH,1/22/2025,564483-18-7,564483-18-7,Phosphine ligand,cross coupling
675,,,,GMT-oNF-2,300,87,-8,0,0,,,0.5,Toluene,20,0.341009623,0.918867708,21,DE,0,CC(C)c1c(c2c(OC)ccc(OC)c2P(C(C)(C)C)C(C)(C)C)c(C(C)C)cc(C(C)C)c1,CC(C)c1c(c2c(OC)ccc(OC)c2P(C(C)(C)C)C(C)(C)C)c(C(C)C)cc(C(C)C)c1,ligand,Cc1ccccc1,92.141,2.73,0.59,867,2.38,18,1.4,2,106.8,484.705,9.4452,484.705,9.4452,PH,1/22/2025,1160861-53-9,1160861-53-9,Phosphine ligand,cross coupling
676,,,,PMS600,600,-1,0,1,1,,,0.5,Toluene,20,2.51,-0.034952171,21,DE,0,CC(C)(P(c1c(c2ccccc2)cccc1)C(C)(C)C)C,CC(C)(P(c1c(c2ccccc2)cccc1)C(C)(C)C)C,ligand,Cc1ccccc1,92.141,2.73,0.59,867,2.38,18,1.4,2,106.8,298.41,6.0578,298.41,6.0578,PH,1/22/2025,224311-51-7,224311-51-7,Phosphine ligand,cross coupling
677,,,,PMS600,600,-1,0,1,1,,,0.5,Toluene,20,2.51,0.835980991,21,DE,0,CN(c1ccc(P(C(C)(C)C)C(C)(C)C)cc1)C,CN(c1ccc(P(C(C)(C)C)C(C)(C)C)cc1)C,ligand,Cc1ccccc1,92.141,2.73,0.59,867,2.38,18,1.4,2,106.8,265.381,4.4568,265.381,4.4568,PH,1/22/2025,932710-63-9,932710-63-9,Phosphine ligand,cross coupling
678,,,,PMS600,600,-1,0,1,1,,,0.5,Toluene,20,2.51,-0.142307858,21,DE,0,c1(c2ccccc2)ccccc1P(C3CCCCC3)C4CCCCC4,c1(c2ccccc2)ccccc1P(C3CCCCC3)C4CCCCC4,ligand,Cc1ccccc1,92.141,2.73,0.59,867,2.38,18,1.4,2,106.8,350.486,7.1262,350.486,7.1262,PH,1/22/2025,247940-06-3,247940-06-3,Phosphine ligand,cross coupling
679,,,,PMS600,600,-1,0,1,1,,,0.5,Toluene,20,2.51,-0.540367251,21,DE,0,CN(c1c(c2ccccc2P(C3CCCCC3)C4CCCCC4)cccc1)C,CN(c1c(c2ccccc2P(C3CCCCC3)C4CCCCC4)cccc1)C,ligand,Cc1ccccc1,92.141,2.73,0.59,867,2.38,18,1.4,2,106.8,393.555,7.1922,393.555,7.1922,PH,1/22/2025,213697-53-1,213697-53-1,Phosphine ligand,cross coupling
680,,,,PMS600,600,-1,0,1,1,,,0.5,Toluene,20,2.51,0.440378501,21,DE,0,CC(c1c(c2ccccc2P(C3CCCCC3)C4CCCCC4)c(C(C)C)cc(C(C)C)c1)C,CC(c1c(c2ccccc2P(C3CCCCC3)C4CCCCC4)c(C(C)C)cc(C(C)C)c1)C,ligand,Cc1ccccc1,92.141,2.73,0.59,867,2.38,18,1.4,2,106.8,476.729,10.4964,476.729,10.4964,PH,1/22/2025,564483-18-7,564483-18-7,Phosphine ligand,cross coupling
681,,,,PMS600,600,-1,0,1,1,,,0.5,Toluene,20,2.51,0.903249885,21,DE,0,CC(C)c1c(c2c(OC)ccc(OC)c2P(C(C)(C)C)C(C)(C)C)c(C(C)C)cc(C(C)C)c1,CC(C)c1c(c2c(OC)ccc(OC)c2P(C(C)(C)C)C(C)(C)C)c(C(C)C)cc(C(C)C)c1,ligand,Cc1ccccc1,92.141,2.73,0.59,867,2.38,18,1.4,2,106.8,484.705,9.4452,484.705,9.4452,PH,1/22/2025,1160861-53-9,1160861-53-9,Phosphine ligand,cross coupling
682,,,,SS336,500,82,0,0,1,,,0.5,Toluene,20,2.439741329,0.271255602,21,DE,0,CC(C)(P(c1c(c2ccccc2)cccc1)C(C)(C)C)C,CC(C)(P(c1c(c2ccccc2)cccc1)C(C)(C)C)C,ligand,Cc1ccccc1,92.141,2.73,0.59,867,2.38,18,1.4,2,106.8,298.41,6.0578,298.41,6.0578,PH,1/22/2025,224311-51-7,224311-51-7,Phosphine ligand,cross coupling
683,,,,SS336,500,82,0,0,1,,,0.5,Toluene,20,2.439741329,0.794772573,21,DE,0,CN(c1ccc(P(C(C)(C)C)C(C)(C)C)cc1)C,CN(c1ccc(P(C(C)(C)C)C(C)(C)C)cc1)C,ligand,Cc1ccccc1,92.141,2.73,0.59,867,2.38,18,1.4,2,106.8,265.381,4.4568,265.381,4.4568,PH,1/22/2025,932710-63-9,932710-63-9,Phosphine ligand,cross coupling
684,,,,SS336,500,82,0,0,1,,,0.5,Toluene,20,2.439741329,0.232600337,21,DE,0,c1(c2ccccc2)ccccc1P(C3CCCCC3)C4CCCCC4,c1(c2ccccc2)ccccc1P(C3CCCCC3)C4CCCCC4,ligand,Cc1ccccc1,92.141,2.73,0.59,867,2.38,18,1.4,2,106.8,350.486,7.1262,350.486,7.1262,PH,1/22/2025,247940-06-3,247940-06-3,Phosphine ligand,cross coupling
685,,,,SS336,500,82,0,0,1,,,0.5,Toluene,20,2.439741329,-0.02397754,21,DE,0,CN(c1c(c2ccccc2P(C3CCCCC3)C4CCCCC4)cccc1)C,CN(c1c(c2ccccc2P(C3CCCCC3)C4CCCCC4)cccc1)C,ligand,Cc1ccccc1,92.141,2.73,0.59,867,2.38,18,1.4,2,106.8,393.555,7.1922,393.555,7.1922,PH,1/22/2025,213697-53-1,213697-53-1,Phosphine ligand,cross coupling
686,,,,SS336,500,82,0,0,1,,,0.5,Toluene,20,2.439741329,0.507918244,21,DE,0,CC(c1c(c2ccccc2P(C3CCCCC3)C4CCCCC4)c(C(C)C)cc(C(C)C)c1)C,CC(c1c(c2ccccc2P(C3CCCCC3)C4CCCCC4)c(C(C)C)cc(C(C)C)c1)C,ligand,Cc1ccccc1,92.141,2.73,0.59,867,2.38,18,1.4,2,106.8,476.729,10.4964,476.729,10.4964,PH,1/22/2025,564483-18-7,564483-18-7,Phosphine ligand,cross coupling
687,,,,SS336,500,82,0,0,1,,,0.5,Toluene,20,2.439741329,0.8712678,21,DE,0,CC(C)c1c(c2c(OC)ccc(OC)c2P(C(C)(C)C)C(C)(C)C)c(C(C)C)cc(C(C)C)c1,CC(C)c1c(c2c(OC)ccc(OC)c2P(C(C)(C)C)C(C)(C)C)c(C(C)C)cc(C(C)C)c1,ligand,Cc1ccccc1,92.141,2.73,0.59,867,2.38,18,1.4,2,106.8,484.705,9.4452,484.705,9.4452,PH,1/22/2025,1160861-53-9,1160861-53-9,Phosphine ligand,cross coupling
688,,,,NFX,225,-1,0,1,1,,,0.5,Acetonitrile,10,0.36,0.962853145,21,CF,0,CC(C)(P(c1c(c2ccccc2)cccc1)C(C)(C)C)C,CC(C)(P(c1c(c2ccccc2)cccc1)C(C)(C)C)C,ligand,C(C)#N,41.053,-0.33,0.34,786,37.5,15.3,18,6.1,52.6,298.41,6.0578,298.41,6.0578,PH,1/22/2025,224311-51-7,224311-51-7,Phosphine ligand,cross coupling
689,,,,NFX,225,-1,0,1,1,,,0.5,Acetonitrile,10,0.36,0.973922299,21,CF,0,CN(c1ccc(P(C(C)(C)C)C(C)(C)C)cc1)C,CN(c1ccc(P(C(C)(C)C)C(C)(C)C)cc1)C,ligand,C(C)#N,41.053,-0.33,0.34,786,37.5,15.3,18,6.1,52.6,265.381,4.4568,265.381,4.4568,PH,1/22/2025,932710-63-9,932710-63-9,Phosphine ligand,cross coupling
690,,,,NFX,225,-1,0,1,1,,,0.5,Acetonitrile,10,0.36,0.959297384,21,CF,0,c1(c2ccccc2)ccccc1P(C3CCCCC3)C4CCCCC4,c1(c2ccccc2)ccccc1P(C3CCCCC3)C4CCCCC4,ligand,C(C)#N,41.053,-0.33,0.34,786,37.5,15.3,18,6.1,52.6,350.486,7.1262,350.486,7.1262,PH,1/22/2025,247940-06-3,247940-06-3,Phosphine ligand,cross coupling
691,,,,NFX,225,-1,0,1,1,,,0.5,Acetonitrile,10,0.36,0.962798512,21,CF,0,CN(c1c(c2ccccc2P(C3CCCCC3)C4CCCCC4)cccc1)C,CN(c1c(c2ccccc2P(C3CCCCC3)C4CCCCC4)cccc1)C,ligand,C(C)#N,41.053,-0.33,0.34,786,37.5,15.3,18,6.1,52.6,393.555,7.1922,393.555,7.1922,PH,1/22/2025,213697-53-1,213697-53-1,Phosphine ligand,cross coupling
692,,,,NFX,225,-1,0,1,1,,,0.5,Acetonitrile,10,0.36,0.968606432,21,CF,0,CC(c1c(c2ccccc2P(C3CCCCC3)C4CCCCC4)c(C(C)C)cc(C(C)C)c1)C,CC(c1c(c2ccccc2P(C3CCCCC3)C4CCCCC4)c(C(C)C)cc(C(C)C)c1)C,ligand,C(C)#N,41.053,-0.33,0.34,786,37.5,15.3,18,6.1,52.6,476.729,10.4964,476.729,10.4964,PH,1/22/2025,564483-18-7,564483-18-7,Phosphine ligand,cross coupling
693,,,,NFX,225,-1,0,1,1,,,0.5,Acetonitrile,10,0.36,0.737187911,21,CF,0,CC(C)c1c(c2c(OC)ccc(OC)c2P(C(C)(C)C)C(C)(C)C)c(C(C)C)cc(C(C)C)c1,CC(C)c1c(c2c(OC)ccc(OC)c2P(C(C)(C)C)C(C)(C)C)c(C(C)C)cc(C(C)C)c1,ligand,C(C)#N,41.053,-0.33,0.34,786,37.5,15.3,18,6.1,52.6,484.705,9.4452,484.705,9.4452,PH,1/22/2025,1160861-53-9,1160861-53-9,Phosphine ligand,cross coupling
694,,,,TS40,250,-1,0,1,1,,,0.5,Acetonitrile,10,1.46,0.921258662,21,CF,1,CC(C)(P(c1c(c2ccccc2)cccc1)C(C)(C)C)C,CC(C)(P(c1c(c2ccccc2)cccc1)C(C)(C)C)C,ligand,C(C)#N,41.053,-0.33,0.34,786,37.5,15.3,18,6.1,52.6,298.41,6.0578,298.41,6.0578,PH,1/22/2025,224311-51-7,224311-51-7,Phosphine ligand,cross coupling
695,,,,TS40,250,-1,0,1,1,,,0.5,Acetonitrile,10,1.46,0.948243747,21,CF,1,CN(c1ccc(P(C(C)(C)C)C(C)(C)C)cc1)C,CN(c1ccc(P(C(C)(C)C)C(C)(C)C)cc1)C,ligand,C(C)#N,41.053,-0.33,0.34,786,37.5,15.3,18,6.1,52.6,265.381,4.4568,265.381,4.4568,PH,1/22/2025,932710-63-9,932710-63-9,Phosphine ligand,cross coupling
696,,,,TS40,250,-1,0,1,1,,,0.5,Acetonitrile,10,1.46,0.912314666,21,CF,1,c1(c2ccccc2)ccccc1P(C3CCCCC3)C4CCCCC4,c1(c2ccccc2)ccccc1P(C3CCCCC3)C4CCCCC4,ligand,C(C)#N,41.053,-0.33,0.34,786,37.5,15.3,18,6.1,52.6,350.486,7.1262,350.486,7.1262,PH,1/22/2025,247940-06-3,247940-06-3,Phosphine ligand,cross coupling
697,,,,TS40,250,-1,0,1,1,,,0.5,Acetonitrile,10,1.46,0.914376575,21,CF,1,CN(c1c(c2ccccc2P(C3CCCCC3)C4CCCCC4)cccc1)C,CN(c1c(c2ccccc2P(C3CCCCC3)C4CCCCC4)cccc1)C,ligand,C(C)#N,41.053,-0.33,0.34,786,37.5,15.3,18,6.1,52.6,393.555,7.1922,393.555,7.1922,PH,1/22/2025,213697-53-1,213697-53-1,Phosphine ligand,cross coupling
698,,,,TS40,250,-1,0,1,1,,,0.5,Acetonitrile,10,1.46,0.926416539,21,CF,1,CC(c1c(c2ccccc2P(C3CCCCC3)C4CCCCC4)c(C(C)C)cc(C(C)C)c1)C,CC(c1c(c2ccccc2P(C3CCCCC3)C4CCCCC4)c(C(C)C)cc(C(C)C)c1)C,ligand,C(C)#N,41.053,-0.33,0.34,786,37.5,15.3,18,6.1,52.6,476.729,10.4964,476.729,10.4964,PH,1/22/2025,564483-18-7,564483-18-7,Phosphine ligand,cross coupling
699,,,,TS40,250,-1,0,1,1,,,0.5,Acetonitrile,10,1.46,0.88304862,21,CF,1,CC(C)c1c(c2c(OC)ccc(OC)c2P(C(C)(C)C)C(C)(C)C)c(C(C)C)cc(C(C)C)c1,CC(C)c1c(c2c(OC)ccc(OC)c2P(C(C)(C)C)C(C)(C)C)c(C(C)C)cc(C(C)C)c1,ligand,C(C)#N,41.053,-0.33,0.34,786,37.5,15.3,18,6.1,52.6,484.705,9.4452,484.705,9.4452,PH,1/22/2025,1160861-53-9,1160861-53-9,Phosphine ligand,cross coupling
700,,,,NFX,225,-1,0,1,1,,,0.5,Acetonitrile,20,0.36,0.942335329,21,CF,0,CC(C)(P(c1c(c2ccccc2)cccc1)C(C)(C)C)C,CC(C)(P(c1c(c2ccccc2)cccc1)C(C)(C)C)C,ligand,C(C)#N,41.053,-0.33,0.34,786,37.5,15.3,18,6.1,52.6,298.41,6.0578,298.41,6.0578,PH,1/22/2025,224311-51-7,224311-51-7,Phosphine ligand,cross coupling
701,,,,NFX,225,-1,0,1,1,,,0.5,Acetonitrile,20,0.36,0.964285714,21,CF,0,CN(c1ccc(P(C(C)(C)C)C(C)(C)C)cc1)C,CN(c1ccc(P(C(C)(C)C)C(C)(C)C)cc1)C,ligand,C(C)#N,41.053,-0.33,0.34,786,37.5,15.3,18,6.1,52.6,265.381,4.4568,265.381,4.4568,PH,1/22/2025,932710-63-9,932710-63-9,Phosphine ligand,cross coupling
702,,,,NFX,225,-1,0,1,1,,,0.5,Acetonitrile,20,0.36,0.933813584,21,CF,0,c1(c2ccccc2)ccccc1P(C3CCCCC3)C4CCCCC4,c1(c2ccccc2)ccccc1P(C3CCCCC3)C4CCCCC4,ligand,C(C)#N,41.053,-0.33,0.34,786,37.5,15.3,18,6.1,52.6,350.486,7.1262,350.486,7.1262,PH,1/22/2025,247940-06-3,247940-06-3,Phosphine ligand,cross coupling
703,,,,NFX,225,-1,0,1,1,,,0.5,Acetonitrile,20,0.36,0.934317064,21,CF,0,CN(c1c(c2ccccc2P(C3CCCCC3)C4CCCCC4)cccc1)C,CN(c1c(c2ccccc2P(C3CCCCC3)C4CCCCC4)cccc1)C,ligand,C(C)#N,41.053,-0.33,0.34,786,37.5,15.3,18,6.1,52.6,393.555,7.1922,393.555,7.1922,PH,1/22/2025,213697-53-1,213697-53-1,Phosphine ligand,cross coupling
704,,,,NFX,225,-1,0,1,1,,,0.5,Acetonitrile,20,0.36,0.94382135,21,CF,0,CC(c1c(c2ccccc2P(C3CCCCC3)C4CCCCC4)c(C(C)C)cc(C(C)C)c1)C,CC(c1c(c2ccccc2P(C3CCCCC3)C4CCCCC4)c(C(C)C)cc(C(C)C)c1)C,ligand,C(C)#N,41.053,-0.33,0.34,786,37.5,15.3,18,6.1,52.6,476.729,10.4964,476.729,10.4964,PH,1/22/2025,564483-18-7,564483-18-7,Phosphine ligand,cross coupling
705,,,,NFX,225,-1,0,1,1,,,0.5,Acetonitrile,20,0.36,0.759930915,21,CF,0,CC(C)c1c(c2c(OC)ccc(OC)c2P(C(C)(C)C)C(C)(C)C)c(C(C)C)cc(C(C)C)c1,CC(C)c1c(c2c(OC)ccc(OC)c2P(C(C)(C)C)C(C)(C)C)c(C(C)C)cc(C(C)C)c1,ligand,C(C)#N,41.053,-0.33,0.34,786,37.5,15.3,18,6.1,52.6,484.705,9.4452,484.705,9.4452,PH,1/22/2025,1160861-53-9,1160861-53-9,Phosphine ligand,cross coupling
706,,,,TS40,250,-1,0,1,1,,,0.5,Acetonitrile,20,1.46,0.798483034,21,CF,1,CC(C)(P(c1c(c2ccccc2)cccc1)C(C)(C)C)C,CC(C)(P(c1c(c2ccccc2)cccc1)C(C)(C)C)C,ligand,C(C)#N,41.053,-0.33,0.34,786,37.5,15.3,18,6.1,52.6,298.41,6.0578,298.41,6.0578,PH,1/22/2025,224311-51-7,224311-51-7,Phosphine ligand,cross coupling
707,,,,TS40,250,-1,0,1,1,,,0.5,Acetonitrile,20,1.46,0.833440102,21,CF,1,CN(c1ccc(P(C(C)(C)C)C(C)(C)C)cc1)C,CN(c1ccc(P(C(C)(C)C)C(C)(C)C)cc1)C,ligand,C(C)#N,41.053,-0.33,0.34,786,37.5,15.3,18,6.1,52.6,265.381,4.4568,265.381,4.4568,PH,1/22/2025,932710-63-9,932710-63-9,Phosphine ligand,cross coupling
708,,,,TS40,250,-1,0,1,1,,,0.5,Acetonitrile,20,1.46,0.772919729,21,CF,1,c1(c2ccccc2)ccccc1P(C3CCCCC3)C4CCCCC4,c1(c2ccccc2)ccccc1P(C3CCCCC3)C4CCCCC4,ligand,C(C)#N,41.053,-0.33,0.34,786,37.5,15.3,18,6.1,52.6,350.486,7.1262,350.486,7.1262,PH,1/22/2025,247940-06-3,247940-06-3,Phosphine ligand,cross coupling
709,,,,TS40,250,-1,0,1,1,,,0.5,Acetonitrile,20,1.46,0.77041241,21,CF,1,CN(c1c(c2ccccc2P(C3CCCCC3)C4CCCCC4)cccc1)C,CN(c1c(c2ccccc2P(C3CCCCC3)C4CCCCC4)cccc1)C,ligand,C(C)#N,41.053,-0.33,0.34,786,37.5,15.3,18,6.1,52.6,393.555,7.1922,393.555,7.1922,PH,1/22/2025,213697-53-1,213697-53-1,Phosphine ligand,cross coupling
710,,,,TS40,250,-1,0,1,1,,,0.5,Acetonitrile,20,1.46,0.791107551,21,CF,1,CC(c1c(c2ccccc2P(C3CCCCC3)C4CCCCC4)c(C(C)C)cc(C(C)C)c1)C,CC(c1c(c2ccccc2P(C3CCCCC3)C4CCCCC4)c(C(C)C)cc(C(C)C)c1)C,ligand,C(C)#N,41.053,-0.33,0.34,786,37.5,15.3,18,6.1,52.6,476.729,10.4964,476.729,10.4964,PH,1/22/2025,564483-18-7,564483-18-7,Phosphine ligand,cross coupling
711,,,,TS40,250,-1,0,1,1,,,0.5,Acetonitrile,20,1.46,0.742659758,21,CF,1,CC(C)c1c(c2c(OC)ccc(OC)c2P(C(C)(C)C)C(C)(C)C)c(C(C)C)cc(C(C)C)c1,CC(C)c1c(c2c(OC)ccc(OC)c2P(C(C)(C)C)C(C)(C)C)c(C(C)C)cc(C(C)C)c1,ligand,C(C)#N,41.053,-0.33,0.34,786,37.5,15.3,18,6.1,52.6,484.705,9.4452,484.705,9.4452,PH,1/22/2025,1160861-53-9,1160861-53-9,Phosphine ligand,cross coupling
712,,,,NFX,225,-1,0,1,1,,,0.5,Acetonitrile,30,0.36,0.891663606,21,CF,0,CC(C)(P(c1c(c2ccccc2)cccc1)C(C)(C)C)C,CC(C)(P(c1c(c2ccccc2)cccc1)C(C)(C)C)C,ligand,C(C)#N,41.053,-0.33,0.34,786,37.5,15.3,18,6.1,52.6,298.41,6.0578,298.41,6.0578,PH,1/22/2025,224311-51-7,224311-51-7,Phosphine ligand,cross coupling
713,,,,NFX,225,-1,0,1,1,,,0.5,Acetonitrile,30,0.36,0.924907673,21,CF,0,CN(c1ccc(P(C(C)(C)C)C(C)(C)C)cc1)C,CN(c1ccc(P(C(C)(C)C)C(C)(C)C)cc1)C,ligand,C(C)#N,41.053,-0.33,0.34,786,37.5,15.3,18,6.1,52.6,265.381,4.4568,265.381,4.4568,PH,1/22/2025,932710-63-9,932710-63-9,Phosphine ligand,cross coupling
714,,,,NFX,225,-1,0,1,1,,,0.5,Acetonitrile,30,0.36,0.876441792,21,CF,0,c1(c2ccccc2)ccccc1P(C3CCCCC3)C4CCCCC4,c1(c2ccccc2)ccccc1P(C3CCCCC3)C4CCCCC4,ligand,C(C)#N,41.053,-0.33,0.34,786,37.5,15.3,18,6.1,52.6,350.486,7.1262,350.486,7.1262,PH,1/22/2025,247940-06-3,247940-06-3,Phosphine ligand,cross coupling
715,,,,NFX,225,-1,0,1,1,,,0.5,Acetonitrile,30,0.36,0.874566782,21,CF,0,CN(c1c(c2ccccc2P(C3CCCCC3)C4CCCCC4)cccc1)C,CN(c1c(c2ccccc2P(C3CCCCC3)C4CCCCC4)cccc1)C,ligand,C(C)#N,41.053,-0.33,0.34,786,37.5,15.3,18,6.1,52.6,393.555,7.1922,393.555,7.1922,PH,1/22/2025,213697-53-1,213697-53-1,Phosphine ligand,cross coupling
716,,,,NFX,225,-1,0,1,1,,,0.5,Acetonitrile,30,0.36,0.879139891,21,CF,0,CC(c1c(c2ccccc2P(C3CCCCC3)C4CCCCC4)c(C(C)C)cc(C(C)C)c1)C,CC(c1c(c2ccccc2P(C3CCCCC3)C4CCCCC4)c(C(C)C)cc(C(C)C)c1)C,ligand,C(C)#N,41.053,-0.33,0.34,786,37.5,15.3,18,6.1,52.6,476.729,10.4964,476.729,10.4964,PH,1/22/2025,564483-18-7,564483-18-7,Phosphine ligand,cross coupling
