Repository: aronbeke/intelli-membrane

# intelli-membrane
Repository for explainable transfer learning in membrane science.

This codebase is to complement the manuscript "Energy-efficient membrane-assisted catalytic systems enabled by explainable transfer learning". The manuscript is currently under peer review.

## Example prediction
An example prediction script can be run with the python model_predict.py command from the command line, which performs rejection prediction for the inputs in example/prediction_input.csv, producing an example/prediction_output.csv file with the predicted rejection values.

The OSN Catalyst Dataset is available in the osncat.csv file.

File: data/osncat.csv (part 9 of 31)
ccc5)c(O[P]7(Oc8c(c9c(O7)cccc9)cccc8)[Rh+]4%10O[C-](C=C(C)O%10)C)c(C(C)(C)C)c1,ligand,Cc1ccccc1,92.141,2.73,0.59,867,2.38,18,1.4,2,106.8,786.798,14.8568,988.813,14.85539,,,,,Phosphine ligand,hydroformylation
5,10.1002/cctc.201601018,2016,ChemCatChem,GMT-oNF-2,300,87,-8,0,0,Xantphos,Rh(Xantphos)acac,0.2,Toluene,30,2,0.95,25,CF,0,CC1(C)c2cccc(P(c3ccccc3)c4ccccc4)c2Oc5c(P(c6ccccc6)c7ccccc7)cccc15,CC(c1c2c([P]3(c4ccccc4)c5ccccc5)ccc1)(c6c(O2)c([P]([Rh+]73O[C-](C=C(C)O7)C)(c8ccccc8)c9ccccc9)ccc6)C,ligand,Cc1ccccc1,92.141,2.73,0.59,867,2.38,18,1.4,2,106.8,578.632,7.6346,780.647,9.03599,,,,,Phosphine ligand,cross coupling
6,10.1002/cctc.201601018,2016,ChemCatChem,GMT-oNF-2,300,87,-8,0,0,Triphenylphosphine,Rh(TPP),0.2,Toluene,30,2,0.66,25,CF,0,c1(P(c2ccccc2)c3ccccc3)ccccc1,CC1=C[C-](C)O[Rh+]([P](c2ccccc2)(c3ccccc3)c4ccccc4)([P](c5ccccc5)(c6ccccc6)c7ccccc7)O1,ligand,Cc1ccccc1,92.141,2.73,0.59,867,2.38,18,1.4,2,106.8,262.292,3.4448,726.599,8.29099,,,,,Phosphine ligand,cross coupling
7,10.1002/ceat.201900110,2019,Chemical Engineering and Technology,DM300,300,59,-37.5,0,0,Magnesium Triflate,Magnesium Triflate,0.5,Ethanol,30,0.09435,0.9802,50,CF,0,[Mg++].[O-]S(=O)(=O)C(F)(F)F.[O-]S(=O)(=O)C(F)(F)F,[Mg++].[O-]S(=O)(=O)C(F)(F)F.[O-]S(=O)(=O)C(F)(F)F,metal_catalyst,C(C)O,46.069,-0.31,1.2,789,24.6,15.8,8.8,19.4,58.5,322.443,-0.278,322.443,-0.278,,,,,"Inorganic salt, Lewis acid","ring opening, enantioselective carbonyl-ene reaction, enantioselective Diels-Alder, enantioselective Strecker-type"
717,,,,NFX,225,-1,0,1,1,,,0.5,Acetonitrile,30,0.36,0.677458034,21,CF,0,CC(C)c1c(c2c(OC)ccc(OC)c2P(C(C)(C)C)C(C)(C)C)c(C(C)C)cc(C(C)C)c1,CC(C)c1c(c2c(OC)ccc(OC)c2P(C(C)(C)C)C(C)(C)C)c(C(C)C)cc(C(C)C)c1,ligand,C(C)#N,41.053,-0.33,0.34,786,37.5,15.3,18,6.1,52.6,484.705,9.4452,484.705,9.4452,PH,1/22/2025,1160861-53-9,1160861-53-9,Phosphine ligand,cross coupling
718,,,,TS40,250,-1,0,1,1,,,0.5,Acetonitrile,30,1.46,0.483726588,21,CF,1,CC(C)(P(c1c(c2ccccc2)cccc1)C(C)(C)C)C,CC(C)(P(c1c(c2ccccc2)cccc1)C(C)(C)C)C,ligand,C(C)#N,41.053,-0.33,0.34,786,37.5,15.3,18,6.1,52.6,298.41,6.0578,298.41,6.0578,PH,1/22/2025,224311-51-7,224311-51-7,Phosphine ligand,cross coupling
719,,,,TS40,250,-1,0,1,1,,,0.5,Acetonitrile,30,1.46,0.524210094,21,CF,1,CN(c1ccc(P(C(C)(C)C)C(C)(C)C)cc1)C,CN(c1ccc(P(C(C)(C)C)C(C)(C)C)cc1)C,ligand,C(C)#N,41.053,-0.33,0.34,786,37.5,15.3,18,6.1,52.6,265.381,4.4568,265.381,4.4568,PH,1/22/2025,932710-63-9,932710-63-9,Phosphine ligand,cross coupling
720,,,,TS40,250,-1,0,1,1,,,0.5,Acetonitrile,30,1.46,0.392167382,21,CF,1,c1(c2ccccc2)ccccc1P(C3CCCCC3)C4CCCCC4,c1(c2ccccc2)ccccc1P(C3CCCCC3)C4CCCCC4,ligand,C(C)#N,41.053,-0.33,0.34,786,37.5,15.3,18,6.1,52.6,350.486,7.1262,350.486,7.1262,PH,1/22/2025,247940-06-3,247940-06-3,Phosphine ligand,cross coupling
721,,,,TS40,250,-1,0,1,1,,,0.5,Acetonitrile,30,1.46,0.357682396,21,CF,1,CN(c1c(c2ccccc2P(C3CCCCC3)C4CCCCC4)cccc1)C,CN(c1c(c2ccccc2P(C3CCCCC3)C4CCCCC4)cccc1)C,ligand,C(C)#N,41.053,-0.33,0.34,786,37.5,15.3,18,6.1,52.6,393.555,7.1922,393.555,7.1922,PH,1/22/2025,213697-53-1,213697-53-1,Phosphine ligand,cross coupling
722,,,,TS40,250,-1,0,1,1,,,0.5,Acetonitrile,30,1.46,0.304251112,21,CF,1,CC(c1c(c2ccccc2P(C3CCCCC3)C4CCCCC4)c(C(C)C)cc(C(C)C)c1)C,CC(c1c(c2ccccc2P(C3CCCCC3)C4CCCCC4)c(C(C)C)cc(C(C)C)c1)C,ligand,C(C)#N,41.053,-0.33,0.34,786,37.5,15.3,18,6.1,52.6,476.729,10.4964,476.729,10.4964,PH,1/22/2025,564483-18-7,564483-18-7,Phosphine ligand,cross coupling
723,,,,TS40,250,-1,0,1,1,,,0.5,Acetonitrile,30,1.46,0.408872902,21,CF,1,CC(C)c1c(c2c(OC)ccc(OC)c2P(C(C)(C)C)C(C)(C)C)c(C(C)C)cc(C(C)C)c1,CC(C)c1c(c2c(OC)ccc(OC)c2P(C(C)(C)C)C(C)(C)C)c(C(C)C)cc(C(C)C)c1,ligand,C(C)#N,41.053,-0.33,0.34,786,37.5,15.3,18,6.1,52.6,484.705,9.4452,484.705,9.4452,PH,1/22/2025,1160861-53-9,1160861-53-9,Phosphine ligand,cross coupling
724,,,,SeppurePT,300,-1,0,1,1,,,0.5,Ethanol,20,0.0141,0.917461294,21,CF,0,Oc1c(Cc2cccc(C3)c2O)cccc1Cc4c(O)c(Cc5cccc3c5O)ccc4,Oc1c(Cc2cccc(C3)c2O)cccc1Cc4c(O)c(Cc5cccc3c5O)ccc4,organocatalyst,C(C)O,46.069,-0.31,1.2,789,24.6,15.8,8.8,19.4,58.5,424.496,5.1856,424.496,5.1856,CLX,1/20/2025,74568-07-3,74568-07-3,"Phase-transfer catalyst, Macrocycle",macromolecular chemistry
725,,,,SeppurePT,300,-1,0,1,1,,,0.5,Ethanol,20,0.0141,0.929911452,21,CF,0,[H][C@@]1(O[C@](O2)([H])[C@H](OC(C3=CC=CC=C3)=O)C(OC(C4=CC=CC=C4)=O)[C@@](O[C@@]5([H])O[C@H](COC(C6=CC=CC=C6)=O)[C@@]([C@H](OC(C7=CC=CC=C7)=O)[C@H]5OC(C8=CC=CC=C8)=O)([H])O[C@@]9([H])O[C@@H]([C@](O[C@]%10([H])[C@H](OC(C%11=CC=CC=C%11)=O)[C@@H](OC(C%12=CC=CC=C%12)=O)[C@@](O%13)([H])[C@@H](COC(C%14=CC=CC=C%14)=O)O%10)([H])[C@H](OC(C%15=CC=CC=C%15)=O)[C@H]9OC(C%16=CC=CC=C%16)=O)COC(C%17=CC=CC=C%17)=O)([H])[C@H]2COC(C%18=CC=CC=C%18)=O)[C@@H](COC(C%19=CC=CC=C%19)=O)O[C@](O[C@]%20([H])[C@@H](COC(C%21=CC=CC=C%21)=O)O[C@@](O[C@]%22([H])[C@@H](COC(C%23=CC=CC=C%23)=O)O[C@@]%13([H])[C@H](OC(C%24=CC=CC=C%24)=O)[C@H]%22OC(C%25=CC=CC=C%25)=O)([H])[C@@H]([C@H]%20OC(C%26=CC=CC=C%26)=O)OC(C%27=CC=CC=C%27)=O)([C@@H]([C@H]1OC(C%28=CC=CC=C%28)=O)OC(C%29=CC=CC=C%29)=O)[H],[H][C@@]1(O[C@](O2)([H])[C@H](OC(C3=CC=CC=C3)=O)C(OC(C4=CC=CC=C4)=O)[C@@](O[C@@]5([H])O[C@H](COC(C6=CC=CC=C6)=O)[C@@]([C@H](OC(C7=CC=CC=C7)=O)[C@H]5OC(C8=CC=CC=C8)=O)([H])O[C@@]9([H])O[C@@H]([C@](O[C@]%10([H])[C@H](OC(C%11=CC=CC=C%11)=O)[C@@H](OC(C%12=CC=CC=C%12)=O)[C@@](O%13)([H])[C@@H](COC(C%14=CC=CC=C%14)=O)O%10)([H])[C@H](OC(C%15=CC=CC=C%15)=O)[C@H]9OC(C%16=CC=CC=C%16)=O)COC(C%17=CC=CC=C%17)=O)([H])[C@H]2COC(C%18=CC=CC=C%18)=O)[C@@H](COC(C%19=CC=CC=C%19)=O)O[C@](O[C@]%20([H])[C@@H](COC(C%21=CC=CC=C%21)=O)O[C@@](O[C@]%22([H])[C@@H](COC(C%23=CC=CC=C%23)=O)O[C@@]%13([H])[C@H](OC(C%24=CC=CC=C%24)=O)[C@H]%22OC(C%25=CC=CC=C%25)=O)([H])[C@@H]([C@H]%20OC(C%26=CC=CC=C%26)=O)OC(C%27=CC=CC=C%27)=O)([C@@H]([C@H]1OC(C%28=CC=CC=C%28)=O)OC(C%29=CC=CC=C%29)=O)[H],organocatalyst,C(C)O,46.069,-0.31,1.2,789,24.6,15.8,8.8,19.4,58.5,3321.255,23.9281,3321.255,23.9281,CLX,1/20/2025,23666-43-5,23666-43-5,"Phase-transfer catalyst, Macrocycle",macromolecular chemistry
726,,,,SeppurePT,300,-1,0,1,1,,,0.5,Ethanol,10,0.0141,0.937803753,21,CF,0,Oc1c(Cc2cccc(C3)c2O)cccc1Cc4c(O)c(Cc5cccc3c5O)ccc4,Oc1c(Cc2cccc(C3)c2O)cccc1Cc4c(O)c(Cc5cccc3c5O)ccc4,organocatalyst,C(C)O,46.069,-0.31,1.2,789,24.6,15.8,8.8,19.4,58.5,424.496,5.1856,424.496,5.1856,CLX,1/20/2025,74568-07-3,74568-07-3,"Phase-transfer catalyst, Macrocycle",macromolecular chemistry
727,,,,SeppurePT,300,-1,0,1,1,,,0.5,Ethanol,10,0.0141,0.943508841,21,CF,0,[H][C@@]1(O[C@](O2)([H])[C@H](OC(C3=CC=CC=C3)=O)C(OC(C4=CC=CC=C4)=O)[C@@](O[C@@]5([H])O[C@H](COC(C6=CC=CC=C6)=O)[C@@]([C@H](OC(C7=CC=CC=C7)=O)[C@H]5OC(C8=CC=CC=C8)=O)([H])O[C@@]9([H])O[C@@H]([C@](O[C@]%10([H])[C@H](OC(C%11=CC=CC=C%11)=O)[C@@H](OC(C%12=CC=CC=C%12)=O)[C@@](O%13)([H])[C@@H](COC(C%14=CC=CC=C%14)=O)O%10)([H])[C@H](OC(C%15=CC=CC=C%15)=O)[C@H]9OC(C%16=CC=CC=C%16)=O)COC(C%17=CC=CC=C%17)=O)([H])[C@H]2COC(C%18=CC=CC=C%18)=O)[C@@H](COC(C%19=CC=CC=C%19)=O)O[C@](O[C@]%20([H])[C@@H](COC(C%21=CC=CC=C%21)=O)O[C@@](O[C@]%22([H])[C@@H](COC(C%23=CC=CC=C%23)=O)O[C@@]%13([H])[C@H](OC(C%24=CC=CC=C%24)=O)[C@H]%22OC(C%25=CC=CC=C%25)=O)([H])[C@@H]([C@H]%20OC(C%26=CC=CC=C%26)=O)OC(C%27=CC=CC=C%27)=O)([C@@H]([C@H]1OC(C%28=CC=CC=C%28)=O)OC(C%29=CC=CC=C%29)=O)[H],[H][C@@]1(O[C@](O2)([H])[C@H](OC(C3=CC=CC=C3)=O)C(OC(C4=CC=CC=C4)=O)[C@@](O[C@@]5([H])O[C@H](COC(C6=CC=CC=C6)=O)[C@@]([C@H](OC(C7=CC=CC=C7)=O)[C@H]5OC(C8=CC=CC=C8)=O)([H])O[C@@]9([H])O[C@@H]([C@](O[C@]%10([H])[C@H](OC(C%11=CC=CC=C%11)=O)[C@@H](OC(C%12=CC=CC=C%12)=O)[C@@](O%13)([H])[C@@H](COC(C%14=CC=CC=C%14)=O)O%10)([H])[C@H](OC(C%15=CC=CC=C%15)=O)[C@H]9OC(C%16=CC=CC=C%16)=O)COC(C%17=CC=CC=C%17)=O)([H])[C@H]2COC(C%18=CC=CC=C%18)=O)[C@@H](COC(C%19=CC=CC=C%19)=O)O[C@](O[C@]%20([H])[C@@H](COC(C%21=CC=CC=C%21)=O)O[C@@](O[C@]%22([H])[C@@H](COC(C%23=CC=CC=C%23)=O)O[C@@]%13([H])[C@H](OC(C%24=CC=CC=C%24)=O)[C@H]%22OC(C%25=CC=CC=C%25)=O)([H])[C@@H]([C@H]%20OC(C%26=CC=CC=C%26)=O)OC(C%27=CC=CC=C%27)=O)([C@@H]([C@H]1OC(C%28=CC=CC=C%28)=O)OC(C%29=CC=CC=C%29)=O)[H],organocatalyst,C(C)O,46.069,-0.31,1.2,789,24.6,15.8,8.8,19.4,58.5,3321.255,23.9281,3321.255,23.9281,CLX,1/20/2025,23666-43-5,23666-43-5,"Phase-transfer catalyst, Macrocycle",macromolecular chemistry
728,,,,NFX,225,-1,0,1,1,,,0.5,Ethanol,10,0.24,0.96489487,21,CF,0,Oc1c(Cc2cccc(C3)c2O)cccc1Cc4c(O)c(Cc5cccc3c5O)ccc4,Oc1c(Cc2cccc(C3)c2O)cccc1Cc4c(O)c(Cc5cccc3c5O)ccc4,organocatalyst,C(C)O,46.069,-0.31,1.2,789,24.6,15.8,8.8,19.4,58.5,424.496,5.1856,424.496,5.1856,CLX,1/20/2025,74568-07-3,74568-07-3,"Phase-transfer catalyst, Macrocycle",macromolecular chemistry
729,,,,NFX,225,-1,0,1,1,,,0.5,Ethanol,10,0.24,0.974341896,21,CF,0,[H][C@@]1(O[C@](O2)([H])[C@H](OC(C3=CC=CC=C3)=O)C(OC(C4=CC=CC=C4)=O)[C@@](O[C@@]5([H])O[C@H](COC(C6=CC=CC=C6)=O)[C@@]([C@H](OC(C7=CC=CC=C7)=O)[C@H]5OC(C8=CC=CC=C8)=O)([H])O[C@@]9([H])O[C@@H]([C@](O[C@]%10([H])[C@H](OC(C%11=CC=CC=C%11)=O)[C@@H](OC(C%12=CC=CC=C%12)=O)[C@@](O%13)([H])[C@@H](COC(C%14=CC=CC=C%14)=O)O%10)([H])[C@H](OC(C%15=CC=CC=C%15)=O)[C@H]9OC(C%16=CC=CC=C%16)=O)COC(C%17=CC=CC=C%17)=O)([H])[C@H]2COC(C%18=CC=CC=C%18)=O)[C@@H](COC(C%19=CC=CC=C%19)=O)O[C@](O[C@]%20([H])[C@@H](COC(C%21=CC=CC=C%21)=O)O[C@@](O[C@]%22([H])[C@@H](COC(C%23=CC=CC=C%23)=O)O[C@@]%13([H])[C@H](OC(C%24=CC=CC=C%24)=O)[C@H]%22OC(C%25=CC=CC=C%25)=O)([H])[C@@H]([C@H]%20OC(C%26=CC=CC=C%26)=O)OC(C%27=CC=CC=C%27)=O)([C@@H]([C@H]1OC(C%28=CC=CC=C%28)=O)OC(C%29=CC=CC=C%29)=O)[H],[H][C@@]1(O[C@](O2)([H])[C@H](OC(C3=CC=CC=C3)=O)C(OC(C4=CC=CC=C4)=O)[C@@](O[C@@]5([H])O[C@H](COC(C6=CC=CC=C6)=O)[C@@]([C@H](OC(C7=CC=CC=C7)=O)[C@H]5OC(C8=CC=CC=C8)=O)([H])O[C@@]9([H])O[C@@H]([C@](O[C@]%10([H])[C@H](OC(C%11=CC=CC=C%11)=O)[C@@H](OC(C%12=CC=CC=C%12)=O)[C@@](O%13)([H])[C@@H](COC(C%14=CC=CC=C%14)=O)O%10)([H])[C@H](OC(C%15=CC=CC=C%15)=O)[C@H]9OC(C%16=CC=CC=C%16)=O)COC(C%17=CC=CC=C%17)=O)([H])[C@H]2COC(C%18=CC=CC=C%18)=O)[C@@H](COC(C%19=CC=CC=C%19)=O)O[C@](O[C@]%20([H])[C@@H](COC(C%21=CC=CC=C%21)=O)O[C@@](O[C@]%22([H])[C@@H](COC(C%23=CC=CC=C%23)=O)O[C@@]%13([H])[C@H](OC(C%24=CC=CC=C%24)=O)[C@H]%22OC(C%25=CC=CC=C%25)=O)([H])[C@@H]([C@H]%20OC(C%26=CC=CC=C%26)=O)OC(C%27=CC=CC=C%27)=O)([C@@H]([C@H]1OC(C%28=CC=CC=C%28)=O)OC(C%29=CC=CC=C%29)=O)[H],organocatalyst,C(C)O,46.069,-0.31,1.2,789,24.6,15.8,8.8,19.4,58.5,3321.255,23.9281,3321.255,23.9281,CLX,1/20/2025,23666-43-5,23666-43-5,"Phase-transfer catalyst, Macrocycle",macromolecular chemistry
730,,,,TS40,250,-1,0,1,1,,,0.5,Ethanol,10,0.3787,0.915128419,21,CF,1,Oc1c(Cc2cccc(C3)c2O)cccc1Cc4c(O)c(Cc5cccc3c5O)ccc4,Oc1c(Cc2cccc(C3)c2O)cccc1Cc4c(O)c(Cc5cccc3c5O)ccc4,organocatalyst,C(C)O,46.069,-0.31,1.2,789,24.6,15.8,8.8,19.4,58.5,424.496,5.1856,424.496,5.1856,CLX,1/20/2025,74568-07-3,74568-07-3,"Phase-transfer catalyst, Macrocycle",macromolecular chemistry
731,,,,TS40,250,-1,0,1,1,,,0.5,Ethanol,10,0.3787,0.90032869,21,CF,1,[H][C@@]1(O[C@](O2)([H])[C@H](OC(C3=CC=CC=C3)=O)C(OC(C4=CC=CC=C4)=O)[C@@](O[C@@]5([H])O[C@H](COC(C6=CC=CC=C6)=O)[C@@]([C@H](OC(C7=CC=CC=C7)=O)[C@H]5OC(C8=CC=CC=C8)=O)([H])O[C@@]9([H])O[C@@H]([C@](O[C@]%10([H])[C@H](OC(C%11=CC=CC=C%11)=O)[C@@H](OC(C%12=CC=CC=C%12)=O)[C@@](O%13)([H])[C@@H](COC(C%14=CC=CC=C%14)=O)O%10)([H])[C@H](OC(C%15=CC=CC=C%15)=O)[C@H]9OC(C%16=CC=CC=C%16)=O)COC(C%17=CC=CC=C%17)=O)([H])[C@H]2COC(C%18=CC=CC=C%18)=O)[C@@H](COC(C%19=CC=CC=C%19)=O)O[C@](O[C@]%20([H])[C@@H](COC(C%21=CC=CC=C%21)=O)O[C@@](O[C@]%22([H])[C@@H](COC(C%23=CC=CC=C%23)=O)O[C@@]%13([H])[C@H](OC(C%24=CC=CC=C%24)=O)[C@H]%22OC(C%25=CC=CC=C%25)=O)([H])[C@@H]([C@H]%20OC(C%26=CC=CC=C%26)=O)OC(C%27=CC=CC=C%27)=O)([C@@H]([C@H]1OC(C%28=CC=CC=C%28)=O)OC(C%29=CC=CC=C%29)=O)[H],[H][C@@]1(O[C@](O2)([H])[C@H](OC(C3=CC=CC=C3)=O)C(OC(C4=CC=CC=C4)=O)[C@@](O[C@@]5([H])O[C@H](COC(C6=CC=CC=C6)=O)[C@@]([C@H](OC(C7=CC=CC=C7)=O)[C@H]5OC(C8=CC=CC=C8)=O)([H])O[C@@]9([H])O[C@@H]([C@](O[C@]%10([H])[C@H](OC(C%11=CC=CC=C%11)=O)[C@@H](OC(C%12=CC=CC=C%12)=O)[C@@](O%13)([H])[C@@H](COC(C%14=CC=CC=C%14)=O)O%10)([H])[C@H](OC(C%15=CC=CC=C%15)=O)[C@H]9OC(C%16=CC=CC=C%16)=O)COC(C%17=CC=CC=C%17)=O)([H])[C@H]2COC(C%18=CC=CC=C%18)=O)[C@@H](COC(C%19=CC=CC=C%19)=O)O[C@](O[C@]%20([H])[C@@H](COC(C%21=CC=CC=C%21)=O)O[C@@](O[C@]%22([H])[C@@H](COC(C%23=CC=CC=C%23)=O)O[C@@]%13([H])[C@H](OC(C%24=CC=CC=C%24)=O)[C@H]%22OC(C%25=CC=CC=C%25)=O)([H])[C@@H]([C@H]%20OC(C%26=CC=CC=C%26)=O)OC(C%27=CC=CC=C%27)=O)([C@@H]([C@H]1OC(C%28=CC=CC=C%28)=O)OC(C%29=CC=CC=C%29)=O)[H],organocatalyst,C(C)O,46.069,-0.31,1.2,789,24.6,15.8,8.8,19.4,58.5,3321.255,23.9281,3321.255,23.9281,CLX,1/20/2025,23666-43-5,23666-43-5,"Phase-transfer catalyst, Macrocycle",macromolecular chemistry
732,,,,NFX,225,-1,0,1,1,,,0.5,Acetonitrile,20,0.36,0.939334279,21,CF,0,Oc1c(Cc2cccc(C3)c2O)cccc1Cc4c(O)c(Cc5cccc3c5O)ccc4,Oc1c(Cc2cccc(C3)c2O)cccc1Cc4c(O)c(Cc5cccc3c5O)ccc4,organocatalyst,C(C)#N,41.053,-0.33,0.34,786,37.5,15.3,18,6.1,52.6,424.496,5.1856,424.496,5.1856,CLX,1/20/2025,74568-07-3,74568-07-3,"Phase-transfer catalyst, Macrocycle",macromolecular chemistry
733,,,,NFX,225,-1,0,1,1,,,0.5,Acetonitrile,20,0.36,0.884586554,21,CF,0,[H][C@@]1(O[C@](O2)([H])[C@H](OC(C3=CC=CC=C3)=O)C(OC(C4=CC=CC=C4)=O)[C@@](O[C@@]5([H])O[C@H](COC(C6=CC=CC=C6)=O)[C@@]([C@H](OC(C7=CC=CC=C7)=O)[C@H]5OC(C8=CC=CC=C8)=O)([H])O[C@@]9([H])O[C@@H]([C@](O[C@]%10([H])[C@H](OC(C%11=CC=CC=C%11)=O)[C@@H](OC(C%12=CC=CC=C%12)=O)[C@@](O%13)([H])[C@@H](COC(C%14=CC=CC=C%14)=O)O%10)([H])[C@H](OC(C%15=CC=CC=C%15)=O)[C@H]9OC(C%16=CC=CC=C%16)=O)COC(C%17=CC=CC=C%17)=O)([H])[C@H]2COC(C%18=CC=CC=C%18)=O)[C@@H](COC(C%19=CC=CC=C%19)=O)O[C@](O[C@]%20([H])[C@@H](COC(C%21=CC=CC=C%21)=O)O[C@@](O[C@]%22([H])[C@@H](COC(C%23=CC=CC=C%23)=O)O[C@@]%13([H])[C@H](OC(C%24=CC=CC=C%24)=O)[C@H]%22OC(C%25=CC=CC=C%25)=O)([H])[C@@H]([C@H]%20OC(C%26=CC=CC=C%26)=O)OC(C%27=CC=CC=C%27)=O)([C@@H]([C@H]1OC(C%28=CC=CC=C%28)=O)OC(C%29=CC=CC=C%29)=O)[H],[H][C@@]1(O[C@](O2)([H])[C@H](OC(C3=CC=CC=C3)=O)C(OC(C4=CC=CC=C4)=O)[C@@](O[C@@]5([H])O[C@H](COC(C6=CC=CC=C6)=O)[C@@]([C@H](OC(C7=CC=CC=C7)=O)[C@H]5OC(C8=CC=CC=C8)=O)([H])O[C@@]9([H])O[C@@H]([C@](O[C@]%10([H])[C@H](OC(C%11=CC=CC=C%11)=O)[C@@H](OC(C%12=CC=CC=C%12)=O)[C@@](O%13)([H])[C@@H](COC(C%14=CC=CC=C%14)=O)O%10)([H])[C@H](OC(C%15=CC=CC=C%15)=O)[C@H]9OC(C%16=CC=CC=C%16)=O)COC(C%17=CC=CC=C%17)=O)([H])[C@H]2COC(C%18=CC=CC=C%18)=O)[C@@H](COC(C%19=CC=CC=C%19)=O)O[C@](O[C@]%20([H])[C@@H](COC(C%21=CC=CC=C%21)=O)O[C@@](O[C@]%22([H])[C@@H](COC(C%23=CC=CC=C%23)=O)O[C@@]%13([H])[C@H](OC(C%24=CC=CC=C%24)=O)[C@H]%22OC(C%25=CC=CC=C%25)=O)([H])[C@@H]([C@H]%20OC(C%26=CC=CC=C%26)=O)OC(C%27=CC=CC=C%27)=O)([C@@H]([C@H]1OC(C%28=CC=CC=C%28)=O)OC(C%29=CC=CC=C%29)=O)[H],organocatalyst,C(C)#N,41.053,-0.33,0.34,786,37.5,15.3,18,6.1,52.6,3321.255,23.9281,3321.255,23.9281,CLX,1/20/2025,23666-43-5,23666-43-5,"Phase-transfer catalyst, Macrocycle",macromolecular chemistry
734,,,,TS40,250,-1,0,1,1,,,0.5,Acetonitrile,20,1.46,0.815866665,21,CF,1,Oc1c(Cc2cccc(C3)c2O)cccc1Cc4c(O)c(Cc5cccc3c5O)ccc4,Oc1c(Cc2cccc(C3)c2O)cccc1Cc4c(O)c(Cc5cccc3c5O)ccc4,organocatalyst,C(C)#N,41.053,-0.33,0.34,786,37.5,15.3,18,6.1,52.6,424.496,5.1856,424.496,5.1856,CLX,1/20/2025,74568-07-3,74568-07-3,"Phase-transfer catalyst, Macrocycle",macromolecular chemistry
735,,,,TS40,250,-1,0,1,1,,,0.5,Acetonitrile,20,1.46,0.737655189,21,CF,1,[H][C@@]1(O[C@](O2)([H])[C@H](OC(C3=CC=CC=C3)=O)C(OC(C4=CC=CC=C4)=O)[C@@](O[C@@]5([H])O[C@H](COC(C6=CC=CC=C6)=O)[C@@]([C@H](OC(C7=CC=CC=C7)=O)[C@H]5OC(C8=CC=CC=C8)=O)([H])O[C@@]9([H])O[C@@H]([C@](O[C@]%10([H])[C@H](OC(C%11=CC=CC=C%11)=O)[C@@H](OC(C%12=CC=CC=C%12)=O)[C@@](O%13)([H])[C@@H](COC(C%14=CC=CC=C%14)=O)O%10)([H])[C@H](OC(C%15=CC=CC=C%15)=O)[C@H]9OC(C%16=CC=CC=C%16)=O)COC(C%17=CC=CC=C%17)=O)([H])[C@H]2COC(C%18=CC=CC=C%18)=O)[C@@H](COC(C%19=CC=CC=C%19)=O)O[C@](O[C@]%20([H])[C@@H](COC(C%21=CC=CC=C%21)=O)O[C@@](O[C@]%22([H])[C@@H](COC(C%23=CC=CC=C%23)=O)O[C@@]%13([H])[C@H](OC(C%24=CC=CC=C%24)=O)[C@H]%22OC(C%25=CC=CC=C%25)=O)([H])[C@@H]([C@H]%20OC(C%26=CC=CC=C%26)=O)OC(C%27=CC=CC=C%27)=O)([C@@H]([C@H]1OC(C%28=CC=CC=C%28)=O)OC(C%29=CC=CC=C%29)=O)[H],[H][C@@]1(O[C@](O2)([H])[C@H](OC(C3=CC=CC=C3)=O)C(OC(C4=CC=CC=C4)=O)[C@@](O[C@@]5([H])O[C@H](COC(C6=CC=CC=C6)=O)[C@@]([C@H](OC(C7=CC=CC=C7)=O)[C@H]5OC(C8=CC=CC=C8)=O)([H])O[C@@]9([H])O[C@@H]([C@](O[C@]%10([H])[C@H](OC(C%11=CC=CC=C%11)=O)[C@@H](OC(C%12=CC=CC=C%12)=O)[C@@](O%13)([H])[C@@H](COC(C%14=CC=CC=C%14)=O)O%10)([H])[C@H](OC(C%15=CC=CC=C%15)=O)[C@H]9OC(C%16=CC=CC=C%16)=O)COC(C%17=CC=CC=C%17)=O)([H])[C@H]2COC(C%18=CC=CC=C%18)=O)[C@@H](COC(C%19=CC=CC=C%19)=O)O[C@](O[C@]%20([H])[C@@H](COC(C%21=CC=CC=C%21)=O)O[C@@](O[C@]%22([H])[C@@H](COC(C%23=CC=CC=C%23)=O)O[C@@]%13([H])[C@H](OC(C%24=CC=CC=C%24)=O)[C@H]%22OC(C%25=CC=CC=C%25)=O)([H])[C@@H]([C@H]%20OC(C%26=CC=CC=C%26)=O)OC(C%27=CC=CC=C%27)=O)([C@@H]([C@H]1OC(C%28=CC=CC=C%28)=O)OC(C%29=CC=CC=C%29)=O)[H],organocatalyst,C(C)#N,41.053,-0.33,0.34,786,37.5,15.3,18,6.1,52.6,3321.255,23.9281,3321.255,23.9281,CLX,1/20/2025,23666-43-5,23666-43-5,"Phase-transfer catalyst, Macrocycle",macromolecular chemistry
736,,,,NFX,225,-1,0,1,1,,,0.5,Acetonitrile,30,0.36,0.817098291,21,CF,0,Oc1c(Cc2cccc(C3)c2O)cccc1Cc4c(O)c(Cc5cccc3c5O)ccc4,Oc1c(Cc2cccc(C3)c2O)cccc1Cc4c(O)c(Cc5cccc3c5O)ccc4,organocatalyst,C(C)#N,41.053,-0.33,0.34,786,37.5,15.3,18,6.1,52.6,424.496,5.1856,424.496,5.1856,CLX,1/20/2025,74568-07-3,74568-07-3,"Phase-transfer catalyst, Macrocycle",macromolecular chemistry
737,,,,NFX,225,-1,0,1,1,,,0.5,Acetonitrile,30,0.36,0.678316255,21,CF,0,[H][C@@]1(O[C@](O2)([H])[C@H](OC(C3=CC=CC=C3)=O)C(OC(C4=CC=CC=C4)=O)[C@@](O[C@@]5([H])O[C@H](COC(C6=CC=CC=C6)=O)[C@@]([C@H](OC(C7=CC=CC=C7)=O)[C@H]5OC(C8=CC=CC=C8)=O)([H])O[C@@]9([H])O[C@@H]([C@](O[C@]%10([H])[C@H](OC(C%11=CC=CC=C%11)=O)[C@@H](OC(C%12=CC=CC=C%12)=O)[C@@](O%13)([H])[C@@H](COC(C%14=CC=CC=C%14)=O)O%10)([H])[C@H](OC(C%15=CC=CC=C%15)=O)[C@H]9OC(C%16=CC=CC=C%16)=O)COC(C%17=CC=CC=C%17)=O)([H])[C@H]2COC(C%18=CC=CC=C%18)=O)[C@@H](COC(C%19=CC=CC=C%19)=O)O[C@](O[C@]%20([H])[C@@H](COC(C%21=CC=CC=C%21)=O)O[C@@](O[C@]%22([H])[C@@H](COC(C%23=CC=CC=C%23)=O)O[C@@]%13([H])[C@H](OC(C%24=CC=CC=C%24)=O)[C@H]%22OC(C%25=CC=CC=C%25)=O)([H])[C@@H]([C@H]%20OC(C%26=CC=CC=C%26)=O)OC(C%27=CC=CC=C%27)=O)([C@@H]([C@H]1OC(C%28=CC=CC=C%28)=O)OC(C%29=CC=CC=C%29)=O)[H],[H][C@@]1(O[C@](O2)([H])[C@H](OC(C3=CC=CC=C3)=O)C(OC(C4=CC=CC=C4)=O)[C@@](O[C@@]5([H])O[C@H](COC(C6=CC=CC=C6)=O)[C@@]([C@H](OC(C7=CC=CC=C7)=O)[C@H]5OC(C8=CC=CC=C8)=O)([H])O[C@@]9([H])O[C@@H]([C@](O[C@]%10([H])[C@H](OC(C%11=CC=CC=C%11)=O)[C@@H](OC(C%12=CC=CC=C%12)=O)[C@@](O%13)([H])[C@@H](COC(C%14=CC=CC=C%14)=O)O%10)([H])[C@H](OC(C%15=CC=CC=C%15)=O)[C@H]9OC(C%16=CC=CC=C%16)=O)COC(C%17=CC=CC=C%17)=O)([H])[C@H]2COC(C%18=CC=CC=C%18)=O)[C@@H](COC(C%19=CC=CC=C%19)=O)O[C@](O[C@]%20([H])[C@@H](COC(C%21=CC=CC=C%21)=O)O[C@@](O[C@]%22([H])[C@@H](COC(C%23=CC=CC=C%23)=O)O[C@@]%13([H])[C@H](OC(C%24=CC=CC=C%24)=O)[C@H]%22OC(C%25=CC=CC=C%25)=O)([H])[C@@H]([C@H]%20OC(C%26=CC=CC=C%26)=O)OC(C%27=CC=CC=C%27)=O)([C@@H]([C@H]1OC(C%28=CC=CC=C%28)=O)OC(C%29=CC=CC=C%29)=O)[H],organocatalyst,C(C)#N,41.053,-0.33,0.34,786,37.5,15.3,18,6.1,52.6,3321.255,23.9281,3321.255,23.9281,CLX,1/20/2025,23666-43-5,23666-43-5,"Phase-transfer catalyst, Macrocycle",macromolecular chemistry
738,,,,TS40,250,-1,0,1,1,,,0.5,Acetonitrile,30,1.46,0.564479499,21,CF,1,Oc1c(Cc2cccc(C3)c2O)cccc1Cc4c(O)c(Cc5cccc3c5O)ccc4,Oc1c(Cc2cccc(C3)c2O)cccc1Cc4c(O)c(Cc5cccc3c5O)ccc4,organocatalyst,C(C)#N,41.053,-0.33,0.34,786,37.5,15.3,18,6.1,52.6,424.496,5.1856,424.496,5.1856,CLX,1/20/2025,74568-07-3,74568-07-3,"Phase-transfer catalyst, Macrocycle",macromolecular chemistry
739,,,,TS40,250,-1,0,1,1,,,0.5,Acetonitrile,30,1.46,0.126064736,21,CF,1,[H][C@@]1(O[C@](O2)([H])[C@H](OC(C3=CC=CC=C3)=O)C(OC(C4=CC=CC=C4)=O)[C@@](O[C@@]5([H])O[C@H](COC(C6=CC=CC=C6)=O)[C@@]([C@H](OC(C7=CC=CC=C7)=O)[C@H]5OC(C8=CC=CC=C8)=O)([H])O[C@@]9([H])O[C@@H]([C@](O[C@]%10([H])[C@H](OC(C%11=CC=CC=C%11)=O)[C@@H](OC(C%12=CC=CC=C%12)=O)[C@@](O%13)([H])[C@@H](COC(C%14=CC=CC=C%14)=O)O%10)([H])[C@H](OC(C%15=CC=CC=C%15)=O)[C@H]9OC(C%16=CC=CC=C%16)=O)COC(C%17=CC=CC=C%17)=O)([H])[C@H]2COC(C%18=CC=CC=C%18)=O)[C@@H](COC(C%19=CC=CC=C%19)=O)O[C@](O[C@]%20([H])[C@@H](COC(C%21=CC=CC=C%21)=O)O[C@@](O[C@]%22([H])[C@@H](COC(C%23=CC=CC=C%23)=O)O[C@@]%13([H])[C@H](OC(C%24=CC=CC=C%24)=O)[C@H]%22OC(C%25=CC=CC=C%25)=O)([H])[C@@H]([C@H]%20OC(C%26=CC=CC=C%26)=O)OC(C%27=CC=CC=C%27)=O)([C@@H]([C@H]1OC(C%28=CC=CC=C%28)=O)OC(C%29=CC=CC=C%29)=O)[H],[H][C@@]1(O[C@](O2)([H])[C@H](OC(C3=CC=CC=C3)=O)C(OC(C4=CC=CC=C4)=O)[C@@](O[C@@]5([H])O[C@H](COC(C6=CC=CC=C6)=O)[C@@]([C@H](OC(C7=CC=CC=C7)=O)[C@H]5OC(C8=CC=CC=C8)=O)([H])O[C@@]9([H])O[C@@H]([C@](O[C@]%10([H])[C@H](OC(C%11=CC=CC=C%11)=O)[C@@H](OC(C%12=CC=CC=C%12)=O)[C@@](O%13)([H])[C@@H](COC(C%14=CC=CC=C%14)=O)O%10)([H])[C@H](OC(C%15=CC=CC=C%15)=O)[C@H]9OC(C%16=CC=CC=C%16)=O)COC(C%17=CC=CC=C%17)=O)([H])[C@H]2COC(C%18=CC=CC=C%18)=O)[C@@H](COC(C%19=CC=CC=C%19)=O)O[C@](O[C@]%20([H])[C@@H](COC(C%21=CC=CC=C%21)=O)O[C@@](O[C@]%22([H])[C@@H](COC(C%23=CC=CC=C%23)=O)O[C@@]%13([H])[C@H](OC(C%24=CC=CC=C%24)=O)[C@H]%22OC(C%25=CC=CC=C%25)=O)([H])[C@@H]([C@H]%20OC(C%26=CC=CC=C%26)=O)OC(C%27=CC=CC=C%27)=O)([C@@H]([C@H]1OC(C%28=CC=CC=C%28)=O)OC(C%29=CC=CC=C%29)=O)[H],organocatalyst,C(C)#N,41.053,-0.33,0.34,786,37.5,15.3,18,6.1,52.6,3321.255,23.9281,3321.255,23.9281,CLX,1/20/2025,23666-43-5,23666-43-5,"Phase-transfer catalyst, Macrocycle",macromolecular chemistry
740,,,,GMT-oNF-2,300,87,-8,0,0,,,0.5,Toluene,30,0.341009623,-0.037607891,21,DE,0,NC1CCCCC1,NC1CCCCC1,organocatalyst,Cc1ccccc1,92.141,2.73,0.59,867,2.38,18,1.4,2,106.8,99.177,1.2778,99.177,1.2778,GC1,1/26/2025,108-91-8,108-91-8,"Organic base, Synthesis reagent",synthesis reagent
741,,,,GMT-oNF-2,300,87,-8,0,0,,,0.5,Toluene,30,0.341009623,0.990131579,21,DE,0,CCCC[N+](CCCC)(CCCC)CCCC.[Br-],CCCC[N+](CCCC)(CCCC)CCCC.[Br-],organocatalyst,Cc1ccccc1,92.141,2.73,0.59,867,2.38,18,1.4,2,106.8,322.375,2.0076,322.375,2.0076,GC1,1/26/2025,1643-19-2,1643-19-2,Phase-transfer catalyst,phase-transfer catalysis
742,,,,GMT-oNF-2,300,87,-8,0,0,,,0.5,Toluene,30,0.341009623,-0.056935818,21,DE,0,CN(c1ccncc1)C,CN(c1ccncc1)C,organocatalyst,Cc1ccccc1,92.141,2.73,0.59,867,2.38,18,1.4,2,106.8,122.171,1.1476,122.171,1.1476,GC1,1/26/2025,1122-58-3,1122-58-3,Organic base,"Steiglich esterification, acetylation, silylation, tritylation"
743,,,,GMT-oNF-2,300,87,-8,0,0,,,0.5,Toluene,30,0.341009623,-0.141242938,21,DE,0,OC[C@H]1N(C(OC(C)(C)C)=O)CCC1,OC[C@H]1N(C(OC(C)(C)C)=O)CCC1,organocatalyst,Cc1ccccc1,92.141,2.73,0.59,867,2.38,18,1.4,2,106.8,201.266,1.3782,201.266,1.3782,GC1,1/26/2025,69610-40-8,69610-40-8,Organocatalyst,asymmetric reactions
744,,,,PMPerformance,300,-1,0,1,1,,,0.5,Toluene,30,0.716741199,0.033908755,21,DE,0,NC1CCCCC1,NC1CCCCC1,organocatalyst,Cc1ccccc1,92.141,2.73,0.59,867,2.38,18,1.4,2,106.8,99.177,1.2778,99.177,1.2778,GC1,1/26/2025,108-91-8,108-91-8,"Organic base, Synthesis reagent",synthesis reagent
745,,,,PMPerformance,300,-1,0,1,1,,,0.5,Toluene,30,0.716741199,0.955592105,21,DE,0,CCCC[N+](CCCC)(CCCC)CCCC.[Br-],CCCC[N+](CCCC)(CCCC)CCCC.[Br-],organocatalyst,Cc1ccccc1,92.141,2.73,0.59,867,2.38,18,1.4,2,106.8,322.375,2.0076,322.375,2.0076,GC1,1/26/2025,1643-19-2,1643-19-2,Phase-transfer catalyst,phase-transfer catalysis
746,,,,PMPerformance,300,-1,0,1,1,,,0.5,Toluene,30,0.716741199,0.00931677,21,DE,0,CN(c1ccncc1)C,CN(c1ccncc1)C,organocatalyst,Cc1ccccc1,92.141,2.73,0.59,867,2.38,18,1.4,2,106.8,122.171,1.1476,122.171,1.1476,GC1,1/26/2025,1122-58-3,1122-58-3,Organic base,"Steiglich esterification, acetylation, silylation, tritylation"
747,,,,PMPerformance,300,-1,0,1,1,,,0.5,Toluene,30,0.716741199,0.026836158,21,DE,0,OC[C@H]1N(C(OC(C)(C)C)=O)CCC1,OC[C@H]1N(C(OC(C)(C)C)=O)CCC1,organocatalyst,Cc1ccccc1,92.141,2.73,0.59,867,2.38,18,1.4,2,106.8,201.266,1.3782,201.266,1.3782,GC1,1/26/2025,69610-40-8,69610-40-8,Organocatalyst,asymmetric reactions
748,,,,SS336,500,82,0,0,1,,,0.5,Toluene,30,2.439741329,-0.007398274,21,DE,0,NC1CCCCC1,NC1CCCCC1,organocatalyst,Cc1ccccc1,92.141,2.73,0.59,867,2.38,18,1.4,2,106.8,99.177,1.2778,99.177,1.2778,GC1,1/26/2025,108-91-8,108-91-8,"Organic base, Synthesis reagent",synthesis reagent
749,,,,SS336,500,82,0,0,1,,,0.5,Toluene,30,2.439741329,0.282894737,21,DE,0,CCCC[N+](CCCC)(CCCC)CCCC.[Br-],CCCC[N+](CCCC)(CCCC)CCCC.[Br-],organocatalyst,Cc1ccccc1,92.141,2.73,0.59,867,2.38,18,1.4,2,106.8,322.375,2.0076,322.375,2.0076,GC1,1/26/2025,1643-19-2,1643-19-2,Phase-transfer catalyst,phase-transfer catalysis
750,,,,SS336,500,82,0,0,1,,,0.5,Toluene,30,2.439741329,0.022774327,21,DE,0,CN(c1ccncc1)C,CN(c1ccncc1)C,organocatalyst,Cc1ccccc1,92.141,2.73,0.59,867,2.38,18,1.4,2,106.8,122.171,1.1476,122.171,1.1476,GC1,1/26/2025,1122-58-3,1122-58-3,Organic base,"Steiglich esterification, acetylation, silylation, tritylation"
751,,,,SS336,500,82,0,0,1,,,0.5,Toluene,30,2.439741329,-0.012711864,21,DE,0,OC[C@H]1N(C(OC(C)(C)C)=O)CCC1,OC[C@H]1N(C(OC(C)(C)C)=O)CCC1,organocatalyst,Cc1ccccc1,92.141,2.73,0.59,867,2.38,18,1.4,2,106.8,201.266,1.3782,201.266,1.3782,GC1,1/26/2025,69610-40-8,69610-40-8,Organocatalyst,asymmetric reactions
752,,,,GMT-oNF-2,300,87,-8,0,0,,,0.5,Toluene,10,0.341009623,0.053637485,21,DE,0,NC1CCCCC1,NC1CCCCC1,organocatalyst,Cc1ccccc1,92.141,2.73,0.59,867,2.38,18,1.4,2,106.8,99.177,1.2778,99.177,1.2778,GC1,1/26/2025,108-91-8,108-91-8,"Organic base, Synthesis reagent",synthesis reagent
753,,,,GMT-oNF-2,300,87,-8,0,0,,,0.5,Toluene,10,0.341009623,0.5,21,DE,0,CCCC[N+](CCCC)(CCCC)CCCC.[Br-],CCCC[N+](CCCC)(CCCC)CCCC.[Br-],organocatalyst,Cc1ccccc1,92.141,2.73,0.59,867,2.38,18,1.4,2,106.8,322.375,2.0076,322.375,2.0076,GC1,1/26/2025,1643-19-2,1643-19-2,Phase-transfer catalyst,phase-transfer catalysis
754,,,,GMT-oNF-2,300,87,-8,0,0,,,0.5,Toluene,10,0.341009623,-0.089026915,21,DE,0,CN(c1ccncc1)C,CN(c1ccncc1)C,organocatalyst,Cc1ccccc1,92.141,2.73,0.59,867,2.38,18,1.4,2,106.8,122.171,1.1476,122.171,1.1476,GC1,1/26/2025,1122-58-3,1122-58-3,Organic base,"Steiglich esterification, acetylation, silylation, tritylation"
755,,,,GMT-oNF-2,300,87,-8,0,0,,,0.5,Toluene,10,0.341009623,0.086158192,21,DE,0,OC[C@H]1N(C(OC(C)(C)C)=O)CCC1,OC[C@H]1N(C(OC(C)(C)C)=O)CCC1,organocatalyst,Cc1ccccc1,92.141,2.73,0.59,867,2.38,18,1.4,2,106.8,201.266,1.3782,201.266,1.3782,GC1,1/26/2025,69610-40-8,69610-40-8,Organocatalyst,asymmetric reactions
756,,,,PMPerformance,300,-1,0,1,1,,,0.5,Toluene,10,0.716741199,0.006165228,21,DE,0,NC1CCCCC1,NC1CCCCC1,organocatalyst,Cc1ccccc1,92.141,2.73,0.59,867,2.38,18,1.4,2,106.8,99.177,1.2778,99.177,1.2778,GC1,1/26/2025,108-91-8,108-91-8,"Organic base, Synthesis reagent",synthesis reagent
757,,,,PMPerformance,300,-1,0,1,1,,,0.5,Toluene,10,0.716741199,0.814144737,21,DE,0,CCCC[N+](CCCC)(CCCC)CCCC.[Br-],CCCC[N+](CCCC)(CCCC)CCCC.[Br-],organocatalyst,Cc1ccccc1,92.141,2.73,0.59,867,2.38,18,1.4,2,106.8,322.375,2.0076,322.375,2.0076,GC1,1/26/2025,1643-19-2,1643-19-2,Phase-transfer catalyst,phase-transfer catalysis
758,,,,PMPerformance,300,-1,0,1,1,,,0.5,Toluene,10,0.716741199,-0.027950311,21,DE,0,CN(c1ccncc1)C,CN(c1ccncc1)C,organocatalyst,Cc1ccccc1,92.141,2.73,0.59,867,2.38,18,1.4,2,106.8,122.171,1.1476,122.171,1.1476,GC1,1/26/2025,1122-58-3,1122-58-3,Organic base,"Steiglich esterification, acetylation, silylation, tritylation"
759,,,,PMPerformance,300,-1,0,1,1,,,0.5,Toluene,10,0.716741199,0.128531073,21,DE,0,OC[C@H]1N(C(OC(C)(C)C)=O)CCC1,OC[C@H]1N(C(OC(C)(C)C)=O)CCC1,organocatalyst,Cc1ccccc1,92.141,2.73,0.59,867,2.38,18,1.4,2,106.8,201.266,1.3782,201.266,1.3782,GC1,1/26/2025,69610-40-8,69610-40-8,Organocatalyst,asymmetric reactions
760,,,,SS336,500,82,0,0,1,,,0.5,Toluene,10,2.439741329,0.020345253,21,DE,0,NC1CCCCC1,NC1CCCCC1,organocatalyst,Cc1ccccc1,92.141,2.73,0.59,867,2.38,18,1.4,2,106.8,99.177,1.2778,99.177,1.2778,GC1,1/26/2025,108-91-8,108-91-8,"Organic base, Synthesis reagent",synthesis reagent
761,,,,SS336,500,82,0,0,1,,,0.5,Toluene,10,2.439741329,0.421052632,21,DE,0,CCCC[N+](CCCC)(CCCC)CCCC.[Br-],CCCC[N+](CCCC)(CCCC)CCCC.[Br-],organocatalyst,Cc1ccccc1,92.141,2.73,0.59,867,2.38,18,1.4,2,106.8,322.375,2.0076,322.375,2.0076,GC1,1/26/2025,1643-19-2,1643-19-2,Phase-transfer catalyst,phase-transfer catalysis
762,,,,SS336,500,82,0,0,1,,,0.5,Toluene,10,2.439741329,0.099378882,21,DE,0,CN(c1ccncc1)C,CN(c1ccncc1)C,organocatalyst,Cc1ccccc1,92.141,2.73,0.59,867,2.38,18,1.4,2,106.8,122.171,1.1476,122.171,1.1476,GC1,1/26/2025,1122-58-3,1122-58-3,Organic base,"Steiglich esterification, acetylation, silylation, tritylation"
763,,,,SS336,500,82,0,0,1,,,0.5,Toluene,10,2.439741329,-0.064971751,21,DE,0,OC[C@H]1N(C(OC(C)(C)C)=O)CCC1,OC[C@H]1N(C(OC(C)(C)C)=O)CCC1,organocatalyst,Cc1ccccc1,92.141,2.73,0.59,867,2.38,18,1.4,2,106.8,201.266,1.3782,201.266,1.3782,GC1,1/26/2025,69610-40-8,69610-40-8,Organocatalyst,asymmetric reactions
764,,,,GMT-oNF-2,300,87,-8,0,0,,,0.5,Toluene,20,0.341009623,-0.019112207,21,DE,0,NC1CCCCC1,NC1CCCCC1,organocatalyst,Cc1ccccc1,92.141,2.73,0.59,867,2.38,18,1.4,2,106.8,99.177,1.2778,99.177,1.2778,GC1,1/26/2025,108-91-8,108-91-8,"Organic base, Synthesis reagent",synthesis reagent
765,,,,GMT-oNF-2,300,87,-8,0,0,,,0.5,Toluene,20,0.341009623,0.225328947,21,DE,0,CCCC[N+](CCCC)(CCCC)CCCC.[Br-],CCCC[N+](CCCC)(CCCC)CCCC.[Br-],organocatalyst,Cc1ccccc1,92.141,2.73,0.59,867,2.38,18,1.4,2,106.8,322.375,2.0076,322.375,2.0076,GC1,1/26/2025,1643-19-2,1643-19-2,Phase-transfer catalyst,phase-transfer catalysis
766,,,,GMT-oNF-2,300,87,-8,0,0,,,0.5,Toluene,20,0.341009623,-0.132505176,21,DE,0,CN(c1ccncc1)C,CN(c1ccncc1)C,organocatalyst,Cc1ccccc1,92.141,2.73,0.59,867,2.38,18,1.4,2,106.8,122.171,1.1476,122.171,1.1476,GC1,1/26/2025,1122-58-3,1122-58-3,Organic base,"Steiglich esterification, acetylation, silylation, tritylation"
767,,,,GMT-oNF-2,300,87,-8,0,0,,,0.5,Toluene,20,0.341009623,-0.035310734,21,DE,0,OC[C@H]1N(C(OC(C)(C)C)=O)CCC1,OC[C@H]1N(C(OC(C)(C)C)=O)CCC1,organocatalyst,Cc1ccccc1,92.141,2.73,0.59,867,2.38,18,1.4,2,106.8,201.266,1.3782,201.266,1.3782,GC1,1/26/2025,69610-40-8,69610-40-8,Organocatalyst,asymmetric reactions
768,,,,PMPerformance,300,-1,0,1,1,,,0.5,Toluene,20,0.716741199,-0.038840937,21,DE,0,NC1CCCCC1,NC1CCCCC1,organocatalyst,Cc1ccccc1,92.141,2.73,0.59,867,2.38,18,1.4,2,106.8,99.177,1.2778,99.177,1.2778,GC1,1/26/2025,108-91-8,108-91-8,"Organic base, Synthesis reagent",synthesis reagent
769,,,,PMPerformance,300,-1,0,1,1,,,0.5,Toluene,20,0.716741199,0.536184211,21,DE,0,CCCC[N+](CCCC)(CCCC)CCCC.[Br-],CCCC[N+](CCCC)(CCCC)CCCC.[Br-],organocatalyst,Cc1ccccc1,92.141,2.73,0.59,867,2.38,18,1.4,2,106.8,322.375,2.0076,322.375,2.0076,GC1,1/26/2025,1643-19-2,1643-19-2,Phase-transfer catalyst,phase-transfer catalysis
770,,,,PMPerformance,300,-1,0,1,1,,,0.5,Toluene,20,0.716741199,-0.102484472,21,DE,0,CN(c1ccncc1)C,CN(c1ccncc1)C,organocatalyst,Cc1ccccc1,92.141,2.73,0.59,867,2.38,18,1.4,2,106.8,122.171,1.1476,122.171,1.1476,GC1,1/26/2025,1122-58-3,1122-58-3,Organic base,"Steiglich esterification, acetylation, silylation, tritylation"
771,,,,PMPerformance,300,-1,0,1,1,,,0.5,Toluene,20,0.716741199,-0.009887006,21,DE,0,OC[C@H]1N(C(OC(C)(C)C)=O)CCC1,OC[C@H]1N(C(OC(C)(C)C)=O)CCC1,organocatalyst,Cc1ccccc1,92.141,2.73,0.59,867,2.38,18,1.4,2,106.8,201.266,1.3782,201.266,1.3782,GC1,1/26/2025,69610-40-8,69610-40-8,Organocatalyst,asymmetric reactions
772,,,,SS336,500,82,0,0,1,,,0.5,Toluene,20,2.439741329,0.045622688,21,DE,0,NC1CCCCC1,NC1CCCCC1,organocatalyst,Cc1ccccc1,92.141,2.73,0.59,867,2.38,18,1.4,2,106.8,99.177,1.2778,99.177,1.2778,GC1,1/26/2025,108-91-8,108-91-8,"Organic base, Synthesis reagent",synthesis reagent
773,,,,SS336,500,82,0,0,1,,,0.5,Toluene,20,2.439741329,0.286184211,21,DE,0,CCCC[N+](CCCC)(CCCC)CCCC.[Br-],CCCC[N+](CCCC)(CCCC)CCCC.[Br-],organocatalyst,Cc1ccccc1,92.141,2.73,0.59,867,2.38,18,1.4,2,106.8,322.375,2.0076,322.375,2.0076,GC1,1/26/2025,1643-19-2,1643-19-2,Phase-transfer catalyst,phase-transfer catalysis
774,,,,SS336,500,82,0,0,1,,,0.5,Toluene,20,2.439741329,-0.028985507,21,DE,0,CN(c1ccncc1)C,CN(c1ccncc1)C,organocatalyst,Cc1ccccc1,92.141,2.73,0.59,867,2.38,18,1.4,2,106.8,122.171,1.1476,122.171,1.1476,GC1,1/26/2025,1122-58-3,1122-58-3,Organic base,"Steiglich esterification, acetylation, silylation, tritylation"
775,,,,SS336,500,82,0,0,1,,,0.5,Toluene,20,2.439741329,-0.016949153,21,DE,0,OC[C@H]1N(C(OC(C)(C)C)=O)CCC1,OC[C@H]1N(C(OC(C)(C)C)=O)CCC1,organocatalyst,Cc1ccccc1,92.141,2.73,0.59,867,2.38,18,1.4,2,106.8,201.266,1.3782,201.266,1.3782,GC1,1/26/2025,69610-40-8,69610-40-8,Organocatalyst,asymmetric reactions
776,,,,SeppurePT,300,-1,0,1,1,,,0.5,Ethanol,10,0.0141,0.301752464,21,CF,0,CCN(CC)CC,CCN(CC)CC,organocatalyst,C(C)O,46.069,-0.31,1.2,789,24.6,15.8,8.8,19.4,58.5,101.193,1.3481,101.193,1.3481,GC1,1/26/2025,121-44-8,121-44-8,Organic base,synthesis reagent
777,,,,SeppurePT,300,-1,0,1,1,,,0.5,Ethanol,10,0.0141,0.176125245,21,CF,0,c1cccnc1,c1cccnc1,organocatalyst,C(C)O,46.069,-0.31,1.2,789,24.6,15.8,8.8,19.4,58.5,79.102,1.0816,79.102,1.0816,GC1,1/26/2025,110-86-1,110-86-1,"Organic base, Synthesis reagent",synthesis reagent
778,,,,SeppurePT,300,-1,0,1,1,,,0.5,Ethanol,10,0.0141,0.403361345,21,CF,0,CN(C)CCN(C)C,CN(C)CCN(C)C,organocatalyst,C(C)O,46.069,-0.31,1.2,789,24.6,15.8,8.8,19.4,58.5,116.208,0.1096,116.208,0.1096,GC1,1/26/2025,110-18-9,110-18-9,"Organic base, Amine ligand",lithiation
779,,,,SeppurePT,300,-1,0,1,1,,,0.5,Ethanol,10,0.0141,0.16786141,21,CF,0,NC1CCCCC1,NC1CCCCC1,organocatalyst,C(C)O,46.069,-0.31,1.2,789,24.6,15.8,8.8,19.4,58.5,99.177,1.2778,99.177,1.2778,GC1,1/26/2025,108-91-8,108-91-8,"Organic base, Synthesis reagent",synthesis reagent
780,,,,SeppurePT,300,-1,0,1,1,,,0.5,Ethanol,10,0.0141,0.446519525,21,CF,0,N=C(N(C)C)N(C)C,N=C(N(C)C)N(C)C,organocatalyst,C(C)O,46.069,-0.31,1.2,789,24.6,15.8,8.8,19.4,58.5,115.18,0.04437,115.18,0.04437,GC1,1/26/2025,80-70-6,80-70-6,"Organocatalyst, Organic base","racemization, cleavage, conjugate addition reactions"
781,,,,SeppurePT,300,-1,0,1,1,,,0.5,Ethanol,10,0.0141,0.983344899,21,CF,0,CCCC[N+](CCCC)(CCCC)CCCC.[Br-],CCCC[N+](CCCC)(CCCC)CCCC.[Br-],organocatalyst,C(C)O,46.069,-0.31,1.2,789,24.6,15.8,8.8,19.4,58.5,322.375,2.0076,322.375,2.0076,GC1,1/26/2025,1643-19-2,1643-19-2,Phase-transfer catalyst,phase-transfer catalysis
782,,,,SeppurePT,300,-1,0,1,1,,,0.5,Ethanol,10,0.0141,0.251877347,21,CF,0,CN(c1ccncc1)C,CN(c1ccncc1)C,organocatalyst,C(C)O,46.069,-0.31,1.2,789,24.6,15.8,8.8,19.4,58.5,122.171,1.1476,122.171,1.1476,GC1,1/26/2025,1122-58-3,1122-58-3,Organic base,"Steiglich esterification, acetylation, silylation, tritylation"
783,,,,SeppurePT,300,-1,0,1,1,,,0.5,Ethanol,10,0.0141,0.360358744,21,CF,0,OC[C@H]1N(C(OC(C)(C)C)=O)CCC1,OC[C@H]1N(C(OC(C)(C)C)=O)CCC1,organocatalyst,C(C)O,46.069,-0.31,1.2,789,24.6,15.8,8.8,19.4,58.5,201.266,1.3782,201.266,1.3782,GC1,1/26/2025,69610-40-8,69610-40-8,Organocatalyst,asymmetric reactions
784,,,,SeppurePT,300,-1,0,1,1,,,0.5,Ethanol,20,0.0141,0.101626016,21,CF,0,CCN(CC)CC,CCN(CC)CC,organocatalyst,C(C)O,46.069,-0.31,1.2,789,24.6,15.8,8.8,19.4,58.5,101.193,1.3481,101.193,1.3481,GC1,1/26/2025,121-44-8,121-44-8,Organic base,synthesis reagent
785,,,,SeppurePT,300,-1,0,1,1,,,0.5,Ethanol,20,0.0141,-0.048594132,21,CF,0,c1cccnc1,c1cccnc1,organocatalyst,C(C)O,46.069,-0.31,1.2,789,24.6,15.8,8.8,19.4,58.5,79.102,1.0816,79.102,1.0816,GC1,1/26/2025,110-86-1,110-86-1,"Organic base, Synthesis reagent",synthesis reagent
786,,,,SeppurePT,300,-1,0,1,1,,,0.5,Ethanol,20,0.0141,-0.040968343,21,CF,0,CN(C)CCN(C)C,CN(C)CCN(C)C,organocatalyst,C(C)O,46.069,-0.31,1.2,789,24.6,15.8,8.8,19.4,58.5,116.208,0.1096,116.208,0.1096,GC1,1/26/2025,110-18-9,110-18-9,"Organic base, Amine ligand",lithiation
787,,,,SeppurePT,300,-1,0,1,1,,,0.5,Ethanol,20,0.0141,-0.037283622,21,CF,0,NC1CCCCC1,NC1CCCCC1,organocatalyst,C(C)O,46.069,-0.31,1.2,789,24.6,15.8,8.8,19.4,58.5,99.177,1.2778,99.177,1.2778,GC1,1/26/2025,108-91-8,108-91-8,"Organic base, Synthesis reagent",synthesis reagent
788,,,,SeppurePT,300,-1,0,1,1,,,0.5,Ethanol,20,0.0141,0.287109375,21,CF,0,N=C(N(C)C)N(C)C,N=C(N(C)C)N(C)C,organocatalyst,C(C)O,46.069,-0.31,1.2,789,24.6,15.8,8.8,19.4,58.5,115.18,0.04437,115.18,0.04437,GC1,1/26/2025,80-70-6,80-70-6,"Organocatalyst, Organic base","racemization, cleavage, conjugate addition reactions"
789,,,,SeppurePT,300,-1,0,1,1,,,0.5,Ethanol,20,0.0141,0.957603687,21,CF,0,CCCC[N+](CCCC)(CCCC)CCCC.[Br-],CCCC[N+](CCCC)(CCCC)CCCC.[Br-],organocatalyst,C(C)O,46.069,-0.31,1.2,789,24.6,15.8,8.8,19.4,58.5,322.375,2.0076,322.375,2.0076,GC1,1/26/2025,1643-19-2,1643-19-2,Phase-transfer catalyst,phase-transfer catalysis
790,,,,SeppurePT,300,-1,0,1,1,,,0.5,Ethanol,20,0.0141,-0.08410837,21,CF,0,CN(c1ccncc1)C,CN(c1ccncc1)C,organocatalyst,C(C)O,46.069,-0.31,1.2,789,24.6,15.8,8.8,19.4,58.5,122.171,1.1476,122.171,1.1476,GC1,1/26/2025,1122-58-3,1122-58-3,Organic base,"Steiglich esterification, acetylation, silylation, tritylation"
791,,,,SeppurePT,300,-1,0,1,1,,,0.5,Ethanol,20,0.0141,0.201108978,21,CF,0,OC[C@H]1N(C(OC(C)(C)C)=O)CCC1,OC[C@H]1N(C(OC(C)(C)C)=O)CCC1,organocatalyst,C(C)O,46.069,-0.31,1.2,789,24.6,15.8,8.8,19.4,58.5,201.266,1.3782,201.266,1.3782,GC1,1/26/2025,69610-40-8,69610-40-8,Organocatalyst,asymmetric reactions
792,,,,GMT-oNF-2,300,87,-8,0,0,,,0.5,Toluene,30,0.341009623,0.147268409,21,DE,0,n1([Ru+2]23(n4c5c(n3ccc6)c6ccc5ccc4)7n8cccc9ccc%10cccn2c%10c89)cccc%11ccc%12cccn7c%12c1%11.[Cl-].[Cl-],n1([Ru+2]23(n4c5c(n3ccc6)c6ccc5ccc4)7n8cccc9ccc%10cccn2c%10c89)cccc%11ccc%12cccn7c%12c1%11.[Cl-].[Cl-],metal_catalyst,Cc1ccccc1,92.141,2.73,0.59,867,2.38,18,1.4,2,106.8,712.606,-3.4637,712.606,-3.4637,IrRu,1/23/2025,23570-43-6,23570-43-6,Photoredox catalyst,visible light mediated free radical reactions
793,,,,GMT-oNF-2,300,87,-8,0,0,,,0.5,Toluene,30,0.341009623,-0.05855741,21,DE,0,C1(C2=CC=CC=C23)=[N]([Ir]345([N]6=C(C7=CC=CC=C75)C=CC=C6)[N]8=C(C9=CC=CC=C94)C=CC=C8)C=CC=C1,C1(C2=CC=CC=C23)=[N]([Ir]345([N]6=C(C7=CC=CC=C75)C=CC=C6)[N]8=C(C9=CC=CC=C94)C=CC=C8)C=CC=C1,metal_catalyst,Cc1ccccc1,92.141,2.73,0.59,867,2.38,18,1.4,2,106.8,654.793,5.7671,654.793,5.7671,IrRu,1/23/2025,94928-86-6,94928-86-6,Photoredox catalyst,visible light mediated free radical reactions
794,,,,GMT-oNF-2,300,87,-8,0,0,,,0.5,Toluene,30,0.341009623,0.581405407,21,DE,0,CC(C)(C)C1=CC=[N]([Ir+]23([N]4=C(C5=C3C=C(F)C=C5F)C=CC(C(F)(F)F)=C4)6C(C=C(C(F)(F)F)C=C7)=C7C8=C(F)C=C(F)C=[N]82)C(C9=[N]6C=CC(C(C)(C)C)=C9)=C1.F[P-](F)(F)(F)(F)F,CC(C)(C)C1=CC=[N]([Ir+]23([N]4=C(C5=C3C=C(F)C=C5F)C=CC(C(F)(F)F)=C4)6C(C=C(C(F)(F)F)C=C7)=C7C8=C(F)C=C(F)C=[N]82)C(C9=[N]6C=CC(C(C)(C)C)=C9)=C1.F[P-](F)(F)(F)(F)F,metal_catalyst,Cc1ccccc1,92.141,2.73,0.59,867,2.38,18,1.4,2,106.8,1121.921,14.5589,1121.921,14.5589,IrRu,1/23/2025,870987-63-6,870987-63-6,Photoredox catalyst,visible light mediated free radical reactions
795,,,,PMPerformance,300,-1,0,1,1,,,0.5,Toluene,30,0.716741199,0.091152019,21,DE,0,n1([Ru+2]23(n4c5c(n3ccc6)c6ccc5ccc4)7n8cccc9ccc%10cccn2c%10c89)cccc%11ccc%12cccn7c%12c1%11.[Cl-].[Cl-],n1([Ru+2]23(n4c5c(n3ccc6)c6ccc5ccc4)7n8cccc9ccc%10cccn2c%10c89)cccc%11ccc%12cccn7c%12c1%11.[Cl-].[Cl-],metal_catalyst,Cc1ccccc1,92.141,2.73,0.59,867,2.38,18,1.4,2,106.8,712.606,-3.4637,712.606,-3.4637,IrRu,1/23/2025,23570-43-6,23570-43-6,Photoredox catalyst,visible light mediated free radical reactions
796,,,,PMPerformance,300,-1,0,1,1,,,0.5,Toluene,30,0.716741199,0.925004502,21,DE,0,C1(C2=CC=CC=C23)=[N]([Ir]345([N]6=C(C7=CC=CC=C75)C=CC=C6)[N]8=C(C9=CC=CC=C94)C=CC=C8)C=CC=C1,C1(C2=CC=CC=C23)=[N]([Ir]345([N]6=C(C7=CC=CC=C75)C=CC=C6)[N]8=C(C9=CC=CC=C94)C=CC=C8)C=CC=C1,metal_catalyst,Cc1ccccc1,92.141,2.73,0.59,867,2.38,18,1.4,2,106.8,654.793,5.7671,654.793,5.7671,IrRu,1/23/2025,94928-86-6,94928-86-6,Photoredox catalyst,visible light mediated free radical reactions
797,,,,PMPerformance,300,-1,0,1,1,,,0.5,Toluene,30,0.716741199,0.999392634,21,DE,0,CC(C)(C)C1=CC=[N]([Ir+]23([N]4=C(C5=C3C=C(F)C=C5F)C=CC(C(F)(F)F)=C4)6C(C=C(C(F)(F)F)C=C7)=C7C8=C(F)C=C(F)C=[N]82)C(C9=[N]6C=CC(C(C)(C)C)=C9)=C1.F[P-](F)(F)(F)(F)F,CC(C)(C)C1=CC=[N]([Ir+]23([N]4=C(C5=C3C=C(F)C=C5F)C=CC(C(F)(F)F)=C4)6C(C=C(C(F)(F)F)C=C7)=C7C8=C(F)C=C(F)C=[N]82)C(C9=[N]6C=CC(C(C)(C)C)=C9)=C1.F[P-](F)(F)(F)(F)F,metal_catalyst,Cc1ccccc1,92.141,2.73,0.59,867,2.38,18,1.4,2,106.8,1121.921,14.5589,1121.921,14.5589,IrRu,1/23/2025,870987-63-6,870987-63-6,Photoredox catalyst,visible light mediated free radical reactions
798,,,,SS336,500,82,0,0,1,,,0.5,Toluene,30,2.439741329,0.131532067,21,DE,0,n1([Ru+2]23(n4c5c(n3ccc6)c6ccc5ccc4)7n8cccc9ccc%10cccn2c%10c89)cccc%11ccc%12cccn7c%12c1%11.[Cl-].[Cl-],n1([Ru+2]23(n4c5c(n3ccc6)c6ccc5ccc4)7n8cccc9ccc%10cccn2c%10c89)cccc%11ccc%12cccn7c%12c1%11.[Cl-].[Cl-],metal_catalyst,Cc1ccccc1,92.141,2.73,0.59,867,2.38,18,1.4,2,106.8,712.606,-3.4637,712.606,-3.4637,IrRu,1/23/2025,23570-43-6,23570-43-6,Photoredox catalyst,visible light mediated free radical reactions
799,,,,SS336,500,82,0,0,1,,,0.5,Toluene,30,2.439741329,0.301459996,21,DE,0,C1(C2=CC=CC=C23)=[N]([Ir]345([N]6=C(C7=CC=CC=C75)C=CC=C6)[N]8=C(C9=CC=CC=C94)C=CC=C8)C=CC=C1,C1(C2=CC=CC=C23)=[N]([Ir]345([N]6=C(C7=CC=CC=C75)C=CC=C6)[N]8=C(C9=CC=CC=C94)C=CC=C8)C=CC=C1,metal_catalyst,Cc1ccccc1,92.141,2.73,0.59,867,2.38,18,1.4,2,106.8,654.793,5.7671,654.793,5.7671,IrRu,1/23/2025,94928-86-6,94928-86-6,Photoredox catalyst,visible light mediated free radical reactions
800,,,,SS336,500,82,0,0,1,,,0.5,Toluene,30,2.439741329,0.545073896,21,DE,0,CC(C)(C)C1=CC=[N]([Ir+]23([N]4=C(C5=C3C=C(F)C=C5F)C=CC(C(F)(F)F)=C4)6C(C=C(C(F)(F)F)C=C7)=C7C8=C(F)C=C(F)C=[N]82)C(C9=[N]6C=CC(C(C)(C)C)=C9)=C1.F[P-](F)(F)(F)(F)F,CC(C)(C)C1=CC=[N]([Ir+]23([N]4=C(C5=C3C=C(F)C=C5F)C=CC(C(F)(F)F)=C4)6C(C=C(C(F)(F)F)C=C7)=C7C8=C(F)C=C(F)C=[N]82)C(C9=[N]6C=CC(C(C)(C)C)=C9)=C1.F[P-](F)(F)(F)(F)F,metal_catalyst,Cc1ccccc1,92.141,2.73,0.59,867,2.38,18,1.4,2,106.8,1121.921,14.5589,1121.921,14.5589,IrRu,1/23/2025,870987-63-6,870987-63-6,Photoredox catalyst,visible light mediated free radical reactions
