Repository: aronbeke/intelli-membrane

# intelli-membrane
Repository for explainable transfer learning in membrane science.

This codebase is to complement the manuscript "Energy-efficient membrane-assisted catalytic systems enabled by explainable transfer learning". The manuscript is currently under peer review.

## Example prediction
An example prediction script can be run with the python model_predict.py command from the command line, which performs rejection prediction for the inputs in example/prediction_input.csv, producing an example/prediction_output.csv file with the predicted rejection values.

The OSN Catalyst Dataset is available in the osncat.csv file.

File: data/osncat.csv (part 10 of 31)
ccc5)c(O[P]7(Oc8c(c9c(O7)cccc9)cccc8)[Rh+]4%10O[C-](C=C(C)O%10)C)c(C(C)(C)C)c1,ligand,Cc1ccccc1,92.141,2.73,0.59,867,2.38,18,1.4,2,106.8,786.798,14.8568,988.813,14.85539,,,,,Phosphine ligand,hydroformylation
5,10.1002/cctc.201601018,2016,ChemCatChem,GMT-oNF-2,300,87,-8,0,0,Xantphos,Rh(Xantphos)acac,0.2,Toluene,30,2,0.95,25,CF,0,CC1(C)c2cccc(P(c3ccccc3)c4ccccc4)c2Oc5c(P(c6ccccc6)c7ccccc7)cccc15,CC(c1c2c([P]3(c4ccccc4)c5ccccc5)ccc1)(c6c(O2)c([P]([Rh+]73O[C-](C=C(C)O7)C)(c8ccccc8)c9ccccc9)ccc6)C,ligand,Cc1ccccc1,92.141,2.73,0.59,867,2.38,18,1.4,2,106.8,578.632,7.6346,780.647,9.03599,,,,,Phosphine ligand,cross coupling
6,10.1002/cctc.201601018,2016,ChemCatChem,GMT-oNF-2,300,87,-8,0,0,Triphenylphosphine,Rh(TPP),0.2,Toluene,30,2,0.66,25,CF,0,c1(P(c2ccccc2)c3ccccc3)ccccc1,CC1=C[C-](C)O[Rh+]([P](c2ccccc2)(c3ccccc3)c4ccccc4)([P](c5ccccc5)(c6ccccc6)c7ccccc7)O1,ligand,Cc1ccccc1,92.141,2.73,0.59,867,2.38,18,1.4,2,106.8,262.292,3.4448,726.599,8.29099,,,,,Phosphine ligand,cross coupling
7,10.1002/ceat.201900110,2019,Chemical Engineering and Technology,DM300,300,59,-37.5,0,0,Magnesium Triflate,Magnesium Triflate,0.5,Ethanol,30,0.09435,0.9802,50,CF,0,[Mg++].[O-]S(=O)(=O)C(F)(F)F.[O-]S(=O)(=O)C(F)(F)F,[Mg++].[O-]S(=O)(=O)C(F)(F)F.[O-]S(=O)(=O)C(F)(F)F,metal_catalyst,C(C)O,46.069,-0.31,1.2,789,24.6,15.8,8.8,19.4,58.5,322.443,-0.278,322.443,-0.278,,,,,"Inorganic salt, Lewis acid","ring opening, enantioselective carbonyl-ene reaction, enantioselective Diels-Alder, enantioselective Strecker-type"
801,,,,GMT-oNF-2,300,87,-8,0,0,,,0.5,Toluene,10,0.341009623,0.053444181,21,DE,0,n1([Ru+2]23(n4c5c(n3ccc6)c6ccc5ccc4)7n8cccc9ccc%10cccn2c%10c89)cccc%11ccc%12cccn7c%12c1%11.[Cl-].[Cl-],n1([Ru+2]23(n4c5c(n3ccc6)c6ccc5ccc4)7n8cccc9ccc%10cccn2c%10c89)cccc%11ccc%12cccn7c%12c1%11.[Cl-].[Cl-],metal_catalyst,Cc1ccccc1,92.141,2.73,0.59,867,2.38,18,1.4,2,106.8,712.606,-3.4637,712.606,-3.4637,IrRu,1/23/2025,23570-43-6,23570-43-6,Photoredox catalyst,visible light mediated free radical reactions
802,,,,GMT-oNF-2,300,87,-8,0,0,,,0.5,Toluene,10,0.341009623,0.099228738,21,DE,0,C1(C2=CC=CC=C23)=[N]([Ir]345([N]6=C(C7=CC=CC=C75)C=CC=C6)[N]8=C(C9=CC=CC=C94)C=CC=C8)C=CC=C1,C1(C2=CC=CC=C23)=[N]([Ir]345([N]6=C(C7=CC=CC=C75)C=CC=C6)[N]8=C(C9=CC=CC=C94)C=CC=C8)C=CC=C1,metal_catalyst,Cc1ccccc1,92.141,2.73,0.59,867,2.38,18,1.4,2,106.8,654.793,5.7671,654.793,5.7671,IrRu,1/23/2025,94928-86-6,94928-86-6,Photoredox catalyst,visible light mediated free radical reactions
803,,,,GMT-oNF-2,300,87,-8,0,0,,,0.5,Toluene,10,0.341009623,0.556954337,21,DE,0,CC(C)(C)C1=CC=[N]([Ir+]23([N]4=C(C5=C3C=C(F)C=C5F)C=CC(C(F)(F)F)=C4)6C(C=C(C(F)(F)F)C=C7)=C7C8=C(F)C=C(F)C=[N]82)C(C9=[N]6C=CC(C(C)(C)C)=C9)=C1.F[P-](F)(F)(F)(F)F,CC(C)(C)C1=CC=[N]([Ir+]23([N]4=C(C5=C3C=C(F)C=C5F)C=CC(C(F)(F)F)=C4)6C(C=C(C(F)(F)F)C=C7)=C7C8=C(F)C=C(F)C=[N]82)C(C9=[N]6C=CC(C(C)(C)C)=C9)=C1.F[P-](F)(F)(F)(F)F,metal_catalyst,Cc1ccccc1,92.141,2.73,0.59,867,2.38,18,1.4,2,106.8,1121.921,14.5589,1121.921,14.5589,IrRu,1/23/2025,870987-63-6,870987-63-6,Photoredox catalyst,visible light mediated free radical reactions
804,,,,PMPerformance,300,-1,0,1,1,,,0.5,Toluene,10,0.716741199,0.350653207,21,DE,0,n1([Ru+2]23(n4c5c(n3ccc6)c6ccc5ccc4)7n8cccc9ccc%10cccn2c%10c89)cccc%11ccc%12cccn7c%12c1%11.[Cl-].[Cl-],n1([Ru+2]23(n4c5c(n3ccc6)c6ccc5ccc4)7n8cccc9ccc%10cccn2c%10c89)cccc%11ccc%12cccn7c%12c1%11.[Cl-].[Cl-],metal_catalyst,Cc1ccccc1,92.141,2.73,0.59,867,2.38,18,1.4,2,106.8,712.606,-3.4637,712.606,-3.4637,IrRu,1/23/2025,23570-43-6,23570-43-6,Photoredox catalyst,visible light mediated free radical reactions
805,,,,PMPerformance,300,-1,0,1,1,,,0.5,Toluene,10,0.716741199,0.936408379,21,DE,0,C1(C2=CC=CC=C23)=[N]([Ir]345([N]6=C(C7=CC=CC=C75)C=CC=C6)[N]8=C(C9=CC=CC=C94)C=CC=C8)C=CC=C1,C1(C2=CC=CC=C23)=[N]([Ir]345([N]6=C(C7=CC=CC=C75)C=CC=C6)[N]8=C(C9=CC=CC=C94)C=CC=C8)C=CC=C1,metal_catalyst,Cc1ccccc1,92.141,2.73,0.59,867,2.38,18,1.4,2,106.8,654.793,5.7671,654.793,5.7671,IrRu,1/23/2025,94928-86-6,94928-86-6,Photoredox catalyst,visible light mediated free radical reactions
806,,,,PMPerformance,300,-1,0,1,1,,,0.5,Toluene,10,0.716741199,0.984226897,21,DE,0,CC(C)(C)C1=CC=[N]([Ir+]23([N]4=C(C5=C3C=C(F)C=C5F)C=CC(C(F)(F)F)=C4)6C(C=C(C(F)(F)F)C=C7)=C7C8=C(F)C=C(F)C=[N]82)C(C9=[N]6C=CC(C(C)(C)C)=C9)=C1.F[P-](F)(F)(F)(F)F,CC(C)(C)C1=CC=[N]([Ir+]23([N]4=C(C5=C3C=C(F)C=C5F)C=CC(C(F)(F)F)=C4)6C(C=C(C(F)(F)F)C=C7)=C7C8=C(F)C=C(F)C=[N]82)C(C9=[N]6C=CC(C(C)(C)C)=C9)=C1.F[P-](F)(F)(F)(F)F,metal_catalyst,Cc1ccccc1,92.141,2.73,0.59,867,2.38,18,1.4,2,106.8,1121.921,14.5589,1121.921,14.5589,IrRu,1/23/2025,870987-63-6,870987-63-6,Photoredox catalyst,visible light mediated free radical reactions
807,,,,SS336,500,82,0,0,1,,,0.5,Toluene,10,2.439741329,0.080463183,21,DE,0,n1([Ru+2]23(n4c5c(n3ccc6)c6ccc5ccc4)7n8cccc9ccc%10cccn2c%10c89)cccc%11ccc%12cccn7c%12c1%11.[Cl-].[Cl-],n1([Ru+2]23(n4c5c(n3ccc6)c6ccc5ccc4)7n8cccc9ccc%10cccn2c%10c89)cccc%11ccc%12cccn7c%12c1%11.[Cl-].[Cl-],metal_catalyst,Cc1ccccc1,92.141,2.73,0.59,867,2.38,18,1.4,2,106.8,712.606,-3.4637,712.606,-3.4637,IrRu,1/23/2025,23570-43-6,23570-43-6,Photoredox catalyst,visible light mediated free radical reactions
808,,,,SS336,500,82,0,0,1,,,0.5,Toluene,10,2.439741329,0.384130604,21,DE,0,C1(C2=CC=CC=C23)=[N]([Ir]345([N]6=C(C7=CC=CC=C75)C=CC=C6)[N]8=C(C9=CC=CC=C94)C=CC=C8)C=CC=C1,C1(C2=CC=CC=C23)=[N]([Ir]345([N]6=C(C7=CC=CC=C75)C=CC=C6)[N]8=C(C9=CC=CC=C94)C=CC=C8)C=CC=C1,metal_catalyst,Cc1ccccc1,92.141,2.73,0.59,867,2.38,18,1.4,2,106.8,654.793,5.7671,654.793,5.7671,IrRu,1/23/2025,94928-86-6,94928-86-6,Photoredox catalyst,visible light mediated free radical reactions
809,,,,SS336,500,82,0,0,1,,,0.5,Toluene,10,2.439741329,0.451107062,21,DE,0,CC(C)(C)C1=CC=[N]([Ir+]23([N]4=C(C5=C3C=C(F)C=C5F)C=CC(C(F)(F)F)=C4)6C(C=C(C(F)(F)F)C=C7)=C7C8=C(F)C=C(F)C=[N]82)C(C9=[N]6C=CC(C(C)(C)C)=C9)=C1.F[P-](F)(F)(F)(F)F,CC(C)(C)C1=CC=[N]([Ir+]23([N]4=C(C5=C3C=C(F)C=C5F)C=CC(C(F)(F)F)=C4)6C(C=C(C(F)(F)F)C=C7)=C7C8=C(F)C=C(F)C=[N]82)C(C9=[N]6C=CC(C(C)(C)C)=C9)=C1.F[P-](F)(F)(F)(F)F,metal_catalyst,Cc1ccccc1,92.141,2.73,0.59,867,2.38,18,1.4,2,106.8,1121.921,14.5589,1121.921,14.5589,IrRu,1/23/2025,870987-63-6,870987-63-6,Photoredox catalyst,visible light mediated free radical reactions
810,,,,GMT-oNF-2,300,87,-8,0,0,,,0.5,Toluene,20,0.341009623,0.058788599,21,DE,0,n1([Ru+2]23(n4c5c(n3ccc6)c6ccc5ccc4)7n8cccc9ccc%10cccn2c%10c89)cccc%11ccc%12cccn7c%12c1%11.[Cl-].[Cl-],n1([Ru+2]23(n4c5c(n3ccc6)c6ccc5ccc4)7n8cccc9ccc%10cccn2c%10c89)cccc%11ccc%12cccn7c%12c1%11.[Cl-].[Cl-],metal_catalyst,Cc1ccccc1,92.141,2.73,0.59,867,2.38,18,1.4,2,106.8,712.606,-3.4637,712.606,-3.4637,IrRu,1/23/2025,23570-43-6,23570-43-6,Photoredox catalyst,visible light mediated free radical reactions
811,,,,GMT-oNF-2,300,87,-8,0,0,,,0.5,Toluene,20,0.341009623,-0.002873477,21,DE,0,C1(C2=CC=CC=C23)=[N]([Ir]345([N]6=C(C7=CC=CC=C75)C=CC=C6)[N]8=C(C9=CC=CC=C94)C=CC=C8)C=CC=C1,C1(C2=CC=CC=C23)=[N]([Ir]345([N]6=C(C7=CC=CC=C75)C=CC=C6)[N]8=C(C9=CC=CC=C94)C=CC=C8)C=CC=C1,metal_catalyst,Cc1ccccc1,92.141,2.73,0.59,867,2.38,18,1.4,2,106.8,654.793,5.7671,654.793,5.7671,IrRu,1/23/2025,94928-86-6,94928-86-6,Photoredox catalyst,visible light mediated free radical reactions
812,,,,GMT-oNF-2,300,87,-8,0,0,,,0.5,Toluene,20,0.341009623,0.60985957,21,DE,0,CC(C)(C)C1=CC=[N]([Ir+]23([N]4=C(C5=C3C=C(F)C=C5F)C=CC(C(F)(F)F)=C4)6C(C=C(C(F)(F)F)C=C7)=C7C8=C(F)C=C(F)C=[N]82)C(C9=[N]6C=CC(C(C)(C)C)=C9)=C1.F[P-](F)(F)(F)(F)F,CC(C)(C)C1=CC=[N]([Ir+]23([N]4=C(C5=C3C=C(F)C=C5F)C=CC(C(F)(F)F)=C4)6C(C=C(C(F)(F)F)C=C7)=C7C8=C(F)C=C(F)C=[N]82)C(C9=[N]6C=CC(C(C)(C)C)=C9)=C1.F[P-](F)(F)(F)(F)F,metal_catalyst,Cc1ccccc1,92.141,2.73,0.59,867,2.38,18,1.4,2,106.8,1121.921,14.5589,1121.921,14.5589,IrRu,1/23/2025,870987-63-6,870987-63-6,Photoredox catalyst,visible light mediated free radical reactions
813,,,,PMPerformance,300,-1,0,1,1,,,0.5,Toluene,20,0.716741199,0.041122328,21,DE,0,n1([Ru+2]23(n4c5c(n3ccc6)c6ccc5ccc4)7n8cccc9ccc%10cccn2c%10c89)cccc%11ccc%12cccn7c%12c1%11.[Cl-].[Cl-],n1([Ru+2]23(n4c5c(n3ccc6)c6ccc5ccc4)7n8cccc9ccc%10cccn2c%10c89)cccc%11ccc%12cccn7c%12c1%11.[Cl-].[Cl-],metal_catalyst,Cc1ccccc1,92.141,2.73,0.59,867,2.38,18,1.4,2,106.8,712.606,-3.4637,712.606,-3.4637,IrRu,1/23/2025,23570-43-6,23570-43-6,Photoredox catalyst,visible light mediated free radical reactions
814,,,,PMPerformance,300,-1,0,1,1,,,0.5,Toluene,20,0.716741199,0.900321109,21,DE,0,C1(C2=CC=CC=C23)=[N]([Ir]345([N]6=C(C7=CC=CC=C75)C=CC=C6)[N]8=C(C9=CC=CC=C94)C=CC=C8)C=CC=C1,C1(C2=CC=CC=C23)=[N]([Ir]345([N]6=C(C7=CC=CC=C75)C=CC=C6)[N]8=C(C9=CC=CC=C94)C=CC=C8)C=CC=C1,metal_catalyst,Cc1ccccc1,92.141,2.73,0.59,867,2.38,18,1.4,2,106.8,654.793,5.7671,654.793,5.7671,IrRu,1/23/2025,94928-86-6,94928-86-6,Photoredox catalyst,visible light mediated free radical reactions
815,,,,PMPerformance,300,-1,0,1,1,,,0.5,Toluene,20,0.716741199,0.98053669,21,DE,0,CC(C)(C)C1=CC=[N]([Ir+]23([N]4=C(C5=C3C=C(F)C=C5F)C=CC(C(F)(F)F)=C4)6C(C=C(C(F)(F)F)C=C7)=C7C8=C(F)C=C(F)C=[N]82)C(C9=[N]6C=CC(C(C)(C)C)=C9)=C1.F[P-](F)(F)(F)(F)F,CC(C)(C)C1=CC=[N]([Ir+]23([N]4=C(C5=C3C=C(F)C=C5F)C=CC(C(F)(F)F)=C4)6C(C=C(C(F)(F)F)C=C7)=C7C8=C(F)C=C(F)C=[N]82)C(C9=[N]6C=CC(C(C)(C)C)=C9)=C1.F[P-](F)(F)(F)(F)F,metal_catalyst,Cc1ccccc1,92.141,2.73,0.59,867,2.38,18,1.4,2,106.8,1121.921,14.5589,1121.921,14.5589,IrRu,1/23/2025,870987-63-6,870987-63-6,Photoredox catalyst,visible light mediated free radical reactions
816,,,,SS336,500,82,0,0,1,,,0.5,Toluene,20,2.439741329,0.182007126,21,DE,0,n1([Ru+2]23(n4c5c(n3ccc6)c6ccc5ccc4)7n8cccc9ccc%10cccn2c%10c89)cccc%11ccc%12cccn7c%12c1%11.[Cl-].[Cl-],n1([Ru+2]23(n4c5c(n3ccc6)c6ccc5ccc4)7n8cccc9ccc%10cccn2c%10c89)cccc%11ccc%12cccn7c%12c1%11.[Cl-].[Cl-],metal_catalyst,Cc1ccccc1,92.141,2.73,0.59,867,2.38,18,1.4,2,106.8,712.606,-3.4637,712.606,-3.4637,IrRu,1/23/2025,23570-43-6,23570-43-6,Photoredox catalyst,visible light mediated free radical reactions
817,,,,SS336,500,82,0,0,1,,,0.5,Toluene,20,2.439741329,0.422993818,21,DE,0,C1(C2=CC=CC=C23)=[N]([Ir]345([N]6=C(C7=CC=CC=C75)C=CC=C6)[N]8=C(C9=CC=CC=C94)C=CC=C8)C=CC=C1,C1(C2=CC=CC=C23)=[N]([Ir]345([N]6=C(C7=CC=CC=C75)C=CC=C6)[N]8=C(C9=CC=CC=C94)C=CC=C8)C=CC=C1,metal_catalyst,Cc1ccccc1,92.141,2.73,0.59,867,2.38,18,1.4,2,106.8,654.793,5.7671,654.793,5.7671,IrRu,1/23/2025,94928-86-6,94928-86-6,Photoredox catalyst,visible light mediated free radical reactions
818,,,,SS336,500,82,0,0,1,,,0.5,Toluene,20,2.439741329,0.509984724,21,DE,0,CC(C)(C)C1=CC=[N]([Ir+]23([N]4=C(C5=C3C=C(F)C=C5F)C=CC(C(F)(F)F)=C4)6C(C=C(C(F)(F)F)C=C7)=C7C8=C(F)C=C(F)C=[N]82)C(C9=[N]6C=CC(C(C)(C)C)=C9)=C1.F[P-](F)(F)(F)(F)F,CC(C)(C)C1=CC=[N]([Ir+]23([N]4=C(C5=C3C=C(F)C=C5F)C=CC(C(F)(F)F)=C4)6C(C=C(C(F)(F)F)C=C7)=C7C8=C(F)C=C(F)C=[N]82)C(C9=[N]6C=CC(C(C)(C)C)=C9)=C1.F[P-](F)(F)(F)(F)F,metal_catalyst,Cc1ccccc1,92.141,2.73,0.59,867,2.38,18,1.4,2,106.8,1121.921,14.5589,1121.921,14.5589,IrRu,1/23/2025,870987-63-6,870987-63-6,Photoredox catalyst,visible light mediated free radical reactions
819,,,,SeppurePT,300,-1,0,1,1,,,0.5,Ethanol,10,0.0141,0.475326233,21,CF,0,S=c1c(NC[C@H]2NCCC2)c(NCc3ccccc3)c1=S,S=c1c(NC[C@H]2NCCC2)c(NCc3ccccc3)c1=S,organocatalyst,C(C)O,46.069,-0.31,1.2,789,24.6,15.8,8.8,19.4,58.5,317.483,3.79718,317.483,3.79718,KJ,1/28/2025,KJ2,KJ2,Organocatalyst,"asymmetric Michael addition, asymmetric Friedel-Crafts reactions, multicomponent coupling"
820,,,,SeppurePT,300,-1,0,1,1,,,0.5,Ethanol,10,0.0141,0.880291306,21,CF,0,O=c(c(NCc1ccccc1)c2NC[C@H]3N(CCC3)C(OC(C)(C)C)=O)c2=O,O=c(c(NCc1ccccc1)c2NC[C@H]3N(CCC3)C(OC(C)(C)C)=O)c2=O,organocatalyst,C(C)O,46.069,-0.31,1.2,789,24.6,15.8,8.8,19.4,58.5,385.464,2.7061,385.464,2.7061,KJ,1/28/2025,KJ6,KJ6,Organocatalyst,"asymmetric catalysis, asymmetric dihydroxylation, asymmetric aminohydroxylation"
821,,,,SeppurePT,300,-1,0,1,1,,,0.5,Ethanol,10,0.0141,0.996429602,21,CF,0,O=c(c(N[C@@H](c(ccn1)c2c1ccc(OC)c2)[C@H]3N4CCC(C3)C(C#C)C4)c5Nc6cc(C(F)(F)F)cc(C(F)(F)F)c6)c5=O,O=c(c(N[C@@H](c(ccn1)c2c1ccc(OC)c2)[C@H]3N4CCC(C3)C(C#C)C4)c5Nc6cc(C(F)(F)F)cc(C(F)(F)F)c6)c5=O,organocatalyst,C(C)O,46.069,-0.31,1.2,789,24.6,15.8,8.8,19.4,58.5,628.573,6.1174,628.573,6.1174,KJ,1/28/2025,KJ7,KJ7,Organocatalyst,"asymmetric catalysis, asymmetric dihydroxylation, asymmetric aminohydroxylation"
822,,,,SeppurePT,300,-1,0,1,1,,,0.5,Ethanol,20,0.0141,0.50304302,21,CF,0,S=c1c(NC[C@H]2NCCC2)c(NCc3ccccc3)c1=S,S=c1c(NC[C@H]2NCCC2)c(NCc3ccccc3)c1=S,organocatalyst,C(C)O,46.069,-0.31,1.2,789,24.6,15.8,8.8,19.4,58.5,317.483,3.79718,317.483,3.79718,KJ,1/28/2025,KJ2,KJ2,Organocatalyst,"asymmetric Michael addition, asymmetric Friedel-Crafts reactions, multicomponent coupling"
823,,,,SeppurePT,300,-1,0,1,1,,,0.5,Ethanol,20,0.0141,0.86760217,21,CF,0,O=c(c(NCc1ccccc1)c2NC[C@H]3N(CCC3)C(OC(C)(C)C)=O)c2=O,O=c(c(NCc1ccccc1)c2NC[C@H]3N(CCC3)C(OC(C)(C)C)=O)c2=O,organocatalyst,C(C)O,46.069,-0.31,1.2,789,24.6,15.8,8.8,19.4,58.5,385.464,2.7061,385.464,2.7061,KJ,1/28/2025,KJ6,KJ6,Organocatalyst,"asymmetric catalysis, asymmetric dihydroxylation, asymmetric aminohydroxylation"
824,,,,SeppurePT,300,-1,0,1,1,,,0.5,Ethanol,20,0.0141,0.991363757,21,CF,0,O=c(c(N[C@@H](c(ccn1)c2c1ccc(OC)c2)[C@H]3N4CCC(C3)C(C#C)C4)c5Nc6cc(C(F)(F)F)cc(C(F)(F)F)c6)c5=O,O=c(c(N[C@@H](c(ccn1)c2c1ccc(OC)c2)[C@H]3N4CCC(C3)C(C#C)C4)c5Nc6cc(C(F)(F)F)cc(C(F)(F)F)c6)c5=O,organocatalyst,C(C)O,46.069,-0.31,1.2,789,24.6,15.8,8.8,19.4,58.5,628.573,6.1174,628.573,6.1174,KJ,1/28/2025,KJ7,KJ7,Organocatalyst,"asymmetric catalysis, asymmetric dihydroxylation, asymmetric aminohydroxylation"
825,,,,NFX,225,-1,0,1,1,,,0.5,Ethanol,10,0.24,1,21,CF,0,CCN(CC)CC,CCN(CC)CC,organocatalyst,C(C)O,46.069,-0.31,1.2,789,24.6,15.8,8.8,19.4,58.5,101.193,1.3481,101.193,1.3481,GC1,1/27/2025,121-44-8,121-44-8,Organic base,synthesis reagent
826,,,,NFX,225,-1,0,1,1,,,0.5,Ethanol,10,0.24,0.264313919,21,CF,0,c1cccnc1,c1cccnc1,organocatalyst,C(C)O,46.069,-0.31,1.2,789,24.6,15.8,8.8,19.4,58.5,79.102,1.0816,79.102,1.0816,GC1,1/27/2025,110-86-1,110-86-1,"Organic base, Synthesis reagent",synthesis reagent
827,,,,NFX,225,-1,0,1,1,,,0.5,Ethanol,10,0.24,0.996047431,21,CF,0,CN(C)CCN(C)C,CN(C)CCN(C)C,organocatalyst,C(C)O,46.069,-0.31,1.2,789,24.6,15.8,8.8,19.4,58.5,116.208,0.1096,116.208,0.1096,GC1,1/27/2025,110-18-9,110-18-9,"Organic base, Amine ligand",lithiation
828,,,,NFX,225,-1,0,1,1,,,0.5,Ethanol,10,0.24,0.938174274,21,CF,0,NC1CCCCC1,NC1CCCCC1,organocatalyst,C(C)O,46.069,-0.31,1.2,789,24.6,15.8,8.8,19.4,58.5,99.177,1.2778,99.177,1.2778,GC1,1/27/2025,108-91-8,108-91-8,"Organic base, Synthesis reagent",synthesis reagent
829,,,,NFX,225,-1,0,1,1,,,0.5,Ethanol,10,0.24,0.929090909,21,CF,0,CCCC[N+](CCCC)(CCCC)CCCC.[Br-],CCCC[N+](CCCC)(CCCC)CCCC.[Br-],organocatalyst,C(C)O,46.069,-0.31,1.2,789,24.6,15.8,8.8,19.4,58.5,322.375,2.0076,322.375,2.0076,GC1,1/27/2025,1643-19-2,1643-19-2,Phase-transfer catalyst,phase-transfer catalysis
830,,,,NFX,225,-1,0,1,1,,,0.5,Ethanol,10,0.24,0.875600962,21,CF,0,CN(c1ccncc1)C,CN(c1ccncc1)C,organocatalyst,C(C)O,46.069,-0.31,1.2,789,24.6,15.8,8.8,19.4,58.5,122.171,1.1476,122.171,1.1476,GC1,1/27/2025,1122-58-3,1122-58-3,Organic base,"Steiglich esterification, acetylation, silylation, tritylation"
831,,,,NFX,225,-1,0,1,1,,,0.5,Ethanol,10,0.24,0.920827389,21,CF,0,OC[C@H]1N(C(OC(C)(C)C)=O)CCC1,OC[C@H]1N(C(OC(C)(C)C)=O)CCC1,organocatalyst,C(C)O,46.069,-0.31,1.2,789,24.6,15.8,8.8,19.4,58.5,201.266,1.3782,201.266,1.3782,GC1,1/27/2025,69610-40-8,69610-40-8,Organocatalyst,asymmetric reactions
832,,,,TS40,250,-1,0,1,1,,,0.5,Ethanol,10,0.3787,0.987202925,21,CF,1,CCN(CC)CC,CCN(CC)CC,organocatalyst,C(C)O,46.069,-0.31,1.2,789,24.6,15.8,8.8,19.4,58.5,101.193,1.3481,101.193,1.3481,GC1,1/27/2025,121-44-8,121-44-8,Organic base,synthesis reagent
833,,,,TS40,250,-1,0,1,1,,,0.5,Ethanol,10,0.3787,-0.434353406,21,CF,1,c1cccnc1,c1cccnc1,organocatalyst,C(C)O,46.069,-0.31,1.2,789,24.6,15.8,8.8,19.4,58.5,79.102,1.0816,79.102,1.0816,GC1,1/27/2025,110-86-1,110-86-1,"Organic base, Synthesis reagent",synthesis reagent
834,,,,TS40,250,-1,0,1,1,,,0.5,Ethanol,10,0.3787,0.975296443,21,CF,1,CN(C)CCN(C)C,CN(C)CCN(C)C,organocatalyst,C(C)O,46.069,-0.31,1.2,789,24.6,15.8,8.8,19.4,58.5,116.208,0.1096,116.208,0.1096,GC1,1/27/2025,110-18-9,110-18-9,"Organic base, Amine ligand",lithiation
835,,,,TS40,250,-1,0,1,1,,,0.5,Ethanol,10,0.3787,0.53153527,21,CF,1,NC1CCCCC1,NC1CCCCC1,organocatalyst,C(C)O,46.069,-0.31,1.2,789,24.6,15.8,8.8,19.4,58.5,99.177,1.2778,99.177,1.2778,GC1,1/27/2025,108-91-8,108-91-8,"Organic base, Synthesis reagent",synthesis reagent
836,,,,TS40,250,-1,0,1,1,,,0.5,Ethanol,10,0.3787,0.941818182,21,CF,1,CCCC[N+](CCCC)(CCCC)CCCC.[Br-],CCCC[N+](CCCC)(CCCC)CCCC.[Br-],organocatalyst,C(C)O,46.069,-0.31,1.2,789,24.6,15.8,8.8,19.4,58.5,322.375,2.0076,322.375,2.0076,GC1,1/27/2025,1643-19-2,1643-19-2,Phase-transfer catalyst,phase-transfer catalysis
837,,,,TS40,250,-1,0,1,1,,,0.5,Ethanol,10,0.3787,0.409254808,21,CF,1,CN(c1ccncc1)C,CN(c1ccncc1)C,organocatalyst,C(C)O,46.069,-0.31,1.2,789,24.6,15.8,8.8,19.4,58.5,122.171,1.1476,122.171,1.1476,GC1,1/27/2025,1122-58-3,1122-58-3,Organic base,"Steiglich esterification, acetylation, silylation, tritylation"
838,,,,TS40,250,-1,0,1,1,,,0.5,Ethanol,10,0.3787,0.904422254,21,CF,1,OC[C@H]1N(C(OC(C)(C)C)=O)CCC1,OC[C@H]1N(C(OC(C)(C)C)=O)CCC1,organocatalyst,C(C)O,46.069,-0.31,1.2,789,24.6,15.8,8.8,19.4,58.5,201.266,1.3782,201.266,1.3782,GC1,1/27/2025,69610-40-8,69610-40-8,Organocatalyst,asymmetric reactions
839,,,,SB90,200,-1,0,1,1,,,0.5,Ethanol,10,2.033857,-0.003656307,21,CF,0,CCN(CC)CC,CCN(CC)CC,organocatalyst,C(C)O,46.069,-0.31,1.2,789,24.6,15.8,8.8,19.4,58.5,101.193,1.3481,101.193,1.3481,GC1,1/27/2025,121-44-8,121-44-8,Organic base,synthesis reagent
840,,,,SB90,200,-1,0,1,1,,,0.5,Ethanol,10,2.033857,0.122161895,21,CF,0,c1cccnc1,c1cccnc1,organocatalyst,C(C)O,46.069,-0.31,1.2,789,24.6,15.8,8.8,19.4,58.5,79.102,1.0816,79.102,1.0816,GC1,1/27/2025,110-86-1,110-86-1,"Organic base, Synthesis reagent",synthesis reagent
841,,,,SB90,200,-1,0,1,1,,,0.5,Ethanol,10,2.033857,-0.039525692,21,CF,0,CN(C)CCN(C)C,CN(C)CCN(C)C,organocatalyst,C(C)O,46.069,-0.31,1.2,789,24.6,15.8,8.8,19.4,58.5,116.208,0.1096,116.208,0.1096,GC1,1/27/2025,110-18-9,110-18-9,"Organic base, Amine ligand",lithiation
842,,,,SB90,200,-1,0,1,1,,,0.5,Ethanol,10,2.033857,0.015767635,21,CF,0,NC1CCCCC1,NC1CCCCC1,organocatalyst,C(C)O,46.069,-0.31,1.2,789,24.6,15.8,8.8,19.4,58.5,99.177,1.2778,99.177,1.2778,GC1,1/27/2025,108-91-8,108-91-8,"Organic base, Synthesis reagent",synthesis reagent
843,,,,SB90,200,-1,0,1,1,,,0.5,Ethanol,10,2.033857,-0.352727273,21,CF,0,CCCC[N+](CCCC)(CCCC)CCCC.[Br-],CCCC[N+](CCCC)(CCCC)CCCC.[Br-],organocatalyst,C(C)O,46.069,-0.31,1.2,789,24.6,15.8,8.8,19.4,58.5,322.375,2.0076,322.375,2.0076,GC1,1/27/2025,1643-19-2,1643-19-2,Phase-transfer catalyst,phase-transfer catalysis
844,,,,SB90,200,-1,0,1,1,,,0.5,Ethanol,10,2.033857,-0.043269231,21,CF,0,CN(c1ccncc1)C,CN(c1ccncc1)C,organocatalyst,C(C)O,46.069,-0.31,1.2,789,24.6,15.8,8.8,19.4,58.5,122.171,1.1476,122.171,1.1476,GC1,1/27/2025,1122-58-3,1122-58-3,Organic base,"Steiglich esterification, acetylation, silylation, tritylation"
845,,,,SB90,200,-1,0,1,1,,,0.5,Ethanol,10,2.033857,-0.023537803,21,CF,0,OC[C@H]1N(C(OC(C)(C)C)=O)CCC1,OC[C@H]1N(C(OC(C)(C)C)=O)CCC1,organocatalyst,C(C)O,46.069,-0.31,1.2,789,24.6,15.8,8.8,19.4,58.5,201.266,1.3782,201.266,1.3782,GC1,1/27/2025,69610-40-8,69610-40-8,Organocatalyst,asymmetric reactions
846,,,,NFX,225,-1,0,1,1,,,0.5,Ethanol,20,0.24,0.998628885,21,CF,0,CCN(CC)CC,CCN(CC)CC,organocatalyst,C(C)O,46.069,-0.31,1.2,789,24.6,15.8,8.8,19.4,58.5,101.193,1.3481,101.193,1.3481,GC1,1/27/2025,121-44-8,121-44-8,Organic base,synthesis reagent
847,,,,NFX,225,-1,0,1,1,,,0.5,Ethanol,20,0.24,0.423000987,21,CF,0,c1cccnc1,c1cccnc1,organocatalyst,C(C)O,46.069,-0.31,1.2,789,24.6,15.8,8.8,19.4,58.5,79.102,1.0816,79.102,1.0816,GC1,1/27/2025,110-86-1,110-86-1,"Organic base, Synthesis reagent",synthesis reagent
848,,,,NFX,225,-1,0,1,1,,,0.5,Ethanol,20,0.24,0.984189723,21,CF,0,CN(C)CCN(C)C,CN(C)CCN(C)C,organocatalyst,C(C)O,46.069,-0.31,1.2,789,24.6,15.8,8.8,19.4,58.5,116.208,0.1096,116.208,0.1096,GC1,1/27/2025,110-18-9,110-18-9,"Organic base, Amine ligand",lithiation
849,,,,NFX,225,-1,0,1,1,,,0.5,Ethanol,20,0.24,0.933609959,21,CF,0,NC1CCCCC1,NC1CCCCC1,organocatalyst,C(C)O,46.069,-0.31,1.2,789,24.6,15.8,8.8,19.4,58.5,99.177,1.2778,99.177,1.2778,GC1,1/27/2025,108-91-8,108-91-8,"Organic base, Synthesis reagent",synthesis reagent
850,,,,NFX,225,-1,0,1,1,,,0.5,Ethanol,20,0.24,0.947272727,21,CF,0,CCCC[N+](CCCC)(CCCC)CCCC.[Br-],CCCC[N+](CCCC)(CCCC)CCCC.[Br-],organocatalyst,C(C)O,46.069,-0.31,1.2,789,24.6,15.8,8.8,19.4,58.5,322.375,2.0076,322.375,2.0076,GC1,1/27/2025,1643-19-2,1643-19-2,Phase-transfer catalyst,phase-transfer catalysis
851,,,,NFX,225,-1,0,1,1,,,0.5,Ethanol,20,0.24,0.896634615,21,CF,0,CN(c1ccncc1)C,CN(c1ccncc1)C,organocatalyst,C(C)O,46.069,-0.31,1.2,789,24.6,15.8,8.8,19.4,58.5,122.171,1.1476,122.171,1.1476,GC1,1/27/2025,1122-58-3,1122-58-3,Organic base,"Steiglich esterification, acetylation, silylation, tritylation"
852,,,,NFX,225,-1,0,1,1,,,0.5,Ethanol,20,0.24,0.942225392,21,CF,0,OC[C@H]1N(C(OC(C)(C)C)=O)CCC1,OC[C@H]1N(C(OC(C)(C)C)=O)CCC1,organocatalyst,C(C)O,46.069,-0.31,1.2,789,24.6,15.8,8.8,19.4,58.5,201.266,1.3782,201.266,1.3782,GC1,1/27/2025,69610-40-8,69610-40-8,Organocatalyst,asymmetric reactions
853,,,,TS40,250,-1,0,1,1,,,0.5,Ethanol,20,0.3787,0.921846435,21,CF,1,CCN(CC)CC,CCN(CC)CC,organocatalyst,C(C)O,46.069,-0.31,1.2,789,24.6,15.8,8.8,19.4,58.5,101.193,1.3481,101.193,1.3481,GC1,1/27/2025,121-44-8,121-44-8,Organic base,synthesis reagent
854,,,,TS40,250,-1,0,1,1,,,0.5,Ethanol,20,0.3787,0.184106614,21,CF,1,c1cccnc1,c1cccnc1,organocatalyst,C(C)O,46.069,-0.31,1.2,789,24.6,15.8,8.8,19.4,58.5,79.102,1.0816,79.102,1.0816,GC1,1/27/2025,110-86-1,110-86-1,"Organic base, Synthesis reagent",synthesis reagent
855,,,,TS40,250,-1,0,1,1,,,0.5,Ethanol,20,0.3787,0.963438735,21,CF,1,CN(C)CCN(C)C,CN(C)CCN(C)C,organocatalyst,C(C)O,46.069,-0.31,1.2,789,24.6,15.8,8.8,19.4,58.5,116.208,0.1096,116.208,0.1096,GC1,1/27/2025,110-18-9,110-18-9,"Organic base, Amine ligand",lithiation
856,,,,TS40,250,-1,0,1,1,,,0.5,Ethanol,20,0.3787,0.741908714,21,CF,1,NC1CCCCC1,NC1CCCCC1,organocatalyst,C(C)O,46.069,-0.31,1.2,789,24.6,15.8,8.8,19.4,58.5,99.177,1.2778,99.177,1.2778,GC1,1/27/2025,108-91-8,108-91-8,"Organic base, Synthesis reagent",synthesis reagent
857,,,,TS40,250,-1,0,1,1,,,0.5,Ethanol,20,0.3787,0.965454545,21,CF,1,CCCC[N+](CCCC)(CCCC)CCCC.[Br-],CCCC[N+](CCCC)(CCCC)CCCC.[Br-],organocatalyst,C(C)O,46.069,-0.31,1.2,789,24.6,15.8,8.8,19.4,58.5,322.375,2.0076,322.375,2.0076,GC1,1/27/2025,1643-19-2,1643-19-2,Phase-transfer catalyst,phase-transfer catalysis
858,,,,TS40,250,-1,0,1,1,,,0.5,Ethanol,20,0.3787,0.548076923,21,CF,1,CN(c1ccncc1)C,CN(c1ccncc1)C,organocatalyst,C(C)O,46.069,-0.31,1.2,789,24.6,15.8,8.8,19.4,58.5,122.171,1.1476,122.171,1.1476,GC1,1/27/2025,1122-58-3,1122-58-3,Organic base,"Steiglich esterification, acetylation, silylation, tritylation"
859,,,,TS40,250,-1,0,1,1,,,0.5,Ethanol,20,0.3787,0.895149786,21,CF,1,OC[C@H]1N(C(OC(C)(C)C)=O)CCC1,OC[C@H]1N(C(OC(C)(C)C)=O)CCC1,organocatalyst,C(C)O,46.069,-0.31,1.2,789,24.6,15.8,8.8,19.4,58.5,201.266,1.3782,201.266,1.3782,GC1,1/27/2025,69610-40-8,69610-40-8,Organocatalyst,asymmetric reactions
860,,,,SB90,200,-1,0,1,1,,,0.5,Ethanol,20,2.033857,-0.01691042,21,CF,0,CCN(CC)CC,CCN(CC)CC,organocatalyst,C(C)O,46.069,-0.31,1.2,789,24.6,15.8,8.8,19.4,58.5,101.193,1.3481,101.193,1.3481,GC1,1/27/2025,121-44-8,121-44-8,Organic base,synthesis reagent
861,,,,SB90,200,-1,0,1,1,,,0.5,Ethanol,20,2.033857,0.117226061,21,CF,0,c1cccnc1,c1cccnc1,organocatalyst,C(C)O,46.069,-0.31,1.2,789,24.6,15.8,8.8,19.4,58.5,79.102,1.0816,79.102,1.0816,GC1,1/27/2025,110-86-1,110-86-1,"Organic base, Synthesis reagent",synthesis reagent
862,,,,SB90,200,-1,0,1,1,,,0.5,Ethanol,20,2.033857,-0.093873518,21,CF,0,CN(C)CCN(C)C,CN(C)CCN(C)C,organocatalyst,C(C)O,46.069,-0.31,1.2,789,24.6,15.8,8.8,19.4,58.5,116.208,0.1096,116.208,0.1096,GC1,1/27/2025,110-18-9,110-18-9,"Organic base, Amine ligand",lithiation
863,,,,SB90,200,-1,0,1,1,,,0.5,Ethanol,20,2.033857,0.006639004,21,CF,0,NC1CCCCC1,NC1CCCCC1,organocatalyst,C(C)O,46.069,-0.31,1.2,789,24.6,15.8,8.8,19.4,58.5,99.177,1.2778,99.177,1.2778,GC1,1/27/2025,108-91-8,108-91-8,"Organic base, Synthesis reagent",synthesis reagent
864,,,,SB90,200,-1,0,1,1,,,0.5,Ethanol,20,2.033857,-0.345454545,21,CF,0,CCCC[N+](CCCC)(CCCC)CCCC.[Br-],CCCC[N+](CCCC)(CCCC)CCCC.[Br-],organocatalyst,C(C)O,46.069,-0.31,1.2,789,24.6,15.8,8.8,19.4,58.5,322.375,2.0076,322.375,2.0076,GC1,1/27/2025,1643-19-2,1643-19-2,Phase-transfer catalyst,phase-transfer catalysis
865,,,,SB90,200,-1,0,1,1,,,0.5,Ethanol,20,2.033857,-0.092548077,21,CF,0,CN(c1ccncc1)C,CN(c1ccncc1)C,organocatalyst,C(C)O,46.069,-0.31,1.2,789,24.6,15.8,8.8,19.4,58.5,122.171,1.1476,122.171,1.1476,GC1,1/27/2025,1122-58-3,1122-58-3,Organic base,"Steiglich esterification, acetylation, silylation, tritylation"
866,,,,SB90,200,-1,0,1,1,,,0.5,Ethanol,20,2.033857,-0.10342368,21,CF,0,OC[C@H]1N(C(OC(C)(C)C)=O)CCC1,OC[C@H]1N(C(OC(C)(C)C)=O)CCC1,organocatalyst,C(C)O,46.069,-0.31,1.2,789,24.6,15.8,8.8,19.4,58.5,201.266,1.3782,201.266,1.3782,GC1,1/27/2025,69610-40-8,69610-40-8,Organocatalyst,asymmetric reactions
867,,,,NFX,225,-1,0,1,1,,,0.5,Ethanol,30,0.24,0.956927176,21,CF,0,CCN(CC)CC,CCN(CC)CC,organocatalyst,C(C)O,46.069,-0.31,1.2,789,24.6,15.8,8.8,19.4,58.5,101.193,1.3481,101.193,1.3481,GC1,1/27/2025,121-44-8,121-44-8,Organic base,synthesis reagent
868,,,,NFX,225,-1,0,1,1,,,0.5,Ethanol,30,0.24,0.492746615,21,CF,0,c1cccnc1,c1cccnc1,organocatalyst,C(C)O,46.069,-0.31,1.2,789,24.6,15.8,8.8,19.4,58.5,79.102,1.0816,79.102,1.0816,GC1,1/27/2025,110-86-1,110-86-1,"Organic base, Synthesis reagent",synthesis reagent
869,,,,NFX,225,-1,0,1,1,,,0.5,Ethanol,30,0.24,0.959312839,21,CF,0,CN(C)CCN(C)C,CN(C)CCN(C)C,organocatalyst,C(C)O,46.069,-0.31,1.2,789,24.6,15.8,8.8,19.4,58.5,116.208,0.1096,116.208,0.1096,GC1,1/27/2025,110-18-9,110-18-9,"Organic base, Amine ligand",lithiation
870,,,,NFX,225,-1,0,1,1,,,0.5,Ethanol,30,0.24,0.892045455,21,CF,0,NC1CCCCC1,NC1CCCCC1,organocatalyst,C(C)O,46.069,-0.31,1.2,789,24.6,15.8,8.8,19.4,58.5,99.177,1.2778,99.177,1.2778,GC1,1/27/2025,108-91-8,108-91-8,"Organic base, Synthesis reagent",synthesis reagent
871,,,,NFX,225,-1,0,1,1,,,0.5,Ethanol,30,0.24,0.91442953,21,CF,0,CCCC[N+](CCCC)(CCCC)CCCC.[Br-],CCCC[N+](CCCC)(CCCC)CCCC.[Br-],organocatalyst,C(C)O,46.069,-0.31,1.2,789,24.6,15.8,8.8,19.4,58.5,322.375,2.0076,322.375,2.0076,GC1,1/27/2025,1643-19-2,1643-19-2,Phase-transfer catalyst,phase-transfer catalysis
872,,,,NFX,225,-1,0,1,1,,,0.5,Ethanol,30,0.24,0.873493976,21,CF,0,CN(c1ccncc1)C,CN(c1ccncc1)C,organocatalyst,C(C)O,46.069,-0.31,1.2,789,24.6,15.8,8.8,19.4,58.5,122.171,1.1476,122.171,1.1476,GC1,1/27/2025,1122-58-3,1122-58-3,Organic base,"Steiglich esterification, acetylation, silylation, tritylation"
873,,,,NFX,225,-1,0,1,1,,,0.5,Ethanol,30,0.24,0.897017045,21,CF,0,OC[C@H]1N(C(OC(C)(C)C)=O)CCC1,OC[C@H]1N(C(OC(C)(C)C)=O)CCC1,organocatalyst,C(C)O,46.069,-0.31,1.2,789,24.6,15.8,8.8,19.4,58.5,201.266,1.3782,201.266,1.3782,GC1,1/27/2025,69610-40-8,69610-40-8,Organocatalyst,asymmetric reactions
874,,,,TS40,250,-1,0,1,1,,,0.5,Ethanol,30,0.3787,0.894316163,21,CF,1,CCN(CC)CC,CCN(CC)CC,organocatalyst,C(C)O,46.069,-0.31,1.2,789,24.6,15.8,8.8,19.4,58.5,101.193,1.3481,101.193,1.3481,GC1,1/27/2025,121-44-8,121-44-8,Organic base,synthesis reagent
875,,,,TS40,250,-1,0,1,1,,,0.5,Ethanol,30,0.3787,0.390957447,21,CF,1,c1cccnc1,c1cccnc1,organocatalyst,C(C)O,46.069,-0.31,1.2,789,24.6,15.8,8.8,19.4,58.5,79.102,1.0816,79.102,1.0816,GC1,1/27/2025,110-86-1,110-86-1,"Organic base, Synthesis reagent",synthesis reagent
876,,,,TS40,250,-1,0,1,1,,,0.5,Ethanol,30,0.3787,0.925858951,21,CF,1,CN(C)CCN(C)C,CN(C)CCN(C)C,organocatalyst,C(C)O,46.069,-0.31,1.2,789,24.6,15.8,8.8,19.4,58.5,116.208,0.1096,116.208,0.1096,GC1,1/27/2025,110-18-9,110-18-9,"Organic base, Amine ligand",lithiation
877,,,,TS40,250,-1,0,1,1,,,0.5,Ethanol,30,0.3787,0.74256993,21,CF,1,NC1CCCCC1,NC1CCCCC1,organocatalyst,C(C)O,46.069,-0.31,1.2,789,24.6,15.8,8.8,19.4,58.5,99.177,1.2778,99.177,1.2778,GC1,1/27/2025,108-91-8,108-91-8,"Organic base, Synthesis reagent",synthesis reagent
878,,,,TS40,250,-1,0,1,1,,,0.5,Ethanol,30,0.3787,0.901006711,21,CF,1,CCCC[N+](CCCC)(CCCC)CCCC.[Br-],CCCC[N+](CCCC)(CCCC)CCCC.[Br-],organocatalyst,C(C)O,46.069,-0.31,1.2,789,24.6,15.8,8.8,19.4,58.5,322.375,2.0076,322.375,2.0076,GC1,1/27/2025,1643-19-2,1643-19-2,Phase-transfer catalyst,phase-transfer catalysis
879,,,,TS40,250,-1,0,1,1,,,0.5,Ethanol,30,0.3787,0.654435926,21,CF,1,CN(c1ccncc1)C,CN(c1ccncc1)C,organocatalyst,C(C)O,46.069,-0.31,1.2,789,24.6,15.8,8.8,19.4,58.5,122.171,1.1476,122.171,1.1476,GC1,1/27/2025,1122-58-3,1122-58-3,Organic base,"Steiglich esterification, acetylation, silylation, tritylation"
880,,,,TS40,250,-1,0,1,1,,,0.5,Ethanol,30,0.3787,0.873579545,21,CF,1,OC[C@H]1N(C(OC(C)(C)C)=O)CCC1,OC[C@H]1N(C(OC(C)(C)C)=O)CCC1,organocatalyst,C(C)O,46.069,-0.31,1.2,789,24.6,15.8,8.8,19.4,58.5,201.266,1.3782,201.266,1.3782,GC1,1/27/2025,69610-40-8,69610-40-8,Organocatalyst,asymmetric reactions
881,,,,SB90,200,-1,0,1,1,,,0.5,Ethanol,30,2.033857,0.390319716,21,CF,0,CCN(CC)CC,CCN(CC)CC,organocatalyst,C(C)O,46.069,-0.31,1.2,789,24.6,15.8,8.8,19.4,58.5,101.193,1.3481,101.193,1.3481,GC1,1/27/2025,121-44-8,121-44-8,Organic base,synthesis reagent
882,,,,SB90,200,-1,0,1,1,,,0.5,Ethanol,30,2.033857,0.411508704,21,CF,0,c1cccnc1,c1cccnc1,organocatalyst,C(C)O,46.069,-0.31,1.2,789,24.6,15.8,8.8,19.4,58.5,79.102,1.0816,79.102,1.0816,GC1,1/27/2025,110-86-1,110-86-1,"Organic base, Synthesis reagent",synthesis reagent
883,,,,SB90,200,-1,0,1,1,,,0.5,Ethanol,30,2.033857,0.268535262,21,CF,0,CN(C)CCN(C)C,CN(C)CCN(C)C,organocatalyst,C(C)O,46.069,-0.31,1.2,789,24.6,15.8,8.8,19.4,58.5,116.208,0.1096,116.208,0.1096,GC1,1/27/2025,110-18-9,110-18-9,"Organic base, Amine ligand",lithiation
884,,,,SB90,200,-1,0,1,1,,,0.5,Ethanol,30,2.033857,0.262237762,21,CF,0,NC1CCCCC1,NC1CCCCC1,organocatalyst,C(C)O,46.069,-0.31,1.2,789,24.6,15.8,8.8,19.4,58.5,99.177,1.2778,99.177,1.2778,GC1,1/27/2025,108-91-8,108-91-8,"Organic base, Synthesis reagent",synthesis reagent
885,,,,SB90,200,-1,0,1,1,,,0.5,Ethanol,30,2.033857,-0.127516779,21,CF,0,CCCC[N+](CCCC)(CCCC)CCCC.[Br-],CCCC[N+](CCCC)(CCCC)CCCC.[Br-],organocatalyst,C(C)O,46.069,-0.31,1.2,789,24.6,15.8,8.8,19.4,58.5,322.375,2.0076,322.375,2.0076,GC1,1/27/2025,1643-19-2,1643-19-2,Phase-transfer catalyst,phase-transfer catalysis
886,,,,SB90,200,-1,0,1,1,,,0.5,Ethanol,30,2.033857,0.19550931,21,CF,0,CN(c1ccncc1)C,CN(c1ccncc1)C,organocatalyst,C(C)O,46.069,-0.31,1.2,789,24.6,15.8,8.8,19.4,58.5,122.171,1.1476,122.171,1.1476,GC1,1/27/2025,1122-58-3,1122-58-3,Organic base,"Steiglich esterification, acetylation, silylation, tritylation"
887,,,,SB90,200,-1,0,1,1,,,0.5,Ethanol,30,2.033857,0.091619318,21,CF,0,OC[C@H]1N(C(OC(C)(C)C)=O)CCC1,OC[C@H]1N(C(OC(C)(C)C)=O)CCC1,organocatalyst,C(C)O,46.069,-0.31,1.2,789,24.6,15.8,8.8,19.4,58.5,201.266,1.3782,201.266,1.3782,GC1,1/27/2025,69610-40-8,69610-40-8,Organocatalyst,asymmetric reactions
888,,,,GMT-oNF-2,300,87,-8,0,0,,,0.5,Petroleum ether,30,3.650866078,-0.085333915,21,DE,0,c1cccnc1,c1cccnc1,organocatalyst,CCCCC,72.15,3.255,0.224,650,1.84,14.5,0,0,116.2,79.102,1.0816,79.102,1.0816,GC1,1/29/2025,110-86-1,110-86-1,"Organic base, Synthesis reagent",synthesis reagent
889,,,,GMT-oNF-2,300,87,-8,0,0,,,0.5,Petroleum ether,30,3.650866078,-0.207667732,21,DE,0,CN(C)CCN(C)C,CN(C)CCN(C)C,organocatalyst,CCCCC,72.15,3.255,0.224,650,1.84,14.5,0,0,116.2,116.208,0.1096,116.208,0.1096,GC1,1/29/2025,110-18-9,110-18-9,"Organic base, Amine ligand",lithiation
890,,,,GMT-oNF-2,300,87,-8,0,0,,,0.5,Petroleum ether,30,3.650866078,-0.150262467,21,DE,0,NC1CCCCC1,NC1CCCCC1,organocatalyst,CCCCC,72.15,3.255,0.224,650,1.84,14.5,0,0,116.2,99.177,1.2778,99.177,1.2778,GC1,1/29/2025,108-91-8,108-91-8,"Organic base, Synthesis reagent",synthesis reagent
891,,,,GMT-oNF-2,300,87,-8,0,0,,,0.5,Petroleum ether,30,3.650866078,-0.310061602,21,DE,0,CN(c1ccncc1)C,CN(c1ccncc1)C,organocatalyst,CCCCC,72.15,3.255,0.224,650,1.84,14.5,0,0,116.2,122.171,1.1476,122.171,1.1476,GC1,1/29/2025,1122-58-3,1122-58-3,Organic base,"Steiglich esterification, acetylation, silylation, tritylation"
892,,,,GMT-oNF-2,300,87,-8,0,0,,,0.5,Petroleum ether,30,3.650866078,-0.184491979,21,DE,0,OC[C@H]1N(C(OC(C)(C)C)=O)CCC1,OC[C@H]1N(C(OC(C)(C)C)=O)CCC1,organocatalyst,CCCCC,72.15,3.255,0.224,650,1.84,14.5,0,0,116.2,201.266,1.3782,201.266,1.3782,GC1,1/29/2025,69610-40-8,69610-40-8,Organocatalyst,asymmetric reactions
893,,,,PMPerformance,300,-1,0,1,1,,,0.5,Petroleum ether,30,1.418404367,-0.092972501,21,DE,0,c1cccnc1,c1cccnc1,organocatalyst,CCCCC,72.15,3.255,0.224,650,1.84,14.5,0,0,116.2,79.102,1.0816,79.102,1.0816,GC1,1/29/2025,110-86-1,110-86-1,"Organic base, Synthesis reagent",synthesis reagent
894,,,,PMPerformance,300,-1,0,1,1,,,0.5,Petroleum ether,30,1.418404367,-0.274760383,21,DE,0,CN(C)CCN(C)C,CN(C)CCN(C)C,organocatalyst,CCCCC,72.15,3.255,0.224,650,1.84,14.5,0,0,116.2,116.208,0.1096,116.208,0.1096,GC1,1/29/2025,110-18-9,110-18-9,"Organic base, Amine ligand",lithiation
895,,,,PMPerformance,300,-1,0,1,1,,,0.5,Petroleum ether,30,1.418404367,-0.112860892,21,DE,0,NC1CCCCC1,NC1CCCCC1,organocatalyst,CCCCC,72.15,3.255,0.224,650,1.84,14.5,0,0,116.2,99.177,1.2778,99.177,1.2778,GC1,1/29/2025,108-91-8,108-91-8,"Organic base, Synthesis reagent",synthesis reagent
896,,,,PMPerformance,300,-1,0,1,1,,,0.5,Petroleum ether,30,1.418404367,-0.229979466,21,DE,0,CN(c1ccncc1)C,CN(c1ccncc1)C,organocatalyst,CCCCC,72.15,3.255,0.224,650,1.84,14.5,0,0,116.2,122.171,1.1476,122.171,1.1476,GC1,1/29/2025,1122-58-3,1122-58-3,Organic base,"Steiglich esterification, acetylation, silylation, tritylation"
897,,,,PMPerformance,300,-1,0,1,1,,,0.5,Petroleum ether,30,1.418404367,-0.12745098,21,DE,0,OC[C@H]1N(C(OC(C)(C)C)=O)CCC1,OC[C@H]1N(C(OC(C)(C)C)=O)CCC1,organocatalyst,CCCCC,72.15,3.255,0.224,650,1.84,14.5,0,0,116.2,201.266,1.3782,201.266,1.3782,GC1,1/29/2025,69610-40-8,69610-40-8,Organocatalyst,asymmetric reactions
898,,,,SS336,500,82,0,0,1,,,0.5,Petroleum ether,30,0.762989989,-0.020296814,21,DE,0,c1cccnc1,c1cccnc1,organocatalyst,CCCCC,72.15,3.255,0.224,650,1.84,14.5,0,0,116.2,79.102,1.0816,79.102,1.0816,GC1,1/29/2025,110-86-1,110-86-1,"Organic base, Synthesis reagent",synthesis reagent
899,,,,SS336,500,82,0,0,1,,,0.5,Petroleum ether,30,0.762989989,-0.10543131,21,DE,0,CN(C)CCN(C)C,CN(C)CCN(C)C,organocatalyst,CCCCC,72.15,3.255,0.224,650,1.84,14.5,0,0,116.2,116.208,0.1096,116.208,0.1096,GC1,1/29/2025,110-18-9,110-18-9,"Organic base, Amine ligand",lithiation
900,,,,SS336,500,82,0,0,1,,,0.5,Petroleum ether,30,0.762989989,0.013779528,21,DE,0,NC1CCCCC1,NC1CCCCC1,organocatalyst,CCCCC,72.15,3.255,0.224,650,1.84,14.5,0,0,116.2,99.177,1.2778,99.177,1.2778,GC1,1/29/2025,108-91-8,108-91-8,"Organic base, Synthesis reagent",synthesis reagent
901,,,,SS336,500,82,0,0,1,,,0.5,Petroleum ether,30,0.762989989,0.028747433,21,DE,0,CN(c1ccncc1)C,CN(c1ccncc1)C,organocatalyst,CCCCC,72.15,3.255,0.224,650,1.84,14.5,0,0,116.2,122.171,1.1476,122.171,1.1476,GC1,1/29/2025,1122-58-3,1122-58-3,Organic base,"Steiglich esterification, acetylation, silylation, tritylation"
902,,,,SS336,500,82,0,0,1,,,0.5,Petroleum ether,30,0.762989989,-0.07486631,21,DE,0,OC[C@H]1N(C(OC(C)(C)C)=O)CCC1,OC[C@H]1N(C(OC(C)(C)C)=O)CCC1,organocatalyst,CCCCC,72.15,3.255,0.224,650,1.84,14.5,0,0,116.2,201.266,1.3782,201.266,1.3782,GC1,1/29/2025,69610-40-8,69610-40-8,Organocatalyst,asymmetric reactions
903,,,,GMT-oNF-2,300,87,-8,0,0,,,0.5,Petroleum ether,20,3.650866078,-0.104975993,21,DE,0,c1cccnc1,c1cccnc1,organocatalyst,CCCCC,72.15,3.255,0.224,650,1.84,14.5,0,0,116.2,79.102,1.0816,79.102,1.0816,GC1,1/29/2025,110-86-1,110-86-1,"Organic base, Synthesis reagent",synthesis reagent
904,,,,GMT-oNF-2,300,87,-8,0,0,,,0.5,Petroleum ether,20,3.650866078,-0.31629393,21,DE,0,CN(C)CCN(C)C,CN(C)CCN(C)C,organocatalyst,CCCCC,72.15,3.255,0.224,650,1.84,14.5,0,0,116.2,116.208,0.1096,116.208,0.1096,GC1,1/29/2025,110-18-9,110-18-9,"Organic base, Amine ligand",lithiation
905,,,,GMT-oNF-2,300,87,-8,0,0,,,0.5,Petroleum ether,20,3.650866078,-0.164041995,21,DE,0,NC1CCCCC1,NC1CCCCC1,organocatalyst,CCCCC,72.15,3.255,0.224,650,1.84,14.5,0,0,116.2,99.177,1.2778,99.177,1.2778,GC1,1/29/2025,108-91-8,108-91-8,"Organic base, Synthesis reagent",synthesis reagent
906,,,,GMT-oNF-2,300,87,-8,0,0,,,0.5,Petroleum ether,20,3.650866078,-0.367556468,21,DE,0,CN(c1ccncc1)C,CN(c1ccncc1)C,organocatalyst,CCCCC,72.15,3.255,0.224,650,1.84,14.5,0,0,116.2,122.171,1.1476,122.171,1.1476,GC1,1/29/2025,1122-58-3,1122-58-3,Organic base,"Steiglich esterification, acetylation, silylation, tritylation"
907,,,,GMT-oNF-2,300,87,-8,0,0,,,0.5,Petroleum ether,20,3.650866078,-0.206773619,21,DE,0,OC[C@H]1N(C(OC(C)(C)C)=O)CCC1,OC[C@H]1N(C(OC(C)(C)C)=O)CCC1,organocatalyst,CCCCC,72.15,3.255,0.224,650,1.84,14.5,0,0,116.2,201.266,1.3782,201.266,1.3782,GC1,1/29/2025,69610-40-8,69610-40-8,Organocatalyst,asymmetric reactions
908,,,,PMPerformance,300,-1,0,1,1,,,0.5,Petroleum ether,20,1.418404367,-0.13443911,21,DE,0,c1cccnc1,c1cccnc1,organocatalyst,CCCCC,72.15,3.255,0.224,650,1.84,14.5,0,0,116.2,79.102,1.0816,79.102,1.0816,GC1,1/29/2025,110-86-1,110-86-1,"Organic base, Synthesis reagent",synthesis reagent
909,,,,PMPerformance,300,-1,0,1,1,,,0.5,Petroleum ether,20,1.418404367,-0.367412141,21,DE,0,CN(C)CCN(C)C,CN(C)CCN(C)C,organocatalyst,CCCCC,72.15,3.255,0.224,650,1.84,14.5,0,0,116.2,116.208,0.1096,116.208,0.1096,GC1,1/29/2025,110-18-9,110-18-9,"Organic base, Amine ligand",lithiation
910,,,,PMPerformance,300,-1,0,1,1,,,0.5,Petroleum ether,20,1.418404367,-0.189632546,21,DE,0,NC1CCCCC1,NC1CCCCC1,organocatalyst,CCCCC,72.15,3.255,0.224,650,1.84,14.5,0,0,116.2,99.177,1.2778,99.177,1.2778,GC1,1/29/2025,108-91-8,108-91-8,"Organic base, Synthesis reagent",synthesis reagent
911,,,,PMPerformance,300,-1,0,1,1,,,0.5,Petroleum ether,20,1.418404367,-0.396303901,21,DE,0,CN(c1ccncc1)C,CN(c1ccncc1)C,organocatalyst,CCCCC,72.15,3.255,0.224,650,1.84,14.5,0,0,116.2,122.171,1.1476,122.171,1.1476,GC1,1/29/2025,1122-58-3,1122-58-3,Organic base,"Steiglich esterification, acetylation, silylation, tritylation"
912,,,,PMPerformance,300,-1,0,1,1,,,0.5,Petroleum ether,20,1.418404367,-0.259358289,21,DE,0,OC[C@H]1N(C(OC(C)(C)C)=O)CCC1,OC[C@H]1N(C(OC(C)(C)C)=O)CCC1,organocatalyst,CCCCC,72.15,3.255,0.224,650,1.84,14.5,0,0,116.2,201.266,1.3782,201.266,1.3782,GC1,1/29/2025,69610-40-8,69610-40-8,Organocatalyst,asymmetric reactions
913,,,,SS336,500,82,0,0,1,,,0.5,Petroleum ether,20,0.762989989,-0.101702313,21,DE,0,c1cccnc1,c1cccnc1,organocatalyst,CCCCC,72.15,3.255,0.224,650,1.84,14.5,0,0,116.2,79.102,1.0816,79.102,1.0816,GC1,1/29/2025,110-86-1,110-86-1,"Organic base, Synthesis reagent",synthesis reagent
914,,,,SS336,500,82,0,0,1,,,0.5,Petroleum ether,20,0.762989989,-0.343450479,21,DE,0,CN(C)CCN(C)C,CN(C)CCN(C)C,organocatalyst,CCCCC,72.15,3.255,0.224,650,1.84,14.5,0,0,116.2,116.208,0.1096,116.208,0.1096,GC1,1/29/2025,110-18-9,110-18-9,"Organic base, Amine ligand",lithiation
915,,,,SS336,500,82,0,0,1,,,0.5,Petroleum ether,20,0.762989989,-0.075459318,21,DE,0,NC1CCCCC1,NC1CCCCC1,organocatalyst,CCCCC,72.15,3.255,0.224,650,1.84,14.5,0,0,116.2,99.177,1.2778,99.177,1.2778,GC1,1/29/2025,108-91-8,108-91-8,"Organic base, Synthesis reagent",synthesis reagent
916,,,,SS336,500,82,0,0,1,,,0.5,Petroleum ether,20,0.762989989,-0.126283368,21,DE,0,CN(c1ccncc1)C,CN(c1ccncc1)C,organocatalyst,CCCCC,72.15,3.255,0.224,650,1.84,14.5,0,0,116.2,122.171,1.1476,122.171,1.1476,GC1,1/29/2025,1122-58-3,1122-58-3,Organic base,"Steiglich esterification, acetylation, silylation, tritylation"
917,,,,SS336,500,82,0,0,1,,,0.5,Petroleum ether,20,0.762989989,-0.136363636,21,DE,0,OC[C@H]1N(C(OC(C)(C)C)=O)CCC1,OC[C@H]1N(C(OC(C)(C)C)=O)CCC1,organocatalyst,CCCCC,72.15,3.255,0.224,650,1.84,14.5,0,0,116.2,201.266,1.3782,201.266,1.3782,GC1,1/29/2025,69610-40-8,69610-40-8,Organocatalyst,asymmetric reactions
918,,,,GMT-oNF-2,300,87,-8,0,0,,,0.5,Petroleum ether,10,3.650866078,-0.070274989,21,DE,0,c1cccnc1,c1cccnc1,organocatalyst,CCCCC,72.15,3.255,0.224,650,1.84,14.5,0,0,116.2,79.102,1.0816,79.102,1.0816,GC1,1/29/2025,110-86-1,110-86-1,"Organic base, Synthesis reagent",synthesis reagent
919,,,,GMT-oNF-2,300,87,-8,0,0,,,0.5,Petroleum ether,10,3.650866078,-0.095846645,21,DE,0,CN(C)CCN(C)C,CN(C)CCN(C)C,organocatalyst,CCCCC,72.15,3.255,0.224,650,1.84,14.5,0,0,116.2,116.208,0.1096,116.208,0.1096,GC1,1/29/2025,110-18-9,110-18-9,"Organic base, Amine ligand",lithiation
920,,,,GMT-oNF-2,300,87,-8,0,0,,,0.5,Petroleum ether,10,3.650866078,-0.043963255,21,DE,0,NC1CCCCC1,NC1CCCCC1,organocatalyst,CCCCC,72.15,3.255,0.224,650,1.84,14.5,0,0,116.2,99.177,1.2778,99.177,1.2778,GC1,1/29/2025,108-91-8,108-91-8,"Organic base, Synthesis reagent",synthesis reagent
921,,,,GMT-oNF-2,300,87,-8,0,0,,,0.5,Petroleum ether,10,3.650866078,-0.032854209,21,DE,0,CN(c1ccncc1)C,CN(c1ccncc1)C,organocatalyst,CCCCC,72.15,3.255,0.224,650,1.84,14.5,0,0,116.2,122.171,1.1476,122.171,1.1476,GC1,1/29/2025,1122-58-3,1122-58-3,Organic base,"Steiglich esterification, acetylation, silylation, tritylation"
922,,,,GMT-oNF-2,300,87,-8,0,0,,,0.5,Petroleum ether,10,3.650866078,-0.13368984,21,DE,0,OC[C@H]1N(C(OC(C)(C)C)=O)CCC1,OC[C@H]1N(C(OC(C)(C)C)=O)CCC1,organocatalyst,CCCCC,72.15,3.255,0.224,650,1.84,14.5,0,0,116.2,201.266,1.3782,201.266,1.3782,GC1,1/29/2025,69610-40-8,69610-40-8,Organocatalyst,asymmetric reactions
