Repository: aronbeke/intelli-membrane

# intelli-membrane
Repository for explainable transfer learning in membrane science.

This codebase is to complement the manuscript "Energy-efficient membrane-assisted catalytic systems enabled by explainable transfer learning". The manuscript is currently under peer review.

## Example prediction
An example prediction script can be run with the python model_predict.py command from the command line, which performs rejection prediction for the inputs in example/prediction_input.csv, producing an example/prediction_output.csv file with the predicted rejection values.

The OSN Catalyst Dataset is available in the osncat.csv file.

File: data/osncat.csv (part 11 of 31)
ccc5)c(O[P]7(Oc8c(c9c(O7)cccc9)cccc8)[Rh+]4%10O[C-](C=C(C)O%10)C)c(C(C)(C)C)c1,ligand,Cc1ccccc1,92.141,2.73,0.59,867,2.38,18,1.4,2,106.8,786.798,14.8568,988.813,14.85539,,,,,Phosphine ligand,hydroformylation
5,10.1002/cctc.201601018,2016,ChemCatChem,GMT-oNF-2,300,87,-8,0,0,Xantphos,Rh(Xantphos)acac,0.2,Toluene,30,2,0.95,25,CF,0,CC1(C)c2cccc(P(c3ccccc3)c4ccccc4)c2Oc5c(P(c6ccccc6)c7ccccc7)cccc15,CC(c1c2c([P]3(c4ccccc4)c5ccccc5)ccc1)(c6c(O2)c([P]([Rh+]73O[C-](C=C(C)O7)C)(c8ccccc8)c9ccccc9)ccc6)C,ligand,Cc1ccccc1,92.141,2.73,0.59,867,2.38,18,1.4,2,106.8,578.632,7.6346,780.647,9.03599,,,,,Phosphine ligand,cross coupling
6,10.1002/cctc.201601018,2016,ChemCatChem,GMT-oNF-2,300,87,-8,0,0,Triphenylphosphine,Rh(TPP),0.2,Toluene,30,2,0.66,25,CF,0,c1(P(c2ccccc2)c3ccccc3)ccccc1,CC1=C[C-](C)O[Rh+]([P](c2ccccc2)(c3ccccc3)c4ccccc4)([P](c5ccccc5)(c6ccccc6)c7ccccc7)O1,ligand,Cc1ccccc1,92.141,2.73,0.59,867,2.38,18,1.4,2,106.8,262.292,3.4448,726.599,8.29099,,,,,Phosphine ligand,cross coupling
7,10.1002/ceat.201900110,2019,Chemical Engineering and Technology,DM300,300,59,-37.5,0,0,Magnesium Triflate,Magnesium Triflate,0.5,Ethanol,30,0.09435,0.9802,50,CF,0,[Mg++].[O-]S(=O)(=O)C(F)(F)F.[O-]S(=O)(=O)C(F)(F)F,[Mg++].[O-]S(=O)(=O)C(F)(F)F.[O-]S(=O)(=O)C(F)(F)F,metal_catalyst,C(C)O,46.069,-0.31,1.2,789,24.6,15.8,8.8,19.4,58.5,322.443,-0.278,322.443,-0.278,,,,,"Inorganic salt, Lewis acid","ring opening, enantioselective carbonyl-ene reaction, enantioselective Diels-Alder, enantioselective Strecker-type"
923,,,,PMPerformance,300,-1,0,1,1,,,0.5,Petroleum ether,10,1.418404367,-0.101047577,21,DE,0,c1cccnc1,c1cccnc1,organocatalyst,CCCCC,72.15,3.255,0.224,650,1.84,14.5,0,0,116.2,79.102,1.0816,79.102,1.0816,GC1,1/29/2025,110-86-1,110-86-1,"Organic base, Synthesis reagent",synthesis reagent
924,,,,PMPerformance,300,-1,0,1,1,,,0.5,Petroleum ether,10,1.418404367,-0.110223642,21,DE,0,CN(C)CCN(C)C,CN(C)CCN(C)C,organocatalyst,CCCCC,72.15,3.255,0.224,650,1.84,14.5,0,0,116.2,116.208,0.1096,116.208,0.1096,GC1,1/29/2025,110-18-9,110-18-9,"Organic base, Amine ligand",lithiation
925,,,,PMPerformance,300,-1,0,1,1,,,0.5,Petroleum ether,10,1.418404367,-0.083333333,21,DE,0,NC1CCCCC1,NC1CCCCC1,organocatalyst,CCCCC,72.15,3.255,0.224,650,1.84,14.5,0,0,116.2,99.177,1.2778,99.177,1.2778,GC1,1/29/2025,108-91-8,108-91-8,"Organic base, Synthesis reagent",synthesis reagent
926,,,,PMPerformance,300,-1,0,1,1,,,0.5,Petroleum ether,10,1.418404367,-0.301848049,21,DE,0,CN(c1ccncc1)C,CN(c1ccncc1)C,organocatalyst,CCCCC,72.15,3.255,0.224,650,1.84,14.5,0,0,116.2,122.171,1.1476,122.171,1.1476,GC1,1/29/2025,1122-58-3,1122-58-3,Organic base,"Steiglich esterification, acetylation, silylation, tritylation"
927,,,,PMPerformance,300,-1,0,1,1,,,0.5,Petroleum ether,10,1.418404367,-0.273618538,21,DE,0,OC[C@H]1N(C(OC(C)(C)C)=O)CCC1,OC[C@H]1N(C(OC(C)(C)C)=O)CCC1,organocatalyst,CCCCC,72.15,3.255,0.224,650,1.84,14.5,0,0,116.2,201.266,1.3782,201.266,1.3782,GC1,1/29/2025,69610-40-8,69610-40-8,Organocatalyst,asymmetric reactions
928,,,,SS336,500,82,0,0,1,,,0.5,Petroleum ether,10,0.762989989,-0.103884766,21,DE,0,c1cccnc1,c1cccnc1,organocatalyst,CCCCC,72.15,3.255,0.224,650,1.84,14.5,0,0,116.2,79.102,1.0816,79.102,1.0816,GC1,1/29/2025,110-86-1,110-86-1,"Organic base, Synthesis reagent",synthesis reagent
929,,,,SS336,500,82,0,0,1,,,0.5,Petroleum ether,10,0.762989989,-0.047923323,21,DE,0,CN(C)CCN(C)C,CN(C)CCN(C)C,organocatalyst,CCCCC,72.15,3.255,0.224,650,1.84,14.5,0,0,116.2,116.208,0.1096,116.208,0.1096,GC1,1/29/2025,110-18-9,110-18-9,"Organic base, Amine ligand",lithiation
930,,,,SS336,500,82,0,0,1,,,0.5,Petroleum ether,10,0.762989989,-0.085958005,21,DE,0,NC1CCCCC1,NC1CCCCC1,organocatalyst,CCCCC,72.15,3.255,0.224,650,1.84,14.5,0,0,116.2,99.177,1.2778,99.177,1.2778,GC1,1/29/2025,108-91-8,108-91-8,"Organic base, Synthesis reagent",synthesis reagent
931,,,,SS336,500,82,0,0,1,,,0.5,Petroleum ether,10,0.762989989,-0.127310062,21,DE,0,CN(c1ccncc1)C,CN(c1ccncc1)C,organocatalyst,CCCCC,72.15,3.255,0.224,650,1.84,14.5,0,0,116.2,122.171,1.1476,122.171,1.1476,GC1,1/29/2025,1122-58-3,1122-58-3,Organic base,"Steiglich esterification, acetylation, silylation, tritylation"
932,,,,SS336,500,82,0,0,1,,,0.5,Petroleum ether,10,0.762989989,-0.229055258,21,DE,0,OC[C@H]1N(C(OC(C)(C)C)=O)CCC1,OC[C@H]1N(C(OC(C)(C)C)=O)CCC1,organocatalyst,CCCCC,72.15,3.255,0.224,650,1.84,14.5,0,0,116.2,201.266,1.3782,201.266,1.3782,GC1,1/29/2025,69610-40-8,69610-40-8,Organocatalyst,asymmetric reactions
933,,,,SeppurePT,300,-1,0,1,1,,,0.5,Acetonitrile,10,0.021765249,0.997476434,21,CF,0,n12ccccc1c3ccccn3[Ru+2]245(n6c(c7n5cccc7)cccc6)n8c(c9ccccn94)cccc8.[P-](F)(F)(F)(F)(F)(F).[P-](F)(F)(F)(F)(F)(F),n12ccccc1c3ccccn3[Ru+2]245(n6c(c7n5cccc7)cccc6)n8c(c9ccccn94)cccc8.[P-](F)(F)(F)(F)(F)(F).[P-](F)(F)(F)(F)(F)(F),metal_catalyst,C(C)#N,41.053,-0.33,0.34,786,37.5,15.3,18,6.1,52.6,859.558,12.4551,859.558,12.4551,IrRu,1/29/2025,60804-74-2,60804-74-2,Photoredox catalyst,visible light mediated free radical reactions
934,,,,SeppurePT,300,-1,0,1,1,,,0.5,Acetonitrile,10,0.021765249,0.997030076,21,CF,0,n1([Ru+2]23(n4c5c(n3ccc6)c6ccc5ccc4)7n8cccc9ccc%10cccn2c%10c89)cccc%11ccc%12cccn7c%12c1%11.[Cl-].[Cl-],n1([Ru+2]23(n4c5c(n3ccc6)c6ccc5ccc4)7n8cccc9ccc%10cccn2c%10c89)cccc%11ccc%12cccn7c%12c1%11.[Cl-].[Cl-],metal_catalyst,C(C)#N,41.053,-0.33,0.34,786,37.5,15.3,18,6.1,52.6,712.606,-3.4637,712.606,-3.4637,IrRu,1/29/2025,23570-43-6,23570-43-6,Photoredox catalyst,visible light mediated free radical reactions
935,,,,SeppurePT,300,-1,0,1,1,,,0.5,Acetonitrile,10,0.021765249,0.804208121,21,CF,0,C1(C2=CC=CC=C23)=[N]([Ir]345([N]6=C(C7=CC=CC=C75)C=CC=C6)[N]8=C(C9=CC=CC=C94)C=CC=C8)C=CC=C1,C1(C2=CC=CC=C23)=[N]([Ir]345([N]6=C(C7=CC=CC=C75)C=CC=C6)[N]8=C(C9=CC=CC=C94)C=CC=C8)C=CC=C1,metal_catalyst,C(C)#N,41.053,-0.33,0.34,786,37.5,15.3,18,6.1,52.6,654.793,5.7671,654.793,5.7671,IrRu,1/29/2025,94928-86-6,94928-86-6,Photoredox catalyst,visible light mediated free radical reactions
936,,,,SeppurePT,300,-1,0,1,1,,,0.5,Acetonitrile,10,0.021765249,0.849309626,21,CF,0,CC(C)(C)C1=CC=[N]([Ir+]23([N]4=C(C5=C3C=C(F)C=C5F)C=CC(C(F)(F)F)=C4)6C(C=C(C(F)(F)F)C=C7)=C7C8=C(F)C=C(F)C=[N]82)C(C9=[N]6C=CC(C(C)(C)C)=C9)=C1.F[P-](F)(F)(F)(F)F,CC(C)(C)C1=CC=[N]([Ir+]23([N]4=C(C5=C3C=C(F)C=C5F)C=CC(C(F)(F)F)=C4)6C(C=C(C(F)(F)F)C=C7)=C7C8=C(F)C=C(F)C=[N]82)C(C9=[N]6C=CC(C(C)(C)C)=C9)=C1.F[P-](F)(F)(F)(F)F,metal_catalyst,C(C)#N,41.053,-0.33,0.34,786,37.5,15.3,18,6.1,52.6,1121.921,14.5589,1121.921,14.5589,IrRu,1/29/2025,870987-63-6,870987-63-6,Photoredox catalyst,visible light mediated free radical reactions
937,,,,SeppurePT,300,-1,0,1,1,,,0.5,Acetonitrile,20,0.021765249,0.991163114,21,CF,0,n12ccccc1c3ccccn3[Ru+2]245(n6c(c7n5cccc7)cccc6)n8c(c9ccccn94)cccc8.[P-](F)(F)(F)(F)(F)(F).[P-](F)(F)(F)(F)(F)(F),n12ccccc1c3ccccn3[Ru+2]245(n6c(c7n5cccc7)cccc6)n8c(c9ccccn94)cccc8.[P-](F)(F)(F)(F)(F)(F).[P-](F)(F)(F)(F)(F)(F),metal_catalyst,C(C)#N,41.053,-0.33,0.34,786,37.5,15.3,18,6.1,52.6,859.558,12.4551,859.558,12.4551,IrRu,1/29/2025,60804-74-2,60804-74-2,Photoredox catalyst,visible light mediated free radical reactions
938,,,,SeppurePT,300,-1,0,1,1,,,0.5,Acetonitrile,20,0.021765249,0.995757729,21,CF,0,n1([Ru+2]23(n4c5c(n3ccc6)c6ccc5ccc4)7n8cccc9ccc%10cccn2c%10c89)cccc%11ccc%12cccn7c%12c1%11.[Cl-].[Cl-],n1([Ru+2]23(n4c5c(n3ccc6)c6ccc5ccc4)7n8cccc9ccc%10cccn2c%10c89)cccc%11ccc%12cccn7c%12c1%11.[Cl-].[Cl-],metal_catalyst,C(C)#N,41.053,-0.33,0.34,786,37.5,15.3,18,6.1,52.6,712.606,-3.4637,712.606,-3.4637,IrRu,1/29/2025,23570-43-6,23570-43-6,Photoredox catalyst,visible light mediated free radical reactions
939,,,,SeppurePT,300,-1,0,1,1,,,0.5,Acetonitrile,20,0.021765249,0.764407423,21,CF,0,C1(C2=CC=CC=C23)=[N]([Ir]345([N]6=C(C7=CC=CC=C75)C=CC=C6)[N]8=C(C9=CC=CC=C94)C=CC=C8)C=CC=C1,C1(C2=CC=CC=C23)=[N]([Ir]345([N]6=C(C7=CC=CC=C75)C=CC=C6)[N]8=C(C9=CC=CC=C94)C=CC=C8)C=CC=C1,metal_catalyst,C(C)#N,41.053,-0.33,0.34,786,37.5,15.3,18,6.1,52.6,654.793,5.7671,654.793,5.7671,IrRu,1/29/2025,94928-86-6,94928-86-6,Photoredox catalyst,visible light mediated free radical reactions
940,,,,SeppurePT,300,-1,0,1,1,,,0.5,Acetonitrile,20,0.021765249,0.7393322,21,CF,0,CC(C)(C)C1=CC=[N]([Ir+]23([N]4=C(C5=C3C=C(F)C=C5F)C=CC(C(F)(F)F)=C4)6C(C=C(C(F)(F)F)C=C7)=C7C8=C(F)C=C(F)C=[N]82)C(C9=[N]6C=CC(C(C)(C)C)=C9)=C1.F[P-](F)(F)(F)(F)F,CC(C)(C)C1=CC=[N]([Ir+]23([N]4=C(C5=C3C=C(F)C=C5F)C=CC(C(F)(F)F)=C4)6C(C=C(C(F)(F)F)C=C7)=C7C8=C(F)C=C(F)C=[N]82)C(C9=[N]6C=CC(C(C)(C)C)=C9)=C1.F[P-](F)(F)(F)(F)F,metal_catalyst,C(C)#N,41.053,-0.33,0.34,786,37.5,15.3,18,6.1,52.6,1121.921,14.5589,1121.921,14.5589,IrRu,1/29/2025,870987-63-6,870987-63-6,Photoredox catalyst,visible light mediated free radical reactions
941,,,,NFX,225,-1,0,1,1,,,0.5,Ethanol,10,0.24,0.896957025,21,CF,0,CC(C)(C)C1=CC=[N]([Ir+]23([N]4=C(C5=C3C=C(F)C=C5F)C=CC(C(F)(F)F)=C4)6C(C=C(C(F)(F)F)C=C7)=C7C8=C(F)C=C(F)C=[N]82)C(C9=[N]6C=CC(C(C)(C)C)=C9)=C1.F[P-](F)(F)(F)(F)F,CC(C)(C)C1=CC=[N]([Ir+]23([N]4=C(C5=C3C=C(F)C=C5F)C=CC(C(F)(F)F)=C4)6C(C=C(C(F)(F)F)C=C7)=C7C8=C(F)C=C(F)C=[N]82)C(C9=[N]6C=CC(C(C)(C)C)=C9)=C1.F[P-](F)(F)(F)(F)F,metal_catalyst,C(C)O,46.069,-0.31,1.2,789,24.6,15.8,8.8,19.4,58.5,1121.921,14.5589,1121.921,14.5589,IrRu,1/29/2025,870987-63-6,870987-63-6,Photoredox catalyst,visible light mediated free radical reactions
942,,,,TS40,250,-1,0,1,1,,,0.5,Ethanol,10,0.3787,0.901630126,21,CF,1,CC(C)(C)C1=CC=[N]([Ir+]23([N]4=C(C5=C3C=C(F)C=C5F)C=CC(C(F)(F)F)=C4)6C(C=C(C(F)(F)F)C=C7)=C7C8=C(F)C=C(F)C=[N]82)C(C9=[N]6C=CC(C(C)(C)C)=C9)=C1.F[P-](F)(F)(F)(F)F,CC(C)(C)C1=CC=[N]([Ir+]23([N]4=C(C5=C3C=C(F)C=C5F)C=CC(C(F)(F)F)=C4)6C(C=C(C(F)(F)F)C=C7)=C7C8=C(F)C=C(F)C=[N]82)C(C9=[N]6C=CC(C(C)(C)C)=C9)=C1.F[P-](F)(F)(F)(F)F,metal_catalyst,C(C)O,46.069,-0.31,1.2,789,24.6,15.8,8.8,19.4,58.5,1121.921,14.5589,1121.921,14.5589,IrRu,1/29/2025,870987-63-6,870987-63-6,Photoredox catalyst,visible light mediated free radical reactions
943,,,,SB90,200,-1,0,1,1,,,0.5,Ethanol,10,2.033857,-0.265045639,21,CF,0,CC(C)(C)C1=CC=[N]([Ir+]23([N]4=C(C5=C3C=C(F)C=C5F)C=CC(C(F)(F)F)=C4)6C(C=C(C(F)(F)F)C=C7)=C7C8=C(F)C=C(F)C=[N]82)C(C9=[N]6C=CC(C(C)(C)C)=C9)=C1.F[P-](F)(F)(F)(F)F,CC(C)(C)C1=CC=[N]([Ir+]23([N]4=C(C5=C3C=C(F)C=C5F)C=CC(C(F)(F)F)=C4)6C(C=C(C(F)(F)F)C=C7)=C7C8=C(F)C=C(F)C=[N]82)C(C9=[N]6C=CC(C(C)(C)C)=C9)=C1.F[P-](F)(F)(F)(F)F,metal_catalyst,C(C)O,46.069,-0.31,1.2,789,24.6,15.8,8.8,19.4,58.5,1121.921,14.5589,1121.921,14.5589,IrRu,1/29/2025,870987-63-6,870987-63-6,Photoredox catalyst,visible light mediated free radical reactions
944,,,,NFX,225,-1,0,1,1,,,0.5,Ethanol,20,0.24,0.846851768,21,CF,0,CC(C)(C)C1=CC=[N]([Ir+]23([N]4=C(C5=C3C=C(F)C=C5F)C=CC(C(F)(F)F)=C4)6C(C=C(C(F)(F)F)C=C7)=C7C8=C(F)C=C(F)C=[N]82)C(C9=[N]6C=CC(C(C)(C)C)=C9)=C1.F[P-](F)(F)(F)(F)F,CC(C)(C)C1=CC=[N]([Ir+]23([N]4=C(C5=C3C=C(F)C=C5F)C=CC(C(F)(F)F)=C4)6C(C=C(C(F)(F)F)C=C7)=C7C8=C(F)C=C(F)C=[N]82)C(C9=[N]6C=CC(C(C)(C)C)=C9)=C1.F[P-](F)(F)(F)(F)F,metal_catalyst,C(C)O,46.069,-0.31,1.2,789,24.6,15.8,8.8,19.4,58.5,1121.921,14.5589,1121.921,14.5589,IrRu,1/29/2025,870987-63-6,870987-63-6,Photoredox catalyst,visible light mediated free radical reactions
945,,,,TS40,250,-1,0,1,1,,,0.5,Ethanol,20,0.3787,0.840373608,21,CF,1,CC(C)(C)C1=CC=[N]([Ir+]23([N]4=C(C5=C3C=C(F)C=C5F)C=CC(C(F)(F)F)=C4)6C(C=C(C(F)(F)F)C=C7)=C7C8=C(F)C=C(F)C=[N]82)C(C9=[N]6C=CC(C(C)(C)C)=C9)=C1.F[P-](F)(F)(F)(F)F,CC(C)(C)C1=CC=[N]([Ir+]23([N]4=C(C5=C3C=C(F)C=C5F)C=CC(C(F)(F)F)=C4)6C(C=C(C(F)(F)F)C=C7)=C7C8=C(F)C=C(F)C=[N]82)C(C9=[N]6C=CC(C(C)(C)C)=C9)=C1.F[P-](F)(F)(F)(F)F,metal_catalyst,C(C)O,46.069,-0.31,1.2,789,24.6,15.8,8.8,19.4,58.5,1121.921,14.5589,1121.921,14.5589,IrRu,1/29/2025,870987-63-6,870987-63-6,Photoredox catalyst,visible light mediated free radical reactions
946,,,,SB90,200,-1,0,1,1,,,0.5,Ethanol,20,2.033857,-0.214539344,21,CF,0,CC(C)(C)C1=CC=[N]([Ir+]23([N]4=C(C5=C3C=C(F)C=C5F)C=CC(C(F)(F)F)=C4)6C(C=C(C(F)(F)F)C=C7)=C7C8=C(F)C=C(F)C=[N]82)C(C9=[N]6C=CC(C(C)(C)C)=C9)=C1.F[P-](F)(F)(F)(F)F,CC(C)(C)C1=CC=[N]([Ir+]23([N]4=C(C5=C3C=C(F)C=C5F)C=CC(C(F)(F)F)=C4)6C(C=C(C(F)(F)F)C=C7)=C7C8=C(F)C=C(F)C=[N]82)C(C9=[N]6C=CC(C(C)(C)C)=C9)=C1.F[P-](F)(F)(F)(F)F,metal_catalyst,C(C)O,46.069,-0.31,1.2,789,24.6,15.8,8.8,19.4,58.5,1121.921,14.5589,1121.921,14.5589,IrRu,1/29/2025,870987-63-6,870987-63-6,Photoredox catalyst,visible light mediated free radical reactions
947,,,,NFX,225,-1,0,1,1,,,0.5,Ethanol,30,0.24,0.823611364,21,CF,0,CC(C)(C)C1=CC=[N]([Ir+]23([N]4=C(C5=C3C=C(F)C=C5F)C=CC(C(F)(F)F)=C4)6C(C=C(C(F)(F)F)C=C7)=C7C8=C(F)C=C(F)C=[N]82)C(C9=[N]6C=CC(C(C)(C)C)=C9)=C1.F[P-](F)(F)(F)(F)F,CC(C)(C)C1=CC=[N]([Ir+]23([N]4=C(C5=C3C=C(F)C=C5F)C=CC(C(F)(F)F)=C4)6C(C=C(C(F)(F)F)C=C7)=C7C8=C(F)C=C(F)C=[N]82)C(C9=[N]6C=CC(C(C)(C)C)=C9)=C1.F[P-](F)(F)(F)(F)F,metal_catalyst,C(C)O,46.069,-0.31,1.2,789,24.6,15.8,8.8,19.4,58.5,1121.921,14.5589,1121.921,14.5589,IrRu,1/29/2025,870987-63-6,870987-63-6,Photoredox catalyst,visible light mediated free radical reactions
948,,,,TS40,250,-1,0,1,1,,,0.5,Ethanol,30,0.3787,0.780345566,21,CF,1,CC(C)(C)C1=CC=[N]([Ir+]23([N]4=C(C5=C3C=C(F)C=C5F)C=CC(C(F)(F)F)=C4)6C(C=C(C(F)(F)F)C=C7)=C7C8=C(F)C=C(F)C=[N]82)C(C9=[N]6C=CC(C(C)(C)C)=C9)=C1.F[P-](F)(F)(F)(F)F,CC(C)(C)C1=CC=[N]([Ir+]23([N]4=C(C5=C3C=C(F)C=C5F)C=CC(C(F)(F)F)=C4)6C(C=C(C(F)(F)F)C=C7)=C7C8=C(F)C=C(F)C=[N]82)C(C9=[N]6C=CC(C(C)(C)C)=C9)=C1.F[P-](F)(F)(F)(F)F,metal_catalyst,C(C)O,46.069,-0.31,1.2,789,24.6,15.8,8.8,19.4,58.5,1121.921,14.5589,1121.921,14.5589,IrRu,1/29/2025,870987-63-6,870987-63-6,Photoredox catalyst,visible light mediated free radical reactions
949,,,,SB90,200,-1,0,1,1,,,0.5,Ethanol,30,2.033857,-0.2552262,21,CF,0,CC(C)(C)C1=CC=[N]([Ir+]23([N]4=C(C5=C3C=C(F)C=C5F)C=CC(C(F)(F)F)=C4)6C(C=C(C(F)(F)F)C=C7)=C7C8=C(F)C=C(F)C=[N]82)C(C9=[N]6C=CC(C(C)(C)C)=C9)=C1.F[P-](F)(F)(F)(F)F,CC(C)(C)C1=CC=[N]([Ir+]23([N]4=C(C5=C3C=C(F)C=C5F)C=CC(C(F)(F)F)=C4)6C(C=C(C(F)(F)F)C=C7)=C7C8=C(F)C=C(F)C=[N]82)C(C9=[N]6C=CC(C(C)(C)C)=C9)=C1.F[P-](F)(F)(F)(F)F,metal_catalyst,C(C)O,46.069,-0.31,1.2,789,24.6,15.8,8.8,19.4,58.5,1121.921,14.5589,1121.921,14.5589,IrRu,1/29/2025,870987-63-6,870987-63-6,Photoredox catalyst,visible light mediated free radical reactions
950,,,,NFX,225,-1,0,1,1,,,0.5,Ethanol,10,0.24,0.946129754,21,CF,0,S=c1c(NC[C@H]2NCCC2)c(NCc3ccccc3)c1=S,S=c1c(NC[C@H]2NCCC2)c(NCc3ccccc3)c1=S,organocatalyst,C(C)O,46.069,-0.31,1.2,789,24.6,15.8,8.8,19.4,58.5,317.483,3.79718,317.483,3.79718,KJOC1,1/30/2025,KJ2,KJ2,Organocatalyst,"asymmetric Michael addition, asymmetric Friedel-Crafts reactions, multicomponent coupling"
951,,,,NFX,225,-1,0,1,1,,,0.5,Ethanol,10,0.24,0.96835736,21,CF,0,O=c(c(NCc1ccccc1)c2NC[C@H]3N(CCC3)C(OC(C)(C)C)=O)c2=O,O=c(c(NCc1ccccc1)c2NC[C@H]3N(CCC3)C(OC(C)(C)C)=O)c2=O,organocatalyst,C(C)O,46.069,-0.31,1.2,789,24.6,15.8,8.8,19.4,58.5,385.464,2.7061,385.464,2.7061,KJOC1,1/30/2025,KJ6,KJ6,Organocatalyst,"asymmetric catalysis, asymmetric dihydroxylation, asymmetric aminohydroxylation"
952,,,,NFX,225,-1,0,1,1,,,0.5,Ethanol,10,0.24,0.934919366,21,CF,0,Oc(c1c2c(O)ccc3c2cccc3)ccc4c1cccc4,Oc(c1c2c(O)ccc3c2cccc3)ccc4c1cccc4,organocatalyst,C(C)O,46.069,-0.31,1.2,789,24.6,15.8,8.8,19.4,58.5,286.33,5.0712,286.33,5.0712,KJOC1,1/30/2025,18531-99-2,18531-99-2,Organocatalyst,asymmetric catalysis
953,,,,NFX,225,-1,0,1,1,,,0.5,Ethanol,10,0.24,0.981683518,21,CF,0,O=c(c(N[C@@H](c(ccn1)c2c1ccc(OC)c2)[C@H]3N4CCC(C3)C(C#C)C4)c5Nc6cc(C(F)(F)F)cc(C(F)(F)F)c6)c5=O,O=c(c(N[C@@H](c(ccn1)c2c1ccc(OC)c2)[C@H]3N4CCC(C3)C(C#C)C4)c5Nc6cc(C(F)(F)F)cc(C(F)(F)F)c6)c5=O,organocatalyst,C(C)O,46.069,-0.31,1.2,789,24.6,15.8,8.8,19.4,58.5,628.573,6.1174,628.573,6.1174,KJOC1,1/30/2025,KJ7,KJ7,Organocatalyst,"asymmetric catalysis, asymmetric dihydroxylation, asymmetric aminohydroxylation"
954,,,,NFX,225,-1,0,1,1,,,0.5,Ethanol,10,0.24,0.983327339,21,CF,0,CC[C@@H]1CN2CCC1CC2[C@H](Oc3c4ccccc4c(O[C@@H](C5CC6CCN5C[C@@H]6CC)c7c8cc(OC)ccc8ncc7)nn3)c9c%10cc(OC)ccc%10ncc9,CC[C@@H]1CN2CCC1CC2[C@H](Oc3c4ccccc4c(O[C@@H](C5CC6CCN5C[C@@H]6CC)c7c8cc(OC)ccc8ncc7)nn3)c9c%10cc(OC)ccc%10ncc9,organocatalyst,C(C)O,46.069,-0.31,1.2,789,24.6,15.8,8.8,19.4,58.5,778.998,9.2244,778.998,9.2244,KJOC1,1/30/2025,140924-50-1,140924-50-1,"Organocatalyst, Cinchona alkaloid","asymmetric catalysis, asymmetric dihydroxylation, asymmetric aminohydroxylation"
955,,,,NFX,225,-1,0,1,1,,,0.5,Ethanol,10,0.24,0.935617287,21,CF,0,N#Cc1c(n2c3ccccc3c4ccccc24)c(C#N)c(n(c5c6cccc5)c7c6cccc7)c(n(c8c9cccc8)c%10c9cccc%10)c1n(c%11c%12cccc%11)c%13c%12cccc%13,N#Cc1c(n2c3ccccc3c4ccccc24)c(C#N)c(n(c5c6cccc5)c7c6cccc7)c(n(c8c9cccc8)c%10c9cccc%10)c1n(c%11c%12cccc%11)c%13c%12cccc%13,organocatalyst,C(C)O,46.069,-0.31,1.2,789,24.6,15.8,8.8,19.4,58.5,788.914,13.81836,788.914,13.81836,KJOC1,1/30/2025,1416881-52-1,1416881-52-1,Photoredox catalyst,visible light mediated free radical reactions
956,,,,TS40,250,-1,0,1,1,,,0.5,Ethanol,10,0.3787,0.916800895,21,CF,1,S=c1c(NC[C@H]2NCCC2)c(NCc3ccccc3)c1=S,S=c1c(NC[C@H]2NCCC2)c(NCc3ccccc3)c1=S,organocatalyst,C(C)O,46.069,-0.31,1.2,789,24.6,15.8,8.8,19.4,58.5,317.483,3.79718,317.483,3.79718,KJOC1,1/30/2025,KJ2,KJ2,Organocatalyst,"asymmetric Michael addition, asymmetric Friedel-Crafts reactions, multicomponent coupling"
957,,,,TS40,250,-1,0,1,1,,,0.5,Ethanol,10,0.3787,0.947096945,21,CF,1,O=c(c(NCc1ccccc1)c2NC[C@H]3N(CCC3)C(OC(C)(C)C)=O)c2=O,O=c(c(NCc1ccccc1)c2NC[C@H]3N(CCC3)C(OC(C)(C)C)=O)c2=O,organocatalyst,C(C)O,46.069,-0.31,1.2,789,24.6,15.8,8.8,19.4,58.5,385.464,2.7061,385.464,2.7061,KJOC1,1/30/2025,KJ6,KJ6,Organocatalyst,"asymmetric catalysis, asymmetric dihydroxylation, asymmetric aminohydroxylation"
958,,,,TS40,250,-1,0,1,1,,,0.5,Ethanol,10,0.3787,0.902365202,21,CF,1,Oc(c1c2c(O)ccc3c2cccc3)ccc4c1cccc4,Oc(c1c2c(O)ccc3c2cccc3)ccc4c1cccc4,organocatalyst,C(C)O,46.069,-0.31,1.2,789,24.6,15.8,8.8,19.4,58.5,286.33,5.0712,286.33,5.0712,KJOC1,1/30/2025,18531-99-2,18531-99-2,Organocatalyst,asymmetric catalysis
959,,,,TS40,250,-1,0,1,1,,,0.5,Ethanol,10,0.3787,0.969198213,21,CF,1,O=c(c(N[C@@H](c(ccn1)c2c1ccc(OC)c2)[C@H]3N4CCC(C3)C(C#C)C4)c5Nc6cc(C(F)(F)F)cc(C(F)(F)F)c6)c5=O,O=c(c(N[C@@H](c(ccn1)c2c1ccc(OC)c2)[C@H]3N4CCC(C3)C(C#C)C4)c5Nc6cc(C(F)(F)F)cc(C(F)(F)F)c6)c5=O,organocatalyst,C(C)O,46.069,-0.31,1.2,789,24.6,15.8,8.8,19.4,58.5,628.573,6.1174,628.573,6.1174,KJOC1,1/30/2025,KJ7,KJ7,Organocatalyst,"asymmetric catalysis, asymmetric dihydroxylation, asymmetric aminohydroxylation"
960,,,,TS40,250,-1,0,1,1,,,0.5,Ethanol,10,0.3787,0.974721266,21,CF,1,CC[C@@H]1CN2CCC1CC2[C@H](Oc3c4ccccc4c(O[C@@H](C5CC6CCN5C[C@@H]6CC)c7c8cc(OC)ccc8ncc7)nn3)c9c%10cc(OC)ccc%10ncc9,CC[C@@H]1CN2CCC1CC2[C@H](Oc3c4ccccc4c(O[C@@H](C5CC6CCN5C[C@@H]6CC)c7c8cc(OC)ccc8ncc7)nn3)c9c%10cc(OC)ccc%10ncc9,organocatalyst,C(C)O,46.069,-0.31,1.2,789,24.6,15.8,8.8,19.4,58.5,778.998,9.2244,778.998,9.2244,KJOC1,1/30/2025,140924-50-1,140924-50-1,"Organocatalyst, Cinchona alkaloid","asymmetric catalysis, asymmetric dihydroxylation, asymmetric aminohydroxylation"
961,,,,TS40,250,-1,0,1,1,,,0.5,Ethanol,10,0.3787,0.917083204,21,CF,1,N#Cc1c(n2c3ccccc3c4ccccc24)c(C#N)c(n(c5c6cccc5)c7c6cccc7)c(n(c8c9cccc8)c%10c9cccc%10)c1n(c%11c%12cccc%11)c%13c%12cccc%13,N#Cc1c(n2c3ccccc3c4ccccc24)c(C#N)c(n(c5c6cccc5)c7c6cccc7)c(n(c8c9cccc8)c%10c9cccc%10)c1n(c%11c%12cccc%11)c%13c%12cccc%13,organocatalyst,C(C)O,46.069,-0.31,1.2,789,24.6,15.8,8.8,19.4,58.5,788.914,13.81836,788.914,13.81836,KJOC1,1/30/2025,1416881-52-1,1416881-52-1,Photoredox catalyst,visible light mediated free radical reactions
962,,,,SB90,200,-1,0,1,1,,,0.5,Ethanol,10,2.033857,-0.281991051,21,CF,0,S=c1c(NC[C@H]2NCCC2)c(NCc3ccccc3)c1=S,S=c1c(NC[C@H]2NCCC2)c(NCc3ccccc3)c1=S,organocatalyst,C(C)O,46.069,-0.31,1.2,789,24.6,15.8,8.8,19.4,58.5,317.483,3.79718,317.483,3.79718,KJOC1,1/30/2025,KJ2,KJ2,Organocatalyst,"asymmetric Michael addition, asymmetric Friedel-Crafts reactions, multicomponent coupling"
963,,,,SB90,200,-1,0,1,1,,,0.5,Ethanol,10,2.033857,0.214703743,21,CF,0,O=c(c(NCc1ccccc1)c2NC[C@H]3N(CCC3)C(OC(C)(C)C)=O)c2=O,O=c(c(NCc1ccccc1)c2NC[C@H]3N(CCC3)C(OC(C)(C)C)=O)c2=O,organocatalyst,C(C)O,46.069,-0.31,1.2,789,24.6,15.8,8.8,19.4,58.5,385.464,2.7061,385.464,2.7061,KJOC1,1/30/2025,KJ6,KJ6,Organocatalyst,"asymmetric catalysis, asymmetric dihydroxylation, asymmetric aminohydroxylation"
964,,,,SB90,200,-1,0,1,1,,,0.5,Ethanol,10,2.033857,-0.22894741,21,CF,0,Oc(c1c2c(O)ccc3c2cccc3)ccc4c1cccc4,Oc(c1c2c(O)ccc3c2cccc3)ccc4c1cccc4,organocatalyst,C(C)O,46.069,-0.31,1.2,789,24.6,15.8,8.8,19.4,58.5,286.33,5.0712,286.33,5.0712,KJOC1,1/30/2025,18531-99-2,18531-99-2,Organocatalyst,asymmetric catalysis
965,,,,SB90,200,-1,0,1,1,,,0.5,Ethanol,10,2.033857,-0.279308723,21,CF,0,O=c(c(N[C@@H](c(ccn1)c2c1ccc(OC)c2)[C@H]3N4CCC(C3)C(C#C)C4)c5Nc6cc(C(F)(F)F)cc(C(F)(F)F)c6)c5=O,O=c(c(N[C@@H](c(ccn1)c2c1ccc(OC)c2)[C@H]3N4CCC(C3)C(C#C)C4)c5Nc6cc(C(F)(F)F)cc(C(F)(F)F)c6)c5=O,organocatalyst,C(C)O,46.069,-0.31,1.2,789,24.6,15.8,8.8,19.4,58.5,628.573,6.1174,628.573,6.1174,KJOC1,1/30/2025,KJ7,KJ7,Organocatalyst,"asymmetric catalysis, asymmetric dihydroxylation, asymmetric aminohydroxylation"
966,,,,SB90,200,-1,0,1,1,,,0.5,Ethanol,10,2.033857,-0.339541694,21,CF,0,CC[C@@H]1CN2CCC1CC2[C@H](Oc3c4ccccc4c(O[C@@H](C5CC6CCN5C[C@@H]6CC)c7c8cc(OC)ccc8ncc7)nn3)c9c%10cc(OC)ccc%10ncc9,CC[C@@H]1CN2CCC1CC2[C@H](Oc3c4ccccc4c(O[C@@H](C5CC6CCN5C[C@@H]6CC)c7c8cc(OC)ccc8ncc7)nn3)c9c%10cc(OC)ccc%10ncc9,organocatalyst,C(C)O,46.069,-0.31,1.2,789,24.6,15.8,8.8,19.4,58.5,778.998,9.2244,778.998,9.2244,KJOC1,1/30/2025,140924-50-1,140924-50-1,"Organocatalyst, Cinchona alkaloid","asymmetric catalysis, asymmetric dihydroxylation, asymmetric aminohydroxylation"
967,,,,SB90,200,-1,0,1,1,,,0.5,Ethanol,10,2.033857,-0.195536781,21,CF,0,N#Cc1c(n2c3ccccc3c4ccccc24)c(C#N)c(n(c5c6cccc5)c7c6cccc7)c(n(c8c9cccc8)c%10c9cccc%10)c1n(c%11c%12cccc%11)c%13c%12cccc%13,N#Cc1c(n2c3ccccc3c4ccccc24)c(C#N)c(n(c5c6cccc5)c7c6cccc7)c(n(c8c9cccc8)c%10c9cccc%10)c1n(c%11c%12cccc%11)c%13c%12cccc%13,organocatalyst,C(C)O,46.069,-0.31,1.2,789,24.6,15.8,8.8,19.4,58.5,788.914,13.81836,788.914,13.81836,KJOC1,1/30/2025,1416881-52-1,1416881-52-1,Photoredox catalyst,visible light mediated free radical reactions
968,,,,NFX,225,-1,0,1,1,,,0.5,Ethanol,20,0.24,0.998571367,21,CF,0,S=c1c(NC[C@H]2NCCC2)c(NCc3ccccc3)c1=S,S=c1c(NC[C@H]2NCCC2)c(NCc3ccccc3)c1=S,organocatalyst,C(C)O,46.069,-0.31,1.2,789,24.6,15.8,8.8,19.4,58.5,317.483,3.79718,317.483,3.79718,KJOC1,1/30/2025,KJ2,KJ2,Organocatalyst,"asymmetric Michael addition, asymmetric Friedel-Crafts reactions, multicomponent coupling"
969,,,,NFX,225,-1,0,1,1,,,0.5,Ethanol,20,0.24,0.99932358,21,CF,0,O=c(c(NCc1ccccc1)c2NC[C@H]3N(CCC3)C(OC(C)(C)C)=O)c2=O,O=c(c(NCc1ccccc1)c2NC[C@H]3N(CCC3)C(OC(C)(C)C)=O)c2=O,organocatalyst,C(C)O,46.069,-0.31,1.2,789,24.6,15.8,8.8,19.4,58.5,385.464,2.7061,385.464,2.7061,KJOC1,1/30/2025,KJ6,KJ6,Organocatalyst,"asymmetric catalysis, asymmetric dihydroxylation, asymmetric aminohydroxylation"
970,,,,NFX,225,-1,0,1,1,,,0.5,Ethanol,20,0.24,0.994021555,21,CF,0,Oc(c1c2c(O)ccc3c2cccc3)ccc4c1cccc4,Oc(c1c2c(O)ccc3c2cccc3)ccc4c1cccc4,organocatalyst,C(C)O,46.069,-0.31,1.2,789,24.6,15.8,8.8,19.4,58.5,286.33,5.0712,286.33,5.0712,KJOC1,1/30/2025,18531-99-2,18531-99-2,Organocatalyst,asymmetric catalysis
971,,,,NFX,225,-1,0,1,1,,,0.5,Ethanol,20,0.24,0.999532874,21,CF,0,O=c(c(N[C@@H](c(ccn1)c2c1ccc(OC)c2)[C@H]3N4CCC(C3)C(C#C)C4)c5Nc6cc(C(F)(F)F)cc(C(F)(F)F)c6)c5=O,O=c(c(N[C@@H](c(ccn1)c2c1ccc(OC)c2)[C@H]3N4CCC(C3)C(C#C)C4)c5Nc6cc(C(F)(F)F)cc(C(F)(F)F)c6)c5=O,organocatalyst,C(C)O,46.069,-0.31,1.2,789,24.6,15.8,8.8,19.4,58.5,628.573,6.1174,628.573,6.1174,KJOC1,1/30/2025,KJ7,KJ7,Organocatalyst,"asymmetric catalysis, asymmetric dihydroxylation, asymmetric aminohydroxylation"
972,,,,NFX,225,-1,0,1,1,,,0.5,Ethanol,20,0.24,0.985042146,21,CF,0,CC[C@@H]1CN2CCC1CC2[C@H](Oc3c4ccccc4c(O[C@@H](C5CC6CCN5C[C@@H]6CC)c7c8cc(OC)ccc8ncc7)nn3)c9c%10cc(OC)ccc%10ncc9,CC[C@@H]1CN2CCC1CC2[C@H](Oc3c4ccccc4c(O[C@@H](C5CC6CCN5C[C@@H]6CC)c7c8cc(OC)ccc8ncc7)nn3)c9c%10cc(OC)ccc%10ncc9,organocatalyst,C(C)O,46.069,-0.31,1.2,789,24.6,15.8,8.8,19.4,58.5,778.998,9.2244,778.998,9.2244,KJOC1,1/30/2025,140924-50-1,140924-50-1,"Organocatalyst, Cinchona alkaloid","asymmetric catalysis, asymmetric dihydroxylation, asymmetric aminohydroxylation"
973,,,,NFX,225,-1,0,1,1,,,0.5,Ethanol,20,0.24,0.928610791,21,CF,0,N#Cc1c(n2c3ccccc3c4ccccc24)c(C#N)c(n(c5c6cccc5)c7c6cccc7)c(n(c8c9cccc8)c%10c9cccc%10)c1n(c%11c%12cccc%11)c%13c%12cccc%13,N#Cc1c(n2c3ccccc3c4ccccc24)c(C#N)c(n(c5c6cccc5)c7c6cccc7)c(n(c8c9cccc8)c%10c9cccc%10)c1n(c%11c%12cccc%11)c%13c%12cccc%13,organocatalyst,C(C)O,46.069,-0.31,1.2,789,24.6,15.8,8.8,19.4,58.5,788.914,13.81836,788.914,13.81836,KJOC1,1/30/2025,1416881-52-1,1416881-52-1,Photoredox catalyst,visible light mediated free radical reactions
974,,,,TS40,250,-1,0,1,1,,,0.5,Ethanol,20,0.3787,0.862483224,21,CF,1,S=c1c(NC[C@H]2NCCC2)c(NCc3ccccc3)c1=S,S=c1c(NC[C@H]2NCCC2)c(NCc3ccccc3)c1=S,organocatalyst,C(C)O,46.069,-0.31,1.2,789,24.6,15.8,8.8,19.4,58.5,317.483,3.79718,317.483,3.79718,KJOC1,1/30/2025,KJ2,KJ2,Organocatalyst,"asymmetric Michael addition, asymmetric Friedel-Crafts reactions, multicomponent coupling"
975,,,,TS40,250,-1,0,1,1,,,0.5,Ethanol,20,0.3787,0.879896177,21,CF,1,O=c(c(NCc1ccccc1)c2NC[C@H]3N(CCC3)C(OC(C)(C)C)=O)c2=O,O=c(c(NCc1ccccc1)c2NC[C@H]3N(CCC3)C(OC(C)(C)C)=O)c2=O,organocatalyst,C(C)O,46.069,-0.31,1.2,789,24.6,15.8,8.8,19.4,58.5,385.464,2.7061,385.464,2.7061,KJOC1,1/30/2025,KJ6,KJ6,Organocatalyst,"asymmetric catalysis, asymmetric dihydroxylation, asymmetric aminohydroxylation"
976,,,,TS40,250,-1,0,1,1,,,0.5,Ethanol,20,0.3787,0.836826179,21,CF,1,Oc(c1c2c(O)ccc3c2cccc3)ccc4c1cccc4,Oc(c1c2c(O)ccc3c2cccc3)ccc4c1cccc4,organocatalyst,C(C)O,46.069,-0.31,1.2,789,24.6,15.8,8.8,19.4,58.5,286.33,5.0712,286.33,5.0712,KJOC1,1/30/2025,18531-99-2,18531-99-2,Organocatalyst,asymmetric catalysis
977,,,,TS40,250,-1,0,1,1,,,0.5,Ethanol,20,0.3787,0.890984468,21,CF,1,O=c(c(N[C@@H](c(ccn1)c2c1ccc(OC)c2)[C@H]3N4CCC(C3)C(C#C)C4)c5Nc6cc(C(F)(F)F)cc(C(F)(F)F)c6)c5=O,O=c(c(N[C@@H](c(ccn1)c2c1ccc(OC)c2)[C@H]3N4CCC(C3)C(C#C)C4)c5Nc6cc(C(F)(F)F)cc(C(F)(F)F)c6)c5=O,organocatalyst,C(C)O,46.069,-0.31,1.2,789,24.6,15.8,8.8,19.4,58.5,628.573,6.1174,628.573,6.1174,KJOC1,1/30/2025,KJ7,KJ7,Organocatalyst,"asymmetric catalysis, asymmetric dihydroxylation, asymmetric aminohydroxylation"
978,,,,TS40,250,-1,0,1,1,,,0.5,Ethanol,20,0.3787,0.931739298,21,CF,1,CC[C@@H]1CN2CCC1CC2[C@H](Oc3c4ccccc4c(O[C@@H](C5CC6CCN5C[C@@H]6CC)c7c8cc(OC)ccc8ncc7)nn3)c9c%10cc(OC)ccc%10ncc9,CC[C@@H]1CN2CCC1CC2[C@H](Oc3c4ccccc4c(O[C@@H](C5CC6CCN5C[C@@H]6CC)c7c8cc(OC)ccc8ncc7)nn3)c9c%10cc(OC)ccc%10ncc9,organocatalyst,C(C)O,46.069,-0.31,1.2,789,24.6,15.8,8.8,19.4,58.5,778.998,9.2244,778.998,9.2244,KJOC1,1/30/2025,140924-50-1,140924-50-1,"Organocatalyst, Cinchona alkaloid","asymmetric catalysis, asymmetric dihydroxylation, asymmetric aminohydroxylation"
979,,,,TS40,250,-1,0,1,1,,,0.5,Ethanol,20,0.3787,0.852412204,21,CF,1,N#Cc1c(n2c3ccccc3c4ccccc24)c(C#N)c(n(c5c6cccc5)c7c6cccc7)c(n(c8c9cccc8)c%10c9cccc%10)c1n(c%11c%12cccc%11)c%13c%12cccc%13,N#Cc1c(n2c3ccccc3c4ccccc24)c(C#N)c(n(c5c6cccc5)c7c6cccc7)c(n(c8c9cccc8)c%10c9cccc%10)c1n(c%11c%12cccc%11)c%13c%12cccc%13,organocatalyst,C(C)O,46.069,-0.31,1.2,789,24.6,15.8,8.8,19.4,58.5,788.914,13.81836,788.914,13.81836,KJOC1,1/30/2025,1416881-52-1,1416881-52-1,Photoredox catalyst,visible light mediated free radical reactions
980,,,,SB90,200,-1,0,1,1,,,0.5,Ethanol,20,2.033857,-0.191674964,21,CF,0,S=c1c(NC[C@H]2NCCC2)c(NCc3ccccc3)c1=S,S=c1c(NC[C@H]2NCCC2)c(NCc3ccccc3)c1=S,organocatalyst,C(C)O,46.069,-0.31,1.2,789,24.6,15.8,8.8,19.4,58.5,317.483,3.79718,317.483,3.79718,KJOC1,1/30/2025,KJ2,KJ2,Organocatalyst,"asymmetric Michael addition, asymmetric Friedel-Crafts reactions, multicomponent coupling"
981,,,,SB90,200,-1,0,1,1,,,0.5,Ethanol,20,2.033857,-0.226946673,21,CF,0,O=c(c(NCc1ccccc1)c2NC[C@H]3N(CCC3)C(OC(C)(C)C)=O)c2=O,O=c(c(NCc1ccccc1)c2NC[C@H]3N(CCC3)C(OC(C)(C)C)=O)c2=O,organocatalyst,C(C)O,46.069,-0.31,1.2,789,24.6,15.8,8.8,19.4,58.5,385.464,2.7061,385.464,2.7061,KJOC1,1/30/2025,KJ6,KJ6,Organocatalyst,"asymmetric catalysis, asymmetric dihydroxylation, asymmetric aminohydroxylation"
982,,,,SB90,200,-1,0,1,1,,,0.5,Ethanol,20,2.033857,-0.289588229,21,CF,0,Oc(c1c2c(O)ccc3c2cccc3)ccc4c1cccc4,Oc(c1c2c(O)ccc3c2cccc3)ccc4c1cccc4,organocatalyst,C(C)O,46.069,-0.31,1.2,789,24.6,15.8,8.8,19.4,58.5,286.33,5.0712,286.33,5.0712,KJOC1,1/30/2025,18531-99-2,18531-99-2,Organocatalyst,asymmetric catalysis
983,,,,SB90,200,-1,0,1,1,,,0.5,Ethanol,20,2.033857,-0.421814785,21,CF,0,O=c(c(N[C@@H](c(ccn1)c2c1ccc(OC)c2)[C@H]3N4CCC(C3)C(C#C)C4)c5Nc6cc(C(F)(F)F)cc(C(F)(F)F)c6)c5=O,O=c(c(N[C@@H](c(ccn1)c2c1ccc(OC)c2)[C@H]3N4CCC(C3)C(C#C)C4)c5Nc6cc(C(F)(F)F)cc(C(F)(F)F)c6)c5=O,organocatalyst,C(C)O,46.069,-0.31,1.2,789,24.6,15.8,8.8,19.4,58.5,628.573,6.1174,628.573,6.1174,KJOC1,1/30/2025,KJ7,KJ7,Organocatalyst,"asymmetric catalysis, asymmetric dihydroxylation, asymmetric aminohydroxylation"
984,,,,SB90,200,-1,0,1,1,,,0.5,Ethanol,20,2.033857,-0.226268525,21,CF,0,CC[C@@H]1CN2CCC1CC2[C@H](Oc3c4ccccc4c(O[C@@H](C5CC6CCN5C[C@@H]6CC)c7c8cc(OC)ccc8ncc7)nn3)c9c%10cc(OC)ccc%10ncc9,CC[C@@H]1CN2CCC1CC2[C@H](Oc3c4ccccc4c(O[C@@H](C5CC6CCN5C[C@@H]6CC)c7c8cc(OC)ccc8ncc7)nn3)c9c%10cc(OC)ccc%10ncc9,organocatalyst,C(C)O,46.069,-0.31,1.2,789,24.6,15.8,8.8,19.4,58.5,778.998,9.2244,778.998,9.2244,KJOC1,1/30/2025,140924-50-1,140924-50-1,"Organocatalyst, Cinchona alkaloid","asymmetric catalysis, asymmetric dihydroxylation, asymmetric aminohydroxylation"
985,,,,SB90,200,-1,0,1,1,,,0.5,Ethanol,20,2.033857,-0.204749261,21,CF,0,N#Cc1c(n2c3ccccc3c4ccccc24)c(C#N)c(n(c5c6cccc5)c7c6cccc7)c(n(c8c9cccc8)c%10c9cccc%10)c1n(c%11c%12cccc%11)c%13c%12cccc%13,N#Cc1c(n2c3ccccc3c4ccccc24)c(C#N)c(n(c5c6cccc5)c7c6cccc7)c(n(c8c9cccc8)c%10c9cccc%10)c1n(c%11c%12cccc%11)c%13c%12cccc%13,organocatalyst,C(C)O,46.069,-0.31,1.2,789,24.6,15.8,8.8,19.4,58.5,788.914,13.81836,788.914,13.81836,KJOC1,1/30/2025,1416881-52-1,1416881-52-1,Photoredox catalyst,visible light mediated free radical reactions
986,,,,NFX,225,-1,0,1,1,,,0.5,Ethanol,30,0.24,0.915756824,21,CF,0,S=c1c(NC[C@H]2NCCC2)c(NCc3ccccc3)c1=S,S=c1c(NC[C@H]2NCCC2)c(NCc3ccccc3)c1=S,organocatalyst,C(C)O,46.069,-0.31,1.2,789,24.6,15.8,8.8,19.4,58.5,317.483,3.79718,317.483,3.79718,KJOC1,1/30/2025,KJ2,KJ2,Organocatalyst,"asymmetric Michael addition, asymmetric Friedel-Crafts reactions, multicomponent coupling"
987,,,,NFX,225,-1,0,1,1,,,0.5,Ethanol,30,0.24,0.916866789,21,CF,0,O=c(c(NCc1ccccc1)c2NC[C@H]3N(CCC3)C(OC(C)(C)C)=O)c2=O,O=c(c(NCc1ccccc1)c2NC[C@H]3N(CCC3)C(OC(C)(C)C)=O)c2=O,organocatalyst,C(C)O,46.069,-0.31,1.2,789,24.6,15.8,8.8,19.4,58.5,385.464,2.7061,385.464,2.7061,KJOC1,1/30/2025,KJ6,KJ6,Organocatalyst,"asymmetric catalysis, asymmetric dihydroxylation, asymmetric aminohydroxylation"
988,,,,NFX,225,-1,0,1,1,,,0.5,Ethanol,30,0.24,0.87453187,21,CF,0,Oc(c1c2c(O)ccc3c2cccc3)ccc4c1cccc4,Oc(c1c2c(O)ccc3c2cccc3)ccc4c1cccc4,organocatalyst,C(C)O,46.069,-0.31,1.2,789,24.6,15.8,8.8,19.4,58.5,286.33,5.0712,286.33,5.0712,KJOC1,1/30/2025,18531-99-2,18531-99-2,Organocatalyst,asymmetric catalysis
989,,,,NFX,225,-1,0,1,1,,,0.5,Ethanol,30,0.24,0.938794077,21,CF,0,O=c(c(N[C@@H](c(ccn1)c2c1ccc(OC)c2)[C@H]3N4CCC(C3)C(C#C)C4)c5Nc6cc(C(F)(F)F)cc(C(F)(F)F)c6)c5=O,O=c(c(N[C@@H](c(ccn1)c2c1ccc(OC)c2)[C@H]3N4CCC(C3)C(C#C)C4)c5Nc6cc(C(F)(F)F)cc(C(F)(F)F)c6)c5=O,organocatalyst,C(C)O,46.069,-0.31,1.2,789,24.6,15.8,8.8,19.4,58.5,628.573,6.1174,628.573,6.1174,KJOC1,1/30/2025,KJ7,KJ7,Organocatalyst,"asymmetric catalysis, asymmetric dihydroxylation, asymmetric aminohydroxylation"
990,,,,NFX,225,-1,0,1,1,,,0.5,Ethanol,30,0.24,0.965091753,21,CF,0,CC[C@@H]1CN2CCC1CC2[C@H](Oc3c4ccccc4c(O[C@@H](C5CC6CCN5C[C@@H]6CC)c7c8cc(OC)ccc8ncc7)nn3)c9c%10cc(OC)ccc%10ncc9,CC[C@@H]1CN2CCC1CC2[C@H](Oc3c4ccccc4c(O[C@@H](C5CC6CCN5C[C@@H]6CC)c7c8cc(OC)ccc8ncc7)nn3)c9c%10cc(OC)ccc%10ncc9,organocatalyst,C(C)O,46.069,-0.31,1.2,789,24.6,15.8,8.8,19.4,58.5,778.998,9.2244,778.998,9.2244,KJOC1,1/30/2025,140924-50-1,140924-50-1,"Organocatalyst, Cinchona alkaloid","asymmetric catalysis, asymmetric dihydroxylation, asymmetric aminohydroxylation"
991,,,,NFX,225,-1,0,1,1,,,0.5,Ethanol,30,0.24,0.876686817,21,CF,0,N#Cc1c(n2c3ccccc3c4ccccc24)c(C#N)c(n(c5c6cccc5)c7c6cccc7)c(n(c8c9cccc8)c%10c9cccc%10)c1n(c%11c%12cccc%11)c%13c%12cccc%13,N#Cc1c(n2c3ccccc3c4ccccc24)c(C#N)c(n(c5c6cccc5)c7c6cccc7)c(n(c8c9cccc8)c%10c9cccc%10)c1n(c%11c%12cccc%11)c%13c%12cccc%13,organocatalyst,C(C)O,46.069,-0.31,1.2,789,24.6,15.8,8.8,19.4,58.5,788.914,13.81836,788.914,13.81836,KJOC1,1/30/2025,1416881-52-1,1416881-52-1,Photoredox catalyst,visible light mediated free radical reactions
992,,,,TS40,250,-1,0,1,1,,,0.5,Ethanol,30,0.3787,0.811513648,21,CF,1,S=c1c(NC[C@H]2NCCC2)c(NCc3ccccc3)c1=S,S=c1c(NC[C@H]2NCCC2)c(NCc3ccccc3)c1=S,organocatalyst,C(C)O,46.069,-0.31,1.2,789,24.6,15.8,8.8,19.4,58.5,317.483,3.79718,317.483,3.79718,KJOC1,1/30/2025,KJ2,KJ2,Organocatalyst,"asymmetric Michael addition, asymmetric Friedel-Crafts reactions, multicomponent coupling"
993,,,,TS40,250,-1,0,1,1,,,0.5,Ethanol,30,0.3787,0.814504167,21,CF,1,O=c(c(NCc1ccccc1)c2NC[C@H]3N(CCC3)C(OC(C)(C)C)=O)c2=O,O=c(c(NCc1ccccc1)c2NC[C@H]3N(CCC3)C(OC(C)(C)C)=O)c2=O,organocatalyst,C(C)O,46.069,-0.31,1.2,789,24.6,15.8,8.8,19.4,58.5,385.464,2.7061,385.464,2.7061,KJOC1,1/30/2025,KJ6,KJ6,Organocatalyst,"asymmetric catalysis, asymmetric dihydroxylation, asymmetric aminohydroxylation"
994,,,,TS40,250,-1,0,1,1,,,0.5,Ethanol,30,0.3787,0.775035196,21,CF,1,Oc(c1c2c(O)ccc3c2cccc3)ccc4c1cccc4,Oc(c1c2c(O)ccc3c2cccc3)ccc4c1cccc4,organocatalyst,C(C)O,46.069,-0.31,1.2,789,24.6,15.8,8.8,19.4,58.5,286.33,5.0712,286.33,5.0712,KJOC1,1/30/2025,18531-99-2,18531-99-2,Organocatalyst,asymmetric catalysis
995,,,,TS40,250,-1,0,1,1,,,0.5,Ethanol,30,0.3787,0.821527168,21,CF,1,O=c(c(N[C@@H](c(ccn1)c2c1ccc(OC)c2)[C@H]3N4CCC(C3)C(C#C)C4)c5Nc6cc(C(F)(F)F)cc(C(F)(F)F)c6)c5=O,O=c(c(N[C@@H](c(ccn1)c2c1ccc(OC)c2)[C@H]3N4CCC(C3)C(C#C)C4)c5Nc6cc(C(F)(F)F)cc(C(F)(F)F)c6)c5=O,organocatalyst,C(C)O,46.069,-0.31,1.2,789,24.6,15.8,8.8,19.4,58.5,628.573,6.1174,628.573,6.1174,KJOC1,1/30/2025,KJ7,KJ7,Organocatalyst,"asymmetric catalysis, asymmetric dihydroxylation, asymmetric aminohydroxylation"
996,,,,TS40,250,-1,0,1,1,,,0.5,Ethanol,30,0.3787,0.912746959,21,CF,1,CC[C@@H]1CN2CCC1CC2[C@H](Oc3c4ccccc4c(O[C@@H](C5CC6CCN5C[C@@H]6CC)c7c8cc(OC)ccc8ncc7)nn3)c9c%10cc(OC)ccc%10ncc9,CC[C@@H]1CN2CCC1CC2[C@H](Oc3c4ccccc4c(O[C@@H](C5CC6CCN5C[C@@H]6CC)c7c8cc(OC)ccc8ncc7)nn3)c9c%10cc(OC)ccc%10ncc9,organocatalyst,C(C)O,46.069,-0.31,1.2,789,24.6,15.8,8.8,19.4,58.5,778.998,9.2244,778.998,9.2244,KJOC1,1/30/2025,140924-50-1,140924-50-1,"Organocatalyst, Cinchona alkaloid","asymmetric catalysis, asymmetric dihydroxylation, asymmetric aminohydroxylation"
997,,,,TS40,250,-1,0,1,1,,,0.5,Ethanol,30,0.3787,0.772027844,21,CF,1,N#Cc1c(n2c3ccccc3c4ccccc24)c(C#N)c(n(c5c6cccc5)c7c6cccc7)c(n(c8c9cccc8)c%10c9cccc%10)c1n(c%11c%12cccc%11)c%13c%12cccc%13,N#Cc1c(n2c3ccccc3c4ccccc24)c(C#N)c(n(c5c6cccc5)c7c6cccc7)c(n(c8c9cccc8)c%10c9cccc%10)c1n(c%11c%12cccc%11)c%13c%12cccc%13,organocatalyst,C(C)O,46.069,-0.31,1.2,789,24.6,15.8,8.8,19.4,58.5,788.914,13.81836,788.914,13.81836,KJOC1,1/30/2025,1416881-52-1,1416881-52-1,Photoredox catalyst,visible light mediated free radical reactions
998,,,,SB90,200,-1,0,1,1,,,0.5,Ethanol,30,2.033857,-0.194119107,21,CF,0,S=c1c(NC[C@H]2NCCC2)c(NCc3ccccc3)c1=S,S=c1c(NC[C@H]2NCCC2)c(NCc3ccccc3)c1=S,organocatalyst,C(C)O,46.069,-0.31,1.2,789,24.6,15.8,8.8,19.4,58.5,317.483,3.79718,317.483,3.79718,KJOC1,1/30/2025,KJ2,KJ2,Organocatalyst,"asymmetric Michael addition, asymmetric Friedel-Crafts reactions, multicomponent coupling"
999,,,,SB90,200,-1,0,1,1,,,0.5,Ethanol,30,2.033857,-0.211117389,21,CF,0,O=c(c(NCc1ccccc1)c2NC[C@H]3N(CCC3)C(OC(C)(C)C)=O)c2=O,O=c(c(NCc1ccccc1)c2NC[C@H]3N(CCC3)C(OC(C)(C)C)=O)c2=O,organocatalyst,C(C)O,46.069,-0.31,1.2,789,24.6,15.8,8.8,19.4,58.5,385.464,2.7061,385.464,2.7061,KJOC1,1/30/2025,KJ6,KJ6,Organocatalyst,"asymmetric catalysis, asymmetric dihydroxylation, asymmetric aminohydroxylation"
1000,,,,SB90,200,-1,0,1,1,,,0.5,Ethanol,30,2.033857,-0.258398741,21,CF,0,Oc(c1c2c(O)ccc3c2cccc3)ccc4c1cccc4,Oc(c1c2c(O)ccc3c2cccc3)ccc4c1cccc4,organocatalyst,C(C)O,46.069,-0.31,1.2,789,24.6,15.8,8.8,19.4,58.5,286.33,5.0712,286.33,5.0712,KJOC1,1/30/2025,18531-99-2,18531-99-2,Organocatalyst,asymmetric catalysis
1001,,,,SB90,200,-1,0,1,1,,,0.5,Ethanol,30,2.033857,-0.313809763,21,CF,0,O=c(c(N[C@@H](c(ccn1)c2c1ccc(OC)c2)[C@H]3N4CCC(C3)C(C#C)C4)c5Nc6cc(C(F)(F)F)cc(C(F)(F)F)c6)c5=O,O=c(c(N[C@@H](c(ccn1)c2c1ccc(OC)c2)[C@H]3N4CCC(C3)C(C#C)C4)c5Nc6cc(C(F)(F)F)cc(C(F)(F)F)c6)c5=O,organocatalyst,C(C)O,46.069,-0.31,1.2,789,24.6,15.8,8.8,19.4,58.5,628.573,6.1174,628.573,6.1174,KJOC1,1/30/2025,KJ7,KJ7,Organocatalyst,"asymmetric catalysis, asymmetric dihydroxylation, asymmetric aminohydroxylation"
1002,,,,SB90,200,-1,0,1,1,,,0.5,Ethanol,30,2.033857,-0.225128313,21,CF,0,CC[C@@H]1CN2CCC1CC2[C@H](Oc3c4ccccc4c(O[C@@H](C5CC6CCN5C[C@@H]6CC)c7c8cc(OC)ccc8ncc7)nn3)c9c%10cc(OC)ccc%10ncc9,CC[C@@H]1CN2CCC1CC2[C@H](Oc3c4ccccc4c(O[C@@H](C5CC6CCN5C[C@@H]6CC)c7c8cc(OC)ccc8ncc7)nn3)c9c%10cc(OC)ccc%10ncc9,organocatalyst,C(C)O,46.069,-0.31,1.2,789,24.6,15.8,8.8,19.4,58.5,778.998,9.2244,778.998,9.2244,KJOC1,1/30/2025,140924-50-1,140924-50-1,"Organocatalyst, Cinchona alkaloid","asymmetric catalysis, asymmetric dihydroxylation, asymmetric aminohydroxylation"
1003,,,,SB90,200,-1,0,1,1,,,0.5,Ethanol,30,2.033857,-0.192648226,21,CF,0,N#Cc1c(n2c3ccccc3c4ccccc24)c(C#N)c(n(c5c6cccc5)c7c6cccc7)c(n(c8c9cccc8)c%10c9cccc%10)c1n(c%11c%12cccc%11)c%13c%12cccc%13,N#Cc1c(n2c3ccccc3c4ccccc24)c(C#N)c(n(c5c6cccc5)c7c6cccc7)c(n(c8c9cccc8)c%10c9cccc%10)c1n(c%11c%12cccc%11)c%13c%12cccc%13,organocatalyst,C(C)O,46.069,-0.31,1.2,789,24.6,15.8,8.8,19.4,58.5,788.914,13.81836,788.914,13.81836,KJOC1,1/30/2025,1416881-52-1,1416881-52-1,Photoredox catalyst,visible light mediated free radical reactions
1004,,,,GMT-oNF-2,300,87,-8,0,0,,,0.5,Petroleum ether,30,3.650866078,-0.067536954,21,DE,0,CN(c1ccc(P(C(C)(C)C)C(C)(C)C)cc1)C,CN(c1ccc(P(C(C)(C)C)C(C)(C)C)cc1)C,ligand,CCCCC,72.15,3.255,0.224,650,1.84,14.5,0,0,116.2,265.381,4.4568,265.381,4.4568,PH,2/3/2025,932710-63-9,932710-63-9,Phosphine ligand,cross coupling
1005,,,,GMT-oNF-2,300,87,-8,0,0,,,0.5,Petroleum ether,30,3.650866078,-0.053295438,21,DE,0,CC(C)c1c(c2c(OC)ccc(OC)c2P(C(C)(C)C)C(C)(C)C)c(C(C)C)cc(C(C)C)c1,CC(C)c1c(c2c(OC)ccc(OC)c2P(C(C)(C)C)C(C)(C)C)c(C(C)C)cc(C(C)C)c1,ligand,CCCCC,72.15,3.255,0.224,650,1.84,14.5,0,0,116.2,484.705,9.4452,484.705,9.4452,PH,2/3/2025,1160861-53-9,1160861-53-9,Phosphine ligand,cross coupling
1006,,,,PMPerformance,300,-1,0,1,1,,,0.5,Petroleum ether,30,1.418404367,-0.02789262,21,DE,0,CN(c1ccc(P(C(C)(C)C)C(C)(C)C)cc1)C,CN(c1ccc(P(C(C)(C)C)C(C)(C)C)cc1)C,ligand,CCCCC,72.15,3.255,0.224,650,1.84,14.5,0,0,116.2,265.381,4.4568,265.381,4.4568,PH,2/3/2025,932710-63-9,932710-63-9,Phosphine ligand,cross coupling
1007,,,,PMPerformance,300,-1,0,1,1,,,0.5,Petroleum ether,30,1.418404367,-0.104510328,21,DE,0,CC(C)c1c(c2c(OC)ccc(OC)c2P(C(C)(C)C)C(C)(C)C)c(C(C)C)cc(C(C)C)c1,CC(C)c1c(c2c(OC)ccc(OC)c2P(C(C)(C)C)C(C)(C)C)c(C(C)C)cc(C(C)C)c1,ligand,CCCCC,72.15,3.255,0.224,650,1.84,14.5,0,0,116.2,484.705,9.4452,484.705,9.4452,PH,2/3/2025,1160861-53-9,1160861-53-9,Phosphine ligand,cross coupling
1008,,,,SS336,500,82,0,0,1,,,0.5,Petroleum ether,30,0.762989989,-0.023191935,21,DE,0,CN(c1ccc(P(C(C)(C)C)C(C)(C)C)cc1)C,CN(c1ccc(P(C(C)(C)C)C(C)(C)C)cc1)C,ligand,CCCCC,72.15,3.255,0.224,650,1.84,14.5,0,0,116.2,265.381,4.4568,265.381,4.4568,PH,2/3/2025,932710-63-9,932710-63-9,Phosphine ligand,cross coupling
1009,,,,SS336,500,82,0,0,1,,,0.5,Petroleum ether,30,0.762989989,-0.114262892,21,DE,0,CC(C)c1c(c2c(OC)ccc(OC)c2P(C(C)(C)C)C(C)(C)C)c(C(C)C)cc(C(C)C)c1,CC(C)c1c(c2c(OC)ccc(OC)c2P(C(C)(C)C)C(C)(C)C)c(C(C)C)cc(C(C)C)c1,ligand,CCCCC,72.15,3.255,0.224,650,1.84,14.5,0,0,116.2,484.705,9.4452,484.705,9.4452,PH,2/3/2025,1160861-53-9,1160861-53-9,Phosphine ligand,cross coupling
1010,,,,GMT-oNF-2,300,87,-8,0,0,,,0.5,Petroleum ether,20,3.650866078,-0.058871836,21,DE,0,CN(c1ccc(P(C(C)(C)C)C(C)(C)C)cc1)C,CN(c1ccc(P(C(C)(C)C)C(C)(C)C)cc1)C,ligand,CCCCC,72.15,3.255,0.224,650,1.84,14.5,0,0,116.2,265.381,4.4568,265.381,4.4568,PH,2/3/2025,932710-63-9,932710-63-9,Phosphine ligand,cross coupling
1011,,,,GMT-oNF-2,300,87,-8,0,0,,,0.5,Petroleum ether,20,3.650866078,-0.149725071,21,DE,0,CC(C)c1c(c2c(OC)ccc(OC)c2P(C(C)(C)C)C(C)(C)C)c(C(C)C)cc(C(C)C)c1,CC(C)c1c(c2c(OC)ccc(OC)c2P(C(C)(C)C)C(C)(C)C)c(C(C)C)cc(C(C)C)c1,ligand,CCCCC,72.15,3.255,0.224,650,1.84,14.5,0,0,116.2,484.705,9.4452,484.705,9.4452,PH,2/3/2025,1160861-53-9,1160861-53-9,Phosphine ligand,cross coupling
1012,,,,PMPerformance,300,-1,0,1,1,,,0.5,Petroleum ether,20,1.418404367,-0.072407544,21,DE,0,CN(c1ccc(P(C(C)(C)C)C(C)(C)C)cc1)C,CN(c1ccc(P(C(C)(C)C)C(C)(C)C)cc1)C,ligand,CCCCC,72.15,3.255,0.224,650,1.84,14.5,0,0,116.2,265.381,4.4568,265.381,4.4568,PH,2/3/2025,932710-63-9,932710-63-9,Phosphine ligand,cross coupling
1013,,,,PMPerformance,300,-1,0,1,1,,,0.5,Petroleum ether,20,1.418404367,-0.182382226,21,DE,0,CC(C)c1c(c2c(OC)ccc(OC)c2P(C(C)(C)C)C(C)(C)C)c(C(C)C)cc(C(C)C)c1,CC(C)c1c(c2c(OC)ccc(OC)c2P(C(C)(C)C)C(C)(C)C)c(C(C)C)cc(C(C)C)c1,ligand,CCCCC,72.15,3.255,0.224,650,1.84,14.5,0,0,116.2,484.705,9.4452,484.705,9.4452,PH,2/3/2025,1160861-53-9,1160861-53-9,Phosphine ligand,cross coupling
1014,,,,SS336,500,82,0,0,1,,,0.5,Petroleum ether,20,0.762989989,-0.05298182,21,DE,0,CN(c1ccc(P(C(C)(C)C)C(C)(C)C)cc1)C,CN(c1ccc(P(C(C)(C)C)C(C)(C)C)cc1)C,ligand,CCCCC,72.15,3.255,0.224,650,1.84,14.5,0,0,116.2,265.381,4.4568,265.381,4.4568,PH,2/3/2025,932710-63-9,932710-63-9,Phosphine ligand,cross coupling
