Repository: aronbeke/intelli-membrane

# intelli-membrane
Repository for explainable transfer learning in membrane science.

This codebase is to complement the manuscript "Energy-efficient membrane-assisted catalytic systems enabled by explainable transfer learning". The manuscript is currently under peer review.

## Example prediction
An example prediction script can be run with the python model_predict.py command from the command line, which performs rejection prediction for the inputs in example/prediction_input.csv, producing an example/prediction_output.csv file with the predicted rejection values.

The OSN Catalyst Dataset is available in the osncat.csv file.

File: data/osncat.csv (part 12 of 31)
ccc5)c(O[P]7(Oc8c(c9c(O7)cccc9)cccc8)[Rh+]4%10O[C-](C=C(C)O%10)C)c(C(C)(C)C)c1,ligand,Cc1ccccc1,92.141,2.73,0.59,867,2.38,18,1.4,2,106.8,786.798,14.8568,988.813,14.85539,,,,,Phosphine ligand,hydroformylation
5,10.1002/cctc.201601018,2016,ChemCatChem,GMT-oNF-2,300,87,-8,0,0,Xantphos,Rh(Xantphos)acac,0.2,Toluene,30,2,0.95,25,CF,0,CC1(C)c2cccc(P(c3ccccc3)c4ccccc4)c2Oc5c(P(c6ccccc6)c7ccccc7)cccc15,CC(c1c2c([P]3(c4ccccc4)c5ccccc5)ccc1)(c6c(O2)c([P]([Rh+]73O[C-](C=C(C)O7)C)(c8ccccc8)c9ccccc9)ccc6)C,ligand,Cc1ccccc1,92.141,2.73,0.59,867,2.38,18,1.4,2,106.8,578.632,7.6346,780.647,9.03599,,,,,Phosphine ligand,cross coupling
6,10.1002/cctc.201601018,2016,ChemCatChem,GMT-oNF-2,300,87,-8,0,0,Triphenylphosphine,Rh(TPP),0.2,Toluene,30,2,0.66,25,CF,0,c1(P(c2ccccc2)c3ccccc3)ccccc1,CC1=C[C-](C)O[Rh+]([P](c2ccccc2)(c3ccccc3)c4ccccc4)([P](c5ccccc5)(c6ccccc6)c7ccccc7)O1,ligand,Cc1ccccc1,92.141,2.73,0.59,867,2.38,18,1.4,2,106.8,262.292,3.4448,726.599,8.29099,,,,,Phosphine ligand,cross coupling
7,10.1002/ceat.201900110,2019,Chemical Engineering and Technology,DM300,300,59,-37.5,0,0,Magnesium Triflate,Magnesium Triflate,0.5,Ethanol,30,0.09435,0.9802,50,CF,0,[Mg++].[O-]S(=O)(=O)C(F)(F)F.[O-]S(=O)(=O)C(F)(F)F,[Mg++].[O-]S(=O)(=O)C(F)(F)F.[O-]S(=O)(=O)C(F)(F)F,metal_catalyst,C(C)O,46.069,-0.31,1.2,789,24.6,15.8,8.8,19.4,58.5,322.443,-0.278,322.443,-0.278,,,,,"Inorganic salt, Lewis acid","ring opening, enantioselective carbonyl-ene reaction, enantioselective Diels-Alder, enantioselective Strecker-type"
1015,,,,SS336,500,82,0,0,1,,,0.5,Petroleum ether,20,0.762989989,-0.168728637,21,DE,0,CC(C)c1c(c2c(OC)ccc(OC)c2P(C(C)(C)C)C(C)(C)C)c(C(C)C)cc(C(C)C)c1,CC(C)c1c(c2c(OC)ccc(OC)c2P(C(C)(C)C)C(C)(C)C)c(C(C)C)cc(C(C)C)c1,ligand,CCCCC,72.15,3.255,0.224,650,1.84,14.5,0,0,116.2,484.705,9.4452,484.705,9.4452,PH,2/3/2025,1160861-53-9,1160861-53-9,Phosphine ligand,cross coupling
1016,,,,GMT-oNF-2,300,87,-8,0,0,,,0.5,Petroleum ether,10,3.650866078,-0.087075947,21,DE,0,CN(c1ccc(P(C(C)(C)C)C(C)(C)C)cc1)C,CN(c1ccc(P(C(C)(C)C)C(C)(C)C)cc1)C,ligand,CCCCC,72.15,3.255,0.224,650,1.84,14.5,0,0,116.2,265.381,4.4568,265.381,4.4568,PH,2/3/2025,932710-63-9,932710-63-9,Phosphine ligand,cross coupling
1017,,,,GMT-oNF-2,300,87,-8,0,0,,,0.5,Petroleum ether,10,3.650866078,-0.178796998,21,DE,0,CC(C)c1c(c2c(OC)ccc(OC)c2P(C(C)(C)C)C(C)(C)C)c(C(C)C)cc(C(C)C)c1,CC(C)c1c(c2c(OC)ccc(OC)c2P(C(C)(C)C)C(C)(C)C)c(C(C)C)cc(C(C)C)c1,ligand,CCCCC,72.15,3.255,0.224,650,1.84,14.5,0,0,116.2,484.705,9.4452,484.705,9.4452,PH,2/3/2025,1160861-53-9,1160861-53-9,Phosphine ligand,cross coupling
1018,,,,PMPerformance,300,-1,0,1,1,,,0.5,Petroleum ether,10,1.418404367,-0.078042703,21,DE,0,CN(c1ccc(P(C(C)(C)C)C(C)(C)C)cc1)C,CN(c1ccc(P(C(C)(C)C)C(C)(C)C)cc1)C,ligand,CCCCC,72.15,3.255,0.224,650,1.84,14.5,0,0,116.2,265.381,4.4568,265.381,4.4568,PH,2/3/2025,932710-63-9,932710-63-9,Phosphine ligand,cross coupling
1019,,,,PMPerformance,300,-1,0,1,1,,,0.5,Petroleum ether,10,1.418404367,-0.165737851,21,DE,0,CC(C)c1c(c2c(OC)ccc(OC)c2P(C(C)(C)C)C(C)(C)C)c(C(C)C)cc(C(C)C)c1,CC(C)c1c(c2c(OC)ccc(OC)c2P(C(C)(C)C)C(C)(C)C)c(C(C)C)cc(C(C)C)c1,ligand,CCCCC,72.15,3.255,0.224,650,1.84,14.5,0,0,116.2,484.705,9.4452,484.705,9.4452,PH,2/3/2025,1160861-53-9,1160861-53-9,Phosphine ligand,cross coupling
1020,,,,SS336,500,82,0,0,1,,,0.5,Petroleum ether,10,0.762989989,-0.116865832,21,DE,0,CN(c1ccc(P(C(C)(C)C)C(C)(C)C)cc1)C,CN(c1ccc(P(C(C)(C)C)C(C)(C)C)cc1)C,ligand,CCCCC,72.15,3.255,0.224,650,1.84,14.5,0,0,116.2,265.381,4.4568,265.381,4.4568,PH,2/3/2025,932710-63-9,932710-63-9,Phosphine ligand,cross coupling
1021,,,,SS336,500,82,0,0,1,,,0.5,Petroleum ether,10,0.762989989,-0.231999554,21,DE,0,CC(C)c1c(c2c(OC)ccc(OC)c2P(C(C)(C)C)C(C)(C)C)c(C(C)C)cc(C(C)C)c1,CC(C)c1c(c2c(OC)ccc(OC)c2P(C(C)(C)C)C(C)(C)C)c(C(C)C)cc(C(C)C)c1,ligand,CCCCC,72.15,3.255,0.224,650,1.84,14.5,0,0,116.2,484.705,9.4452,484.705,9.4452,PH,2/3/2025,1160861-53-9,1160861-53-9,Phosphine ligand,cross coupling
1022,,,,SeppurePT,300,-1,0,1,1,,,0.5,Acetonitrile,10,0.021765249,0.611741602,21,CF,0,CC(C)(P(c1c(c2ccccc2)cccc1)C(C)(C)C)C,CC(C)(P(c1c(c2ccccc2)cccc1)C(C)(C)C)C,ligand,C(C)#N,41.053,-0.33,0.34,786,37.5,15.3,18,6.1,52.6,298.41,6.0578,298.41,6.0578,PH,2/3/2025,224311-51-7,224311-51-7,Phosphine ligand,cross coupling
1023,,,,SeppurePT,300,-1,0,1,1,,,0.5,Acetonitrile,10,0.021765249,0.503266401,21,CF,0,CN(c1ccc(P(C(C)(C)C)C(C)(C)C)cc1)C,CN(c1ccc(P(C(C)(C)C)C(C)(C)C)cc1)C,ligand,C(C)#N,41.053,-0.33,0.34,786,37.5,15.3,18,6.1,52.6,265.381,4.4568,265.381,4.4568,PH,2/3/2025,932710-63-9,932710-63-9,Phosphine ligand,cross coupling
1024,,,,SeppurePT,300,-1,0,1,1,,,0.5,Acetonitrile,10,0.021765249,0.67950314,21,CF,0,c1(c2ccccc2)ccccc1P(C3CCCCC3)C4CCCCC4,c1(c2ccccc2)ccccc1P(C3CCCCC3)C4CCCCC4,ligand,C(C)#N,41.053,-0.33,0.34,786,37.5,15.3,18,6.1,52.6,350.486,7.1262,350.486,7.1262,PH,2/3/2025,247940-06-3,247940-06-3,Phosphine ligand,cross coupling
1025,,,,SeppurePT,300,-1,0,1,1,,,0.5,Acetonitrile,10,0.021765249,0.743645635,21,CF,0,CN(c1c(c2ccccc2P(C3CCCCC3)C4CCCCC4)cccc1)C,CN(c1c(c2ccccc2P(C3CCCCC3)C4CCCCC4)cccc1)C,ligand,C(C)#N,41.053,-0.33,0.34,786,37.5,15.3,18,6.1,52.6,393.555,7.1922,393.555,7.1922,PH,2/3/2025,213697-53-1,213697-53-1,Phosphine ligand,cross coupling
1026,,,,SeppurePT,300,-1,0,1,1,,,0.5,Acetonitrile,10,0.021765249,0.743341673,21,CF,0,CC(c1c(c2ccccc2P(C3CCCCC3)C4CCCCC4)c(C(C)C)cc(C(C)C)c1)C,CC(c1c(c2ccccc2P(C3CCCCC3)C4CCCCC4)c(C(C)C)cc(C(C)C)c1)C,ligand,C(C)#N,41.053,-0.33,0.34,786,37.5,15.3,18,6.1,52.6,476.729,10.4964,476.729,10.4964,PH,2/3/2025,564483-18-7,564483-18-7,Phosphine ligand,cross coupling
1027,,,,SeppurePT,300,-1,0,1,1,,,0.5,Acetonitrile,10,0.021765249,0.864542696,21,CF,0,CC(C)c1c(c2c(OC)ccc(OC)c2P(C(C)(C)C)C(C)(C)C)c(C(C)C)cc(C(C)C)c1,CC(C)c1c(c2c(OC)ccc(OC)c2P(C(C)(C)C)C(C)(C)C)c(C(C)C)cc(C(C)C)c1,ligand,C(C)#N,41.053,-0.33,0.34,786,37.5,15.3,18,6.1,52.6,484.705,9.4452,484.705,9.4452,PH,2/3/2025,1160861-53-9,1160861-53-9,Phosphine ligand,cross coupling
1028,,,,SeppurePT,300,-1,0,1,1,,,0.5,Acetonitrile,20,0.021765249,0.618008848,21,CF,0,CC(C)(P(c1c(c2ccccc2)cccc1)C(C)(C)C)C,CC(C)(P(c1c(c2ccccc2)cccc1)C(C)(C)C)C,ligand,C(C)#N,41.053,-0.33,0.34,786,37.5,15.3,18,6.1,52.6,298.41,6.0578,298.41,6.0578,PH,2/3/2025,224311-51-7,224311-51-7,Phosphine ligand,cross coupling
1029,,,,SeppurePT,300,-1,0,1,1,,,0.5,Acetonitrile,20,0.021765249,0.512332554,21,CF,0,CN(c1ccc(P(C(C)(C)C)C(C)(C)C)cc1)C,CN(c1ccc(P(C(C)(C)C)C(C)(C)C)cc1)C,ligand,C(C)#N,41.053,-0.33,0.34,786,37.5,15.3,18,6.1,52.6,265.381,4.4568,265.381,4.4568,PH,2/3/2025,932710-63-9,932710-63-9,Phosphine ligand,cross coupling
1030,,,,SeppurePT,300,-1,0,1,1,,,0.5,Acetonitrile,20,0.021765249,0.66668786,21,CF,0,c1(c2ccccc2)ccccc1P(C3CCCCC3)C4CCCCC4,c1(c2ccccc2)ccccc1P(C3CCCCC3)C4CCCCC4,ligand,C(C)#N,41.053,-0.33,0.34,786,37.5,15.3,18,6.1,52.6,350.486,7.1262,350.486,7.1262,PH,2/3/2025,247940-06-3,247940-06-3,Phosphine ligand,cross coupling
1031,,,,SeppurePT,300,-1,0,1,1,,,0.5,Acetonitrile,20,0.021765249,0.704430875,21,CF,0,CN(c1c(c2ccccc2P(C3CCCCC3)C4CCCCC4)cccc1)C,CN(c1c(c2ccccc2P(C3CCCCC3)C4CCCCC4)cccc1)C,ligand,C(C)#N,41.053,-0.33,0.34,786,37.5,15.3,18,6.1,52.6,393.555,7.1922,393.555,7.1922,PH,2/3/2025,213697-53-1,213697-53-1,Phosphine ligand,cross coupling
1032,,,,SeppurePT,300,-1,0,1,1,,,0.5,Acetonitrile,20,0.021765249,0.72648889,21,CF,0,CC(c1c(c2ccccc2P(C3CCCCC3)C4CCCCC4)c(C(C)C)cc(C(C)C)c1)C,CC(c1c(c2ccccc2P(C3CCCCC3)C4CCCCC4)c(C(C)C)cc(C(C)C)c1)C,ligand,C(C)#N,41.053,-0.33,0.34,786,37.5,15.3,18,6.1,52.6,476.729,10.4964,476.729,10.4964,PH,2/3/2025,564483-18-7,564483-18-7,Phosphine ligand,cross coupling
1033,,,,SeppurePT,300,-1,0,1,1,,,0.5,Acetonitrile,20,0.021765249,0.844839233,21,CF,0,CC(C)c1c(c2c(OC)ccc(OC)c2P(C(C)(C)C)C(C)(C)C)c(C(C)C)cc(C(C)C)c1,CC(C)c1c(c2c(OC)ccc(OC)c2P(C(C)(C)C)C(C)(C)C)c(C(C)C)cc(C(C)C)c1,ligand,C(C)#N,41.053,-0.33,0.34,786,37.5,15.3,18,6.1,52.6,484.705,9.4452,484.705,9.4452,PH,2/3/2025,1160861-53-9,1160861-53-9,Phosphine ligand,cross coupling
1034,,,,NFX,225,-1,0,1,1,,,0.5,Ethanol,10,0.24,0.866471787,21,CF,0,C1OCCOCCOCCOCCOCCOC1,C1OCCOCCOCCOCCOCCOC1,organocatalyst,C(C)O,46.069,-0.31,1.2,789,24.6,15.8,8.8,19.4,58.5,264.318,0.0996,264.318,0.0996,CLX-K,2/3/2025,17455-13-9,17455-13-9,"Phase-transfer catalyst, Macrocycle","nucleophilic substitution, elimination, phase-transfer catalysis"
1035,,,,NFX,225,-1,0,1,1,,,0.5,Ethanol,10,0.24,0.937465412,21,CF,0,c12c(OCCOCCOc3c(OCCOCCO2)cccc3)cccc1,c12c(OCCOCCOc3c(OCCOCCO2)cccc3)cccc1,organocatalyst,C(C)O,46.069,-0.31,1.2,789,24.6,15.8,8.8,19.4,58.5,360.406,2.9488,360.406,2.9488,CLX-K,2/3/2025,14187-32-7,14187-32-7,"Phase-transfer catalyst, Macrocycle","nucleophilic substitution, elimination, phase-transfer catalysis"
1036,,,,NFX,225,-1,0,1,1,,,0.5,Ethanol,10,0.24,0.892554339,21,CF,0,Oc1c(Cc2cccc(C3)c2O)cccc1Cc4c(O)c(Cc5cccc3c5O)ccc4,Oc1c(Cc2cccc(C3)c2O)cccc1Cc4c(O)c(Cc5cccc3c5O)ccc4,organocatalyst,C(C)O,46.069,-0.31,1.2,789,24.6,15.8,8.8,19.4,58.5,424.496,5.1856,424.496,5.1856,CLX-K,2/3/2025,74568-07-3,74568-07-3,"Phase-transfer catalyst, Macrocycle",macromolecular chemistry
1037,,,,NFX,225,-1,0,1,1,,,0.5,Ethanol,10,0.24,0.93954918,21,CF,0,[H][C@@]1(O[C@](O2)([H])[C@H](OC(C3=CC=CC=C3)=O)C(OC(C4=CC=CC=C4)=O)[C@@](O[C@@]5([H])O[C@H](COC(C6=CC=CC=C6)=O)[C@@]([C@H](OC(C7=CC=CC=C7)=O)[C@H]5OC(C8=CC=CC=C8)=O)([H])O[C@@]9([H])O[C@@H]([C@](O[C@]%10([H])[C@H](OC(C%11=CC=CC=C%11)=O)[C@@H](OC(C%12=CC=CC=C%12)=O)[C@@](O%13)([H])[C@@H](COC(C%14=CC=CC=C%14)=O)O%10)([H])[C@H](OC(C%15=CC=CC=C%15)=O)[C@H]9OC(C%16=CC=CC=C%16)=O)COC(C%17=CC=CC=C%17)=O)([H])[C@H]2COC(C%18=CC=CC=C%18)=O)[C@@H](COC(C%19=CC=CC=C%19)=O)O[C@](O[C@]%20([H])[C@@H](COC(C%21=CC=CC=C%21)=O)O[C@@](O[C@]%22([H])[C@@H](COC(C%23=CC=CC=C%23)=O)O[C@@]%13([H])[C@H](OC(C%24=CC=CC=C%24)=O)[C@H]%22OC(C%25=CC=CC=C%25)=O)([H])[C@@H]([C@H]%20OC(C%26=CC=CC=C%26)=O)OC(C%27=CC=CC=C%27)=O)([C@@H]([C@H]1OC(C%28=CC=CC=C%28)=O)OC(C%29=CC=CC=C%29)=O)[H],[H][C@@]1(O[C@](O2)([H])[C@H](OC(C3=CC=CC=C3)=O)C(OC(C4=CC=CC=C4)=O)[C@@](O[C@@]5([H])O[C@H](COC(C6=CC=CC=C6)=O)[C@@]([C@H](OC(C7=CC=CC=C7)=O)[C@H]5OC(C8=CC=CC=C8)=O)([H])O[C@@]9([H])O[C@@H]([C@](O[C@]%10([H])[C@H](OC(C%11=CC=CC=C%11)=O)[C@@H](OC(C%12=CC=CC=C%12)=O)[C@@](O%13)([H])[C@@H](COC(C%14=CC=CC=C%14)=O)O%10)([H])[C@H](OC(C%15=CC=CC=C%15)=O)[C@H]9OC(C%16=CC=CC=C%16)=O)COC(C%17=CC=CC=C%17)=O)([H])[C@H]2COC(C%18=CC=CC=C%18)=O)[C@@H](COC(C%19=CC=CC=C%19)=O)O[C@](O[C@]%20([H])[C@@H](COC(C%21=CC=CC=C%21)=O)O[C@@](O[C@]%22([H])[C@@H](COC(C%23=CC=CC=C%23)=O)O[C@@]%13([H])[C@H](OC(C%24=CC=CC=C%24)=O)[C@H]%22OC(C%25=CC=CC=C%25)=O)([H])[C@@H]([C@H]%20OC(C%26=CC=CC=C%26)=O)OC(C%27=CC=CC=C%27)=O)([C@@H]([C@H]1OC(C%28=CC=CC=C%28)=O)OC(C%29=CC=CC=C%29)=O)[H],organocatalyst,C(C)O,46.069,-0.31,1.2,789,24.6,15.8,8.8,19.4,58.5,3321.255,23.9281,3321.255,23.9281,CLX-K,2/3/2025,23666-43-5,23666-43-5,"Phase-transfer catalyst, Macrocycle",macromolecular chemistry
1038,,,,TS40,250,-1,0,1,1,,,0.5,Ethanol,10,0.3787,0.820125189,21,CF,1,C1OCCOCCOCCOCCOCCOC1,C1OCCOCCOCCOCCOCCOC1,organocatalyst,C(C)O,46.069,-0.31,1.2,789,24.6,15.8,8.8,19.4,58.5,264.318,0.0996,264.318,0.0996,CLX-K,2/3/2025,17455-13-9,17455-13-9,"Phase-transfer catalyst, Macrocycle","nucleophilic substitution, elimination, phase-transfer catalysis"
1039,,,,TS40,250,-1,0,1,1,,,0.5,Ethanol,10,0.3787,0.903431101,21,CF,1,c12c(OCCOCCOc3c(OCCOCCO2)cccc3)cccc1,c12c(OCCOCCOc3c(OCCOCCO2)cccc3)cccc1,organocatalyst,C(C)O,46.069,-0.31,1.2,789,24.6,15.8,8.8,19.4,58.5,360.406,2.9488,360.406,2.9488,CLX-K,2/3/2025,14187-32-7,14187-32-7,"Phase-transfer catalyst, Macrocycle","nucleophilic substitution, elimination, phase-transfer catalysis"
1040,,,,TS40,250,-1,0,1,1,,,0.5,Ethanol,10,0.3787,0.856328041,21,CF,1,Oc1c(Cc2cccc(C3)c2O)cccc1Cc4c(O)c(Cc5cccc3c5O)ccc4,Oc1c(Cc2cccc(C3)c2O)cccc1Cc4c(O)c(Cc5cccc3c5O)ccc4,organocatalyst,C(C)O,46.069,-0.31,1.2,789,24.6,15.8,8.8,19.4,58.5,424.496,5.1856,424.496,5.1856,CLX-K,2/3/2025,74568-07-3,74568-07-3,"Phase-transfer catalyst, Macrocycle",macromolecular chemistry
1041,,,,TS40,250,-1,0,1,1,,,0.5,Ethanol,10,0.3787,0.952868852,21,CF,1,[H][C@@]1(O[C@](O2)([H])[C@H](OC(C3=CC=CC=C3)=O)C(OC(C4=CC=CC=C4)=O)[C@@](O[C@@]5([H])O[C@H](COC(C6=CC=CC=C6)=O)[C@@]([C@H](OC(C7=CC=CC=C7)=O)[C@H]5OC(C8=CC=CC=C8)=O)([H])O[C@@]9([H])O[C@@H]([C@](O[C@]%10([H])[C@H](OC(C%11=CC=CC=C%11)=O)[C@@H](OC(C%12=CC=CC=C%12)=O)[C@@](O%13)([H])[C@@H](COC(C%14=CC=CC=C%14)=O)O%10)([H])[C@H](OC(C%15=CC=CC=C%15)=O)[C@H]9OC(C%16=CC=CC=C%16)=O)COC(C%17=CC=CC=C%17)=O)([H])[C@H]2COC(C%18=CC=CC=C%18)=O)[C@@H](COC(C%19=CC=CC=C%19)=O)O[C@](O[C@]%20([H])[C@@H](COC(C%21=CC=CC=C%21)=O)O[C@@](O[C@]%22([H])[C@@H](COC(C%23=CC=CC=C%23)=O)O[C@@]%13([H])[C@H](OC(C%24=CC=CC=C%24)=O)[C@H]%22OC(C%25=CC=CC=C%25)=O)([H])[C@@H]([C@H]%20OC(C%26=CC=CC=C%26)=O)OC(C%27=CC=CC=C%27)=O)([C@@H]([C@H]1OC(C%28=CC=CC=C%28)=O)OC(C%29=CC=CC=C%29)=O)[H],[H][C@@]1(O[C@](O2)([H])[C@H](OC(C3=CC=CC=C3)=O)C(OC(C4=CC=CC=C4)=O)[C@@](O[C@@]5([H])O[C@H](COC(C6=CC=CC=C6)=O)[C@@]([C@H](OC(C7=CC=CC=C7)=O)[C@H]5OC(C8=CC=CC=C8)=O)([H])O[C@@]9([H])O[C@@H]([C@](O[C@]%10([H])[C@H](OC(C%11=CC=CC=C%11)=O)[C@@H](OC(C%12=CC=CC=C%12)=O)[C@@](O%13)([H])[C@@H](COC(C%14=CC=CC=C%14)=O)O%10)([H])[C@H](OC(C%15=CC=CC=C%15)=O)[C@H]9OC(C%16=CC=CC=C%16)=O)COC(C%17=CC=CC=C%17)=O)([H])[C@H]2COC(C%18=CC=CC=C%18)=O)[C@@H](COC(C%19=CC=CC=C%19)=O)O[C@](O[C@]%20([H])[C@@H](COC(C%21=CC=CC=C%21)=O)O[C@@](O[C@]%22([H])[C@@H](COC(C%23=CC=CC=C%23)=O)O[C@@]%13([H])[C@H](OC(C%24=CC=CC=C%24)=O)[C@H]%22OC(C%25=CC=CC=C%25)=O)([H])[C@@H]([C@H]%20OC(C%26=CC=CC=C%26)=O)OC(C%27=CC=CC=C%27)=O)([C@@H]([C@H]1OC(C%28=CC=CC=C%28)=O)OC(C%29=CC=CC=C%29)=O)[H],organocatalyst,C(C)O,46.069,-0.31,1.2,789,24.6,15.8,8.8,19.4,58.5,3321.255,23.9281,3321.255,23.9281,CLX-K,2/3/2025,23666-43-5,23666-43-5,"Phase-transfer catalyst, Macrocycle",macromolecular chemistry
1042,,,,SB90,200,-1,0,1,1,,,0.5,Ethanol,10,2.033857,0.19455613,21,CF,0,C1OCCOCCOCCOCCOCCOC1,C1OCCOCCOCCOCCOCCOC1,organocatalyst,C(C)O,46.069,-0.31,1.2,789,24.6,15.8,8.8,19.4,58.5,264.318,0.0996,264.318,0.0996,CLX-K,2/3/2025,17455-13-9,17455-13-9,"Phase-transfer catalyst, Macrocycle","nucleophilic substitution, elimination, phase-transfer catalysis"
1043,,,,SB90,200,-1,0,1,1,,,0.5,Ethanol,10,2.033857,-0.296347537,21,CF,0,c12c(OCCOCCOc3c(OCCOCCO2)cccc3)cccc1,c12c(OCCOCCOc3c(OCCOCCO2)cccc3)cccc1,organocatalyst,C(C)O,46.069,-0.31,1.2,789,24.6,15.8,8.8,19.4,58.5,360.406,2.9488,360.406,2.9488,CLX-K,2/3/2025,14187-32-7,14187-32-7,"Phase-transfer catalyst, Macrocycle","nucleophilic substitution, elimination, phase-transfer catalysis"
1044,,,,SB90,200,-1,0,1,1,,,0.5,Ethanol,10,2.033857,-0.358486203,21,CF,0,Oc1c(Cc2cccc(C3)c2O)cccc1Cc4c(O)c(Cc5cccc3c5O)ccc4,Oc1c(Cc2cccc(C3)c2O)cccc1Cc4c(O)c(Cc5cccc3c5O)ccc4,organocatalyst,C(C)O,46.069,-0.31,1.2,789,24.6,15.8,8.8,19.4,58.5,424.496,5.1856,424.496,5.1856,CLX-K,2/3/2025,74568-07-3,74568-07-3,"Phase-transfer catalyst, Macrocycle",macromolecular chemistry
1045,,,,SB90,200,-1,0,1,1,,,0.5,Ethanol,10,2.033857,0.943647541,21,CF,0,[H][C@@]1(O[C@](O2)([H])[C@H](OC(C3=CC=CC=C3)=O)C(OC(C4=CC=CC=C4)=O)[C@@](O[C@@]5([H])O[C@H](COC(C6=CC=CC=C6)=O)[C@@]([C@H](OC(C7=CC=CC=C7)=O)[C@H]5OC(C8=CC=CC=C8)=O)([H])O[C@@]9([H])O[C@@H]([C@](O[C@]%10([H])[C@H](OC(C%11=CC=CC=C%11)=O)[C@@H](OC(C%12=CC=CC=C%12)=O)[C@@](O%13)([H])[C@@H](COC(C%14=CC=CC=C%14)=O)O%10)([H])[C@H](OC(C%15=CC=CC=C%15)=O)[C@H]9OC(C%16=CC=CC=C%16)=O)COC(C%17=CC=CC=C%17)=O)([H])[C@H]2COC(C%18=CC=CC=C%18)=O)[C@@H](COC(C%19=CC=CC=C%19)=O)O[C@](O[C@]%20([H])[C@@H](COC(C%21=CC=CC=C%21)=O)O[C@@](O[C@]%22([H])[C@@H](COC(C%23=CC=CC=C%23)=O)O[C@@]%13([H])[C@H](OC(C%24=CC=CC=C%24)=O)[C@H]%22OC(C%25=CC=CC=C%25)=O)([H])[C@@H]([C@H]%20OC(C%26=CC=CC=C%26)=O)OC(C%27=CC=CC=C%27)=O)([C@@H]([C@H]1OC(C%28=CC=CC=C%28)=O)OC(C%29=CC=CC=C%29)=O)[H],[H][C@@]1(O[C@](O2)([H])[C@H](OC(C3=CC=CC=C3)=O)C(OC(C4=CC=CC=C4)=O)[C@@](O[C@@]5([H])O[C@H](COC(C6=CC=CC=C6)=O)[C@@]([C@H](OC(C7=CC=CC=C7)=O)[C@H]5OC(C8=CC=CC=C8)=O)([H])O[C@@]9([H])O[C@@H]([C@](O[C@]%10([H])[C@H](OC(C%11=CC=CC=C%11)=O)[C@@H](OC(C%12=CC=CC=C%12)=O)[C@@](O%13)([H])[C@@H](COC(C%14=CC=CC=C%14)=O)O%10)([H])[C@H](OC(C%15=CC=CC=C%15)=O)[C@H]9OC(C%16=CC=CC=C%16)=O)COC(C%17=CC=CC=C%17)=O)([H])[C@H]2COC(C%18=CC=CC=C%18)=O)[C@@H](COC(C%19=CC=CC=C%19)=O)O[C@](O[C@]%20([H])[C@@H](COC(C%21=CC=CC=C%21)=O)O[C@@](O[C@]%22([H])[C@@H](COC(C%23=CC=CC=C%23)=O)O[C@@]%13([H])[C@H](OC(C%24=CC=CC=C%24)=O)[C@H]%22OC(C%25=CC=CC=C%25)=O)([H])[C@@H]([C@H]%20OC(C%26=CC=CC=C%26)=O)OC(C%27=CC=CC=C%27)=O)([C@@H]([C@H]1OC(C%28=CC=CC=C%28)=O)OC(C%29=CC=CC=C%29)=O)[H],organocatalyst,C(C)O,46.069,-0.31,1.2,789,24.6,15.8,8.8,19.4,58.5,3321.255,23.9281,3321.255,23.9281,CLX-K,2/3/2025,23666-43-5,23666-43-5,"Phase-transfer catalyst, Macrocycle",macromolecular chemistry
1046,,,,NFX,225,-1,0,1,1,,,0.5,Ethanol,20,0.24,0.818107649,21,CF,0,C1OCCOCCOCCOCCOCCOC1,C1OCCOCCOCCOCCOCCOC1,organocatalyst,C(C)O,46.069,-0.31,1.2,789,24.6,15.8,8.8,19.4,58.5,264.318,0.0996,264.318,0.0996,CLX-K,2/3/2025,17455-13-9,17455-13-9,"Phase-transfer catalyst, Macrocycle","nucleophilic substitution, elimination, phase-transfer catalysis"
1047,,,,NFX,225,-1,0,1,1,,,0.5,Ethanol,20,0.24,0.92017663,21,CF,0,c12c(OCCOCCOc3c(OCCOCCO2)cccc3)cccc1,c12c(OCCOCCOc3c(OCCOCCO2)cccc3)cccc1,organocatalyst,C(C)O,46.069,-0.31,1.2,789,24.6,15.8,8.8,19.4,58.5,360.406,2.9488,360.406,2.9488,CLX-K,2/3/2025,14187-32-7,14187-32-7,"Phase-transfer catalyst, Macrocycle","nucleophilic substitution, elimination, phase-transfer catalysis"
1048,,,,NFX,225,-1,0,1,1,,,0.5,Ethanol,20,0.24,0.877506155,21,CF,0,Oc1c(Cc2cccc(C3)c2O)cccc1Cc4c(O)c(Cc5cccc3c5O)ccc4,Oc1c(Cc2cccc(C3)c2O)cccc1Cc4c(O)c(Cc5cccc3c5O)ccc4,organocatalyst,C(C)O,46.069,-0.31,1.2,789,24.6,15.8,8.8,19.4,58.5,424.496,5.1856,424.496,5.1856,CLX-K,2/3/2025,74568-07-3,74568-07-3,"Phase-transfer catalyst, Macrocycle",macromolecular chemistry
1049,,,,NFX,225,-1,0,1,1,,,0.5,Ethanol,20,0.24,0.905279503,21,CF,0,[H][C@@]1(O[C@](O2)([H])[C@H](OC(C3=CC=CC=C3)=O)C(OC(C4=CC=CC=C4)=O)[C@@](O[C@@]5([H])O[C@H](COC(C6=CC=CC=C6)=O)[C@@]([C@H](OC(C7=CC=CC=C7)=O)[C@H]5OC(C8=CC=CC=C8)=O)([H])O[C@@]9([H])O[C@@H]([C@](O[C@]%10([H])[C@H](OC(C%11=CC=CC=C%11)=O)[C@@H](OC(C%12=CC=CC=C%12)=O)[C@@](O%13)([H])[C@@H](COC(C%14=CC=CC=C%14)=O)O%10)([H])[C@H](OC(C%15=CC=CC=C%15)=O)[C@H]9OC(C%16=CC=CC=C%16)=O)COC(C%17=CC=CC=C%17)=O)([H])[C@H]2COC(C%18=CC=CC=C%18)=O)[C@@H](COC(C%19=CC=CC=C%19)=O)O[C@](O[C@]%20([H])[C@@H](COC(C%21=CC=CC=C%21)=O)O[C@@](O[C@]%22([H])[C@@H](COC(C%23=CC=CC=C%23)=O)O[C@@]%13([H])[C@H](OC(C%24=CC=CC=C%24)=O)[C@H]%22OC(C%25=CC=CC=C%25)=O)([H])[C@@H]([C@H]%20OC(C%26=CC=CC=C%26)=O)OC(C%27=CC=CC=C%27)=O)([C@@H]([C@H]1OC(C%28=CC=CC=C%28)=O)OC(C%29=CC=CC=C%29)=O)[H],[H][C@@]1(O[C@](O2)([H])[C@H](OC(C3=CC=CC=C3)=O)C(OC(C4=CC=CC=C4)=O)[C@@](O[C@@]5([H])O[C@H](COC(C6=CC=CC=C6)=O)[C@@]([C@H](OC(C7=CC=CC=C7)=O)[C@H]5OC(C8=CC=CC=C8)=O)([H])O[C@@]9([H])O[C@@H]([C@](O[C@]%10([H])[C@H](OC(C%11=CC=CC=C%11)=O)[C@@H](OC(C%12=CC=CC=C%12)=O)[C@@](O%13)([H])[C@@H](COC(C%14=CC=CC=C%14)=O)O%10)([H])[C@H](OC(C%15=CC=CC=C%15)=O)[C@H]9OC(C%16=CC=CC=C%16)=O)COC(C%17=CC=CC=C%17)=O)([H])[C@H]2COC(C%18=CC=CC=C%18)=O)[C@@H](COC(C%19=CC=CC=C%19)=O)O[C@](O[C@]%20([H])[C@@H](COC(C%21=CC=CC=C%21)=O)O[C@@](O[C@]%22([H])[C@@H](COC(C%23=CC=CC=C%23)=O)O[C@@]%13([H])[C@H](OC(C%24=CC=CC=C%24)=O)[C@H]%22OC(C%25=CC=CC=C%25)=O)([H])[C@@H]([C@H]%20OC(C%26=CC=CC=C%26)=O)OC(C%27=CC=CC=C%27)=O)([C@@H]([C@H]1OC(C%28=CC=CC=C%28)=O)OC(C%29=CC=CC=C%29)=O)[H],organocatalyst,C(C)O,46.069,-0.31,1.2,789,24.6,15.8,8.8,19.4,58.5,3321.255,23.9281,3321.255,23.9281,CLX-K,2/3/2025,23666-43-5,23666-43-5,"Phase-transfer catalyst, Macrocycle",macromolecular chemistry
1050,,,,TS40,250,-1,0,1,1,,,0.5,Ethanol,20,0.3787,0.706957704,21,CF,1,C1OCCOCCOCCOCCOCCOC1,C1OCCOCCOCCOCCOCCOC1,organocatalyst,C(C)O,46.069,-0.31,1.2,789,24.6,15.8,8.8,19.4,58.5,264.318,0.0996,264.318,0.0996,CLX-K,2/3/2025,17455-13-9,17455-13-9,"Phase-transfer catalyst, Macrocycle","nucleophilic substitution, elimination, phase-transfer catalysis"
1051,,,,TS40,250,-1,0,1,1,,,0.5,Ethanol,20,0.3787,0.861752717,21,CF,1,c12c(OCCOCCOc3c(OCCOCCO2)cccc3)cccc1,c12c(OCCOCCOc3c(OCCOCCO2)cccc3)cccc1,organocatalyst,C(C)O,46.069,-0.31,1.2,789,24.6,15.8,8.8,19.4,58.5,360.406,2.9488,360.406,2.9488,CLX-K,2/3/2025,14187-32-7,14187-32-7,"Phase-transfer catalyst, Macrocycle","nucleophilic substitution, elimination, phase-transfer catalysis"
1052,,,,TS40,250,-1,0,1,1,,,0.5,Ethanol,20,0.3787,0.804695744,21,CF,1,Oc1c(Cc2cccc(C3)c2O)cccc1Cc4c(O)c(Cc5cccc3c5O)ccc4,Oc1c(Cc2cccc(C3)c2O)cccc1Cc4c(O)c(Cc5cccc3c5O)ccc4,organocatalyst,C(C)O,46.069,-0.31,1.2,789,24.6,15.8,8.8,19.4,58.5,424.496,5.1856,424.496,5.1856,CLX-K,2/3/2025,74568-07-3,74568-07-3,"Phase-transfer catalyst, Macrocycle",macromolecular chemistry
1053,,,,TS40,250,-1,0,1,1,,,0.5,Ethanol,20,0.3787,0.913043478,21,CF,1,[H][C@@]1(O[C@](O2)([H])[C@H](OC(C3=CC=CC=C3)=O)C(OC(C4=CC=CC=C4)=O)[C@@](O[C@@]5([H])O[C@H](COC(C6=CC=CC=C6)=O)[C@@]([C@H](OC(C7=CC=CC=C7)=O)[C@H]5OC(C8=CC=CC=C8)=O)([H])O[C@@]9([H])O[C@@H]([C@](O[C@]%10([H])[C@H](OC(C%11=CC=CC=C%11)=O)[C@@H](OC(C%12=CC=CC=C%12)=O)[C@@](O%13)([H])[C@@H](COC(C%14=CC=CC=C%14)=O)O%10)([H])[C@H](OC(C%15=CC=CC=C%15)=O)[C@H]9OC(C%16=CC=CC=C%16)=O)COC(C%17=CC=CC=C%17)=O)([H])[C@H]2COC(C%18=CC=CC=C%18)=O)[C@@H](COC(C%19=CC=CC=C%19)=O)O[C@](O[C@]%20([H])[C@@H](COC(C%21=CC=CC=C%21)=O)O[C@@](O[C@]%22([H])[C@@H](COC(C%23=CC=CC=C%23)=O)O[C@@]%13([H])[C@H](OC(C%24=CC=CC=C%24)=O)[C@H]%22OC(C%25=CC=CC=C%25)=O)([H])[C@@H]([C@H]%20OC(C%26=CC=CC=C%26)=O)OC(C%27=CC=CC=C%27)=O)([C@@H]([C@H]1OC(C%28=CC=CC=C%28)=O)OC(C%29=CC=CC=C%29)=O)[H],[H][C@@]1(O[C@](O2)([H])[C@H](OC(C3=CC=CC=C3)=O)C(OC(C4=CC=CC=C4)=O)[C@@](O[C@@]5([H])O[C@H](COC(C6=CC=CC=C6)=O)[C@@]([C@H](OC(C7=CC=CC=C7)=O)[C@H]5OC(C8=CC=CC=C8)=O)([H])O[C@@]9([H])O[C@@H]([C@](O[C@]%10([H])[C@H](OC(C%11=CC=CC=C%11)=O)[C@@H](OC(C%12=CC=CC=C%12)=O)[C@@](O%13)([H])[C@@H](COC(C%14=CC=CC=C%14)=O)O%10)([H])[C@H](OC(C%15=CC=CC=C%15)=O)[C@H]9OC(C%16=CC=CC=C%16)=O)COC(C%17=CC=CC=C%17)=O)([H])[C@H]2COC(C%18=CC=CC=C%18)=O)[C@@H](COC(C%19=CC=CC=C%19)=O)O[C@](O[C@]%20([H])[C@@H](COC(C%21=CC=CC=C%21)=O)O[C@@](O[C@]%22([H])[C@@H](COC(C%23=CC=CC=C%23)=O)O[C@@]%13([H])[C@H](OC(C%24=CC=CC=C%24)=O)[C@H]%22OC(C%25=CC=CC=C%25)=O)([H])[C@@H]([C@H]%20OC(C%26=CC=CC=C%26)=O)OC(C%27=CC=CC=C%27)=O)([C@@H]([C@H]1OC(C%28=CC=CC=C%28)=O)OC(C%29=CC=CC=C%29)=O)[H],organocatalyst,C(C)O,46.069,-0.31,1.2,789,24.6,15.8,8.8,19.4,58.5,3321.255,23.9281,3321.255,23.9281,CLX-K,2/3/2025,23666-43-5,23666-43-5,"Phase-transfer catalyst, Macrocycle",macromolecular chemistry
1054,,,,SB90,200,-1,0,1,1,,,0.5,Ethanol,20,2.033857,-0.143675875,21,CF,0,C1OCCOCCOCCOCCOCCOC1,C1OCCOCCOCCOCCOCCOC1,organocatalyst,C(C)O,46.069,-0.31,1.2,789,24.6,15.8,8.8,19.4,58.5,264.318,0.0996,264.318,0.0996,CLX-K,2/3/2025,17455-13-9,17455-13-9,"Phase-transfer catalyst, Macrocycle","nucleophilic substitution, elimination, phase-transfer catalysis"
1055,,,,SB90,200,-1,0,1,1,,,0.5,Ethanol,20,2.033857,-0.354619565,21,CF,0,c12c(OCCOCCOc3c(OCCOCCO2)cccc3)cccc1,c12c(OCCOCCOc3c(OCCOCCO2)cccc3)cccc1,organocatalyst,C(C)O,46.069,-0.31,1.2,789,24.6,15.8,8.8,19.4,58.5,360.406,2.9488,360.406,2.9488,CLX-K,2/3/2025,14187-32-7,14187-32-7,"Phase-transfer catalyst, Macrocycle","nucleophilic substitution, elimination, phase-transfer catalysis"
1056,,,,SB90,200,-1,0,1,1,,,0.5,Ethanol,20,2.033857,-0.468167429,21,CF,0,Oc1c(Cc2cccc(C3)c2O)cccc1Cc4c(O)c(Cc5cccc3c5O)ccc4,Oc1c(Cc2cccc(C3)c2O)cccc1Cc4c(O)c(Cc5cccc3c5O)ccc4,organocatalyst,C(C)O,46.069,-0.31,1.2,789,24.6,15.8,8.8,19.4,58.5,424.496,5.1856,424.496,5.1856,CLX-K,2/3/2025,74568-07-3,74568-07-3,"Phase-transfer catalyst, Macrocycle",macromolecular chemistry
1057,,,,SB90,200,-1,0,1,1,,,0.5,Ethanol,20,2.033857,0.936335404,21,CF,0,[H][C@@]1(O[C@](O2)([H])[C@H](OC(C3=CC=CC=C3)=O)C(OC(C4=CC=CC=C4)=O)[C@@](O[C@@]5([H])O[C@H](COC(C6=CC=CC=C6)=O)[C@@]([C@H](OC(C7=CC=CC=C7)=O)[C@H]5OC(C8=CC=CC=C8)=O)([H])O[C@@]9([H])O[C@@H]([C@](O[C@]%10([H])[C@H](OC(C%11=CC=CC=C%11)=O)[C@@H](OC(C%12=CC=CC=C%12)=O)[C@@](O%13)([H])[C@@H](COC(C%14=CC=CC=C%14)=O)O%10)([H])[C@H](OC(C%15=CC=CC=C%15)=O)[C@H]9OC(C%16=CC=CC=C%16)=O)COC(C%17=CC=CC=C%17)=O)([H])[C@H]2COC(C%18=CC=CC=C%18)=O)[C@@H](COC(C%19=CC=CC=C%19)=O)O[C@](O[C@]%20([H])[C@@H](COC(C%21=CC=CC=C%21)=O)O[C@@](O[C@]%22([H])[C@@H](COC(C%23=CC=CC=C%23)=O)O[C@@]%13([H])[C@H](OC(C%24=CC=CC=C%24)=O)[C@H]%22OC(C%25=CC=CC=C%25)=O)([H])[C@@H]([C@H]%20OC(C%26=CC=CC=C%26)=O)OC(C%27=CC=CC=C%27)=O)([C@@H]([C@H]1OC(C%28=CC=CC=C%28)=O)OC(C%29=CC=CC=C%29)=O)[H],[H][C@@]1(O[C@](O2)([H])[C@H](OC(C3=CC=CC=C3)=O)C(OC(C4=CC=CC=C4)=O)[C@@](O[C@@]5([H])O[C@H](COC(C6=CC=CC=C6)=O)[C@@]([C@H](OC(C7=CC=CC=C7)=O)[C@H]5OC(C8=CC=CC=C8)=O)([H])O[C@@]9([H])O[C@@H]([C@](O[C@]%10([H])[C@H](OC(C%11=CC=CC=C%11)=O)[C@@H](OC(C%12=CC=CC=C%12)=O)[C@@](O%13)([H])[C@@H](COC(C%14=CC=CC=C%14)=O)O%10)([H])[C@H](OC(C%15=CC=CC=C%15)=O)[C@H]9OC(C%16=CC=CC=C%16)=O)COC(C%17=CC=CC=C%17)=O)([H])[C@H]2COC(C%18=CC=CC=C%18)=O)[C@@H](COC(C%19=CC=CC=C%19)=O)O[C@](O[C@]%20([H])[C@@H](COC(C%21=CC=CC=C%21)=O)O[C@@](O[C@]%22([H])[C@@H](COC(C%23=CC=CC=C%23)=O)O[C@@]%13([H])[C@H](OC(C%24=CC=CC=C%24)=O)[C@H]%22OC(C%25=CC=CC=C%25)=O)([H])[C@@H]([C@H]%20OC(C%26=CC=CC=C%26)=O)OC(C%27=CC=CC=C%27)=O)([C@@H]([C@H]1OC(C%28=CC=CC=C%28)=O)OC(C%29=CC=CC=C%29)=O)[H],organocatalyst,C(C)O,46.069,-0.31,1.2,789,24.6,15.8,8.8,19.4,58.5,3321.255,23.9281,3321.255,23.9281,CLX-K,2/3/2025,23666-43-5,23666-43-5,"Phase-transfer catalyst, Macrocycle",macromolecular chemistry
1058,,,,NFX,225,-1,0,1,1,,,0.5,Ethanol,30,0.24,0.808913078,21,CF,0,C1OCCOCCOCCOCCOCCOC1,C1OCCOCCOCCOCCOCCOC1,organocatalyst,C(C)O,46.069,-0.31,1.2,789,24.6,15.8,8.8,19.4,58.5,264.318,0.0996,264.318,0.0996,CLX-K,2/3/2025,17455-13-9,17455-13-9,"Phase-transfer catalyst, Macrocycle","nucleophilic substitution, elimination, phase-transfer catalysis"
1059,,,,NFX,225,-1,0,1,1,,,0.5,Ethanol,30,0.24,0.929301533,21,CF,0,c12c(OCCOCCOc3c(OCCOCCO2)cccc3)cccc1,c12c(OCCOCCOc3c(OCCOCCO2)cccc3)cccc1,organocatalyst,C(C)O,46.069,-0.31,1.2,789,24.6,15.8,8.8,19.4,58.5,360.406,2.9488,360.406,2.9488,CLX-K,2/3/2025,14187-32-7,14187-32-7,"Phase-transfer catalyst, Macrocycle","nucleophilic substitution, elimination, phase-transfer catalysis"
1060,,,,NFX,225,-1,0,1,1,,,0.5,Ethanol,30,0.24,0.903702119,21,CF,0,Oc1c(Cc2cccc(C3)c2O)cccc1Cc4c(O)c(Cc5cccc3c5O)ccc4,Oc1c(Cc2cccc(C3)c2O)cccc1Cc4c(O)c(Cc5cccc3c5O)ccc4,organocatalyst,C(C)O,46.069,-0.31,1.2,789,24.6,15.8,8.8,19.4,58.5,424.496,5.1856,424.496,5.1856,CLX-K,2/3/2025,74568-07-3,74568-07-3,"Phase-transfer catalyst, Macrocycle",macromolecular chemistry
1061,,,,NFX,225,-1,0,1,1,,,0.5,Ethanol,30,0.24,0.954285714,21,CF,0,[H][C@@]1(O[C@](O2)([H])[C@H](OC(C3=CC=CC=C3)=O)C(OC(C4=CC=CC=C4)=O)[C@@](O[C@@]5([H])O[C@H](COC(C6=CC=CC=C6)=O)[C@@]([C@H](OC(C7=CC=CC=C7)=O)[C@H]5OC(C8=CC=CC=C8)=O)([H])O[C@@]9([H])O[C@@H]([C@](O[C@]%10([H])[C@H](OC(C%11=CC=CC=C%11)=O)[C@@H](OC(C%12=CC=CC=C%12)=O)[C@@](O%13)([H])[C@@H](COC(C%14=CC=CC=C%14)=O)O%10)([H])[C@H](OC(C%15=CC=CC=C%15)=O)[C@H]9OC(C%16=CC=CC=C%16)=O)COC(C%17=CC=CC=C%17)=O)([H])[C@H]2COC(C%18=CC=CC=C%18)=O)[C@@H](COC(C%19=CC=CC=C%19)=O)O[C@](O[C@]%20([H])[C@@H](COC(C%21=CC=CC=C%21)=O)O[C@@](O[C@]%22([H])[C@@H](COC(C%23=CC=CC=C%23)=O)O[C@@]%13([H])[C@H](OC(C%24=CC=CC=C%24)=O)[C@H]%22OC(C%25=CC=CC=C%25)=O)([H])[C@@H]([C@H]%20OC(C%26=CC=CC=C%26)=O)OC(C%27=CC=CC=C%27)=O)([C@@H]([C@H]1OC(C%28=CC=CC=C%28)=O)OC(C%29=CC=CC=C%29)=O)[H],[H][C@@]1(O[C@](O2)([H])[C@H](OC(C3=CC=CC=C3)=O)C(OC(C4=CC=CC=C4)=O)[C@@](O[C@@]5([H])O[C@H](COC(C6=CC=CC=C6)=O)[C@@]([C@H](OC(C7=CC=CC=C7)=O)[C@H]5OC(C8=CC=CC=C8)=O)([H])O[C@@]9([H])O[C@@H]([C@](O[C@]%10([H])[C@H](OC(C%11=CC=CC=C%11)=O)[C@@H](OC(C%12=CC=CC=C%12)=O)[C@@](O%13)([H])[C@@H](COC(C%14=CC=CC=C%14)=O)O%10)([H])[C@H](OC(C%15=CC=CC=C%15)=O)[C@H]9OC(C%16=CC=CC=C%16)=O)COC(C%17=CC=CC=C%17)=O)([H])[C@H]2COC(C%18=CC=CC=C%18)=O)[C@@H](COC(C%19=CC=CC=C%19)=O)O[C@](O[C@]%20([H])[C@@H](COC(C%21=CC=CC=C%21)=O)O[C@@](O[C@]%22([H])[C@@H](COC(C%23=CC=CC=C%23)=O)O[C@@]%13([H])[C@H](OC(C%24=CC=CC=C%24)=O)[C@H]%22OC(C%25=CC=CC=C%25)=O)([H])[C@@H]([C@H]%20OC(C%26=CC=CC=C%26)=O)OC(C%27=CC=CC=C%27)=O)([C@@H]([C@H]1OC(C%28=CC=CC=C%28)=O)OC(C%29=CC=CC=C%29)=O)[H],organocatalyst,C(C)O,46.069,-0.31,1.2,789,24.6,15.8,8.8,19.4,58.5,3321.255,23.9281,3321.255,23.9281,CLX-K,2/3/2025,23666-43-5,23666-43-5,"Phase-transfer catalyst, Macrocycle",macromolecular chemistry
1062,,,,TS40,250,-1,0,1,1,,,0.5,Ethanol,30,0.3787,0.65904088,21,CF,1,C1OCCOCCOCCOCCOCCOC1,C1OCCOCCOCCOCCOCCOC1,organocatalyst,C(C)O,46.069,-0.31,1.2,789,24.6,15.8,8.8,19.4,58.5,264.318,0.0996,264.318,0.0996,CLX-K,2/3/2025,17455-13-9,17455-13-9,"Phase-transfer catalyst, Macrocycle","nucleophilic substitution, elimination, phase-transfer catalysis"
1063,,,,TS40,250,-1,0,1,1,,,0.5,Ethanol,30,0.3787,0.818994889,21,CF,1,c12c(OCCOCCOc3c(OCCOCCO2)cccc3)cccc1,c12c(OCCOCCOc3c(OCCOCCO2)cccc3)cccc1,organocatalyst,C(C)O,46.069,-0.31,1.2,789,24.6,15.8,8.8,19.4,58.5,360.406,2.9488,360.406,2.9488,CLX-K,2/3/2025,14187-32-7,14187-32-7,"Phase-transfer catalyst, Macrocycle","nucleophilic substitution, elimination, phase-transfer catalysis"
1064,,,,TS40,250,-1,0,1,1,,,0.5,Ethanol,30,0.3787,0.769741066,21,CF,1,Oc1c(Cc2cccc(C3)c2O)cccc1Cc4c(O)c(Cc5cccc3c5O)ccc4,Oc1c(Cc2cccc(C3)c2O)cccc1Cc4c(O)c(Cc5cccc3c5O)ccc4,organocatalyst,C(C)O,46.069,-0.31,1.2,789,24.6,15.8,8.8,19.4,58.5,424.496,5.1856,424.496,5.1856,CLX-K,2/3/2025,74568-07-3,74568-07-3,"Phase-transfer catalyst, Macrocycle",macromolecular chemistry
1065,,,,TS40,250,-1,0,1,1,,,0.5,Ethanol,30,0.3787,0.822857143,21,CF,1,[H][C@@]1(O[C@](O2)([H])[C@H](OC(C3=CC=CC=C3)=O)C(OC(C4=CC=CC=C4)=O)[C@@](O[C@@]5([H])O[C@H](COC(C6=CC=CC=C6)=O)[C@@]([C@H](OC(C7=CC=CC=C7)=O)[C@H]5OC(C8=CC=CC=C8)=O)([H])O[C@@]9([H])O[C@@H]([C@](O[C@]%10([H])[C@H](OC(C%11=CC=CC=C%11)=O)[C@@H](OC(C%12=CC=CC=C%12)=O)[C@@](O%13)([H])[C@@H](COC(C%14=CC=CC=C%14)=O)O%10)([H])[C@H](OC(C%15=CC=CC=C%15)=O)[C@H]9OC(C%16=CC=CC=C%16)=O)COC(C%17=CC=CC=C%17)=O)([H])[C@H]2COC(C%18=CC=CC=C%18)=O)[C@@H](COC(C%19=CC=CC=C%19)=O)O[C@](O[C@]%20([H])[C@@H](COC(C%21=CC=CC=C%21)=O)O[C@@](O[C@]%22([H])[C@@H](COC(C%23=CC=CC=C%23)=O)O[C@@]%13([H])[C@H](OC(C%24=CC=CC=C%24)=O)[C@H]%22OC(C%25=CC=CC=C%25)=O)([H])[C@@H]([C@H]%20OC(C%26=CC=CC=C%26)=O)OC(C%27=CC=CC=C%27)=O)([C@@H]([C@H]1OC(C%28=CC=CC=C%28)=O)OC(C%29=CC=CC=C%29)=O)[H],[H][C@@]1(O[C@](O2)([H])[C@H](OC(C3=CC=CC=C3)=O)C(OC(C4=CC=CC=C4)=O)[C@@](O[C@@]5([H])O[C@H](COC(C6=CC=CC=C6)=O)[C@@]([C@H](OC(C7=CC=CC=C7)=O)[C@H]5OC(C8=CC=CC=C8)=O)([H])O[C@@]9([H])O[C@@H]([C@](O[C@]%10([H])[C@H](OC(C%11=CC=CC=C%11)=O)[C@@H](OC(C%12=CC=CC=C%12)=O)[C@@](O%13)([H])[C@@H](COC(C%14=CC=CC=C%14)=O)O%10)([H])[C@H](OC(C%15=CC=CC=C%15)=O)[C@H]9OC(C%16=CC=CC=C%16)=O)COC(C%17=CC=CC=C%17)=O)([H])[C@H]2COC(C%18=CC=CC=C%18)=O)[C@@H](COC(C%19=CC=CC=C%19)=O)O[C@](O[C@]%20([H])[C@@H](COC(C%21=CC=CC=C%21)=O)O[C@@](O[C@]%22([H])[C@@H](COC(C%23=CC=CC=C%23)=O)O[C@@]%13([H])[C@H](OC(C%24=CC=CC=C%24)=O)[C@H]%22OC(C%25=CC=CC=C%25)=O)([H])[C@@H]([C@H]%20OC(C%26=CC=CC=C%26)=O)OC(C%27=CC=CC=C%27)=O)([C@@H]([C@H]1OC(C%28=CC=CC=C%28)=O)OC(C%29=CC=CC=C%29)=O)[H],organocatalyst,C(C)O,46.069,-0.31,1.2,789,24.6,15.8,8.8,19.4,58.5,3321.255,23.9281,3321.255,23.9281,CLX-K,2/3/2025,23666-43-5,23666-43-5,"Phase-transfer catalyst, Macrocycle",macromolecular chemistry
1066,,,,SB90,200,-1,0,1,1,,,0.5,Ethanol,30,2.033857,-0.332559769,21,CF,0,C1OCCOCCOCCOCCOCCOC1,C1OCCOCCOCCOCCOCCOC1,organocatalyst,C(C)O,46.069,-0.31,1.2,789,24.6,15.8,8.8,19.4,58.5,264.318,0.0996,264.318,0.0996,CLX-K,2/3/2025,17455-13-9,17455-13-9,"Phase-transfer catalyst, Macrocycle","nucleophilic substitution, elimination, phase-transfer catalysis"
1067,,,,SB90,200,-1,0,1,1,,,0.5,Ethanol,30,2.033857,-0.572827939,21,CF,0,c12c(OCCOCCOc3c(OCCOCCO2)cccc3)cccc1,c12c(OCCOCCOc3c(OCCOCCO2)cccc3)cccc1,organocatalyst,C(C)O,46.069,-0.31,1.2,789,24.6,15.8,8.8,19.4,58.5,360.406,2.9488,360.406,2.9488,CLX-K,2/3/2025,14187-32-7,14187-32-7,"Phase-transfer catalyst, Macrocycle","nucleophilic substitution, elimination, phase-transfer catalysis"
1068,,,,SB90,200,-1,0,1,1,,,0.5,Ethanol,30,2.033857,-0.619516371,21,CF,0,Oc1c(Cc2cccc(C3)c2O)cccc1Cc4c(O)c(Cc5cccc3c5O)ccc4,Oc1c(Cc2cccc(C3)c2O)cccc1Cc4c(O)c(Cc5cccc3c5O)ccc4,organocatalyst,C(C)O,46.069,-0.31,1.2,789,24.6,15.8,8.8,19.4,58.5,424.496,5.1856,424.496,5.1856,CLX-K,2/3/2025,74568-07-3,74568-07-3,"Phase-transfer catalyst, Macrocycle",macromolecular chemistry
1069,,,,SB90,200,-1,0,1,1,,,0.5,Ethanol,30,2.033857,0.934285714,21,CF,0,[H][C@@]1(O[C@](O2)([H])[C@H](OC(C3=CC=CC=C3)=O)C(OC(C4=CC=CC=C4)=O)[C@@](O[C@@]5([H])O[C@H](COC(C6=CC=CC=C6)=O)[C@@]([C@H](OC(C7=CC=CC=C7)=O)[C@H]5OC(C8=CC=CC=C8)=O)([H])O[C@@]9([H])O[C@@H]([C@](O[C@]%10([H])[C@H](OC(C%11=CC=CC=C%11)=O)[C@@H](OC(C%12=CC=CC=C%12)=O)[C@@](O%13)([H])[C@@H](COC(C%14=CC=CC=C%14)=O)O%10)([H])[C@H](OC(C%15=CC=CC=C%15)=O)[C@H]9OC(C%16=CC=CC=C%16)=O)COC(C%17=CC=CC=C%17)=O)([H])[C@H]2COC(C%18=CC=CC=C%18)=O)[C@@H](COC(C%19=CC=CC=C%19)=O)O[C@](O[C@]%20([H])[C@@H](COC(C%21=CC=CC=C%21)=O)O[C@@](O[C@]%22([H])[C@@H](COC(C%23=CC=CC=C%23)=O)O[C@@]%13([H])[C@H](OC(C%24=CC=CC=C%24)=O)[C@H]%22OC(C%25=CC=CC=C%25)=O)([H])[C@@H]([C@H]%20OC(C%26=CC=CC=C%26)=O)OC(C%27=CC=CC=C%27)=O)([C@@H]([C@H]1OC(C%28=CC=CC=C%28)=O)OC(C%29=CC=CC=C%29)=O)[H],[H][C@@]1(O[C@](O2)([H])[C@H](OC(C3=CC=CC=C3)=O)C(OC(C4=CC=CC=C4)=O)[C@@](O[C@@]5([H])O[C@H](COC(C6=CC=CC=C6)=O)[C@@]([C@H](OC(C7=CC=CC=C7)=O)[C@H]5OC(C8=CC=CC=C8)=O)([H])O[C@@]9([H])O[C@@H]([C@](O[C@]%10([H])[C@H](OC(C%11=CC=CC=C%11)=O)[C@@H](OC(C%12=CC=CC=C%12)=O)[C@@](O%13)([H])[C@@H](COC(C%14=CC=CC=C%14)=O)O%10)([H])[C@H](OC(C%15=CC=CC=C%15)=O)[C@H]9OC(C%16=CC=CC=C%16)=O)COC(C%17=CC=CC=C%17)=O)([H])[C@H]2COC(C%18=CC=CC=C%18)=O)[C@@H](COC(C%19=CC=CC=C%19)=O)O[C@](O[C@]%20([H])[C@@H](COC(C%21=CC=CC=C%21)=O)O[C@@](O[C@]%22([H])[C@@H](COC(C%23=CC=CC=C%23)=O)O[C@@]%13([H])[C@H](OC(C%24=CC=CC=C%24)=O)[C@H]%22OC(C%25=CC=CC=C%25)=O)([H])[C@@H]([C@H]%20OC(C%26=CC=CC=C%26)=O)OC(C%27=CC=CC=C%27)=O)([C@@H]([C@H]1OC(C%28=CC=CC=C%28)=O)OC(C%29=CC=CC=C%29)=O)[H],organocatalyst,C(C)O,46.069,-0.31,1.2,789,24.6,15.8,8.8,19.4,58.5,3321.255,23.9281,3321.255,23.9281,CLX-K,2/3/2025,23666-43-5,23666-43-5,"Phase-transfer catalyst, Macrocycle",macromolecular chemistry
1070,,,,GMT-oNF-2,300,87,-8,0,0,,,0.5,Cyclohexane,30,1.720593979,-0.053672468,21,DE,0,CC(C)(P(c1c(c2ccccc2)cccc1)C(C)(C)C)C,CC(C)(P(c1c(c2ccccc2)cccc1)C(C)(C)C)C,ligand,C1CCCCC1,84.162,3.44,1.02,779,2.02,16.8,0,0.2,108.7,298.41,6.0578,298.41,6.0578,PH,2/6/2025,224311-51-7,224311-51-7,Phosphine ligand,cross coupling
1071,,,,GMT-oNF-2,300,87,-8,0,0,,,0.5,Cyclohexane,30,1.720593979,-0.033891429,21,DE,0,CN(c1ccc(P(C(C)(C)C)C(C)(C)C)cc1)C,CN(c1ccc(P(C(C)(C)C)C(C)(C)C)cc1)C,ligand,C1CCCCC1,84.162,3.44,1.02,779,2.02,16.8,0,0.2,108.7,265.381,4.4568,265.381,4.4568,PH,2/6/2025,932710-63-9,932710-63-9,Phosphine ligand,cross coupling
1072,,,,GMT-oNF-2,300,87,-8,0,0,,,0.5,Cyclohexane,30,1.720593979,-0.03428644,21,DE,0,CC(C)c1c(c2c(OC)ccc(OC)c2P(C(C)(C)C)C(C)(C)C)c(C(C)C)cc(C(C)C)c1,CC(C)c1c(c2c(OC)ccc(OC)c2P(C(C)(C)C)C(C)(C)C)c(C(C)C)cc(C(C)C)c1,ligand,C1CCCCC1,84.162,3.44,1.02,779,2.02,16.8,0,0.2,108.7,484.705,9.4452,484.705,9.4452,PH,2/6/2025,1160861-53-9,1160861-53-9,Phosphine ligand,cross coupling
1073,,,,PMPerformance,300,-1,0,1,1,,,0.5,Cyclohexane,30,0.838347025,-0.042235392,21,DE,0,CC(C)(P(c1c(c2ccccc2)cccc1)C(C)(C)C)C,CC(C)(P(c1c(c2ccccc2)cccc1)C(C)(C)C)C,ligand,C1CCCCC1,84.162,3.44,1.02,779,2.02,16.8,0,0.2,108.7,298.41,6.0578,298.41,6.0578,PH,2/6/2025,224311-51-7,224311-51-7,Phosphine ligand,cross coupling
1074,,,,PMPerformance,300,-1,0,1,1,,,0.5,Cyclohexane,30,0.838347025,-0.063320549,21,DE,0,CN(c1ccc(P(C(C)(C)C)C(C)(C)C)cc1)C,CN(c1ccc(P(C(C)(C)C)C(C)(C)C)cc1)C,ligand,C1CCCCC1,84.162,3.44,1.02,779,2.02,16.8,0,0.2,108.7,265.381,4.4568,265.381,4.4568,PH,2/6/2025,932710-63-9,932710-63-9,Phosphine ligand,cross coupling
1075,,,,PMPerformance,300,-1,0,1,1,,,0.5,Cyclohexane,30,0.838347025,-0.039494653,21,DE,0,CC(C)c1c(c2c(OC)ccc(OC)c2P(C(C)(C)C)C(C)(C)C)c(C(C)C)cc(C(C)C)c1,CC(C)c1c(c2c(OC)ccc(OC)c2P(C(C)(C)C)C(C)(C)C)c(C(C)C)cc(C(C)C)c1,ligand,C1CCCCC1,84.162,3.44,1.02,779,2.02,16.8,0,0.2,108.7,484.705,9.4452,484.705,9.4452,PH,2/6/2025,1160861-53-9,1160861-53-9,Phosphine ligand,cross coupling
1076,,,,GMT-oNF-2,300,87,-8,0,0,,,0.5,Cyclohexane,10,1.720593979,-0.126893889,21,DE,0,CC(C)(P(c1c(c2ccccc2)cccc1)C(C)(C)C)C,CC(C)(P(c1c(c2ccccc2)cccc1)C(C)(C)C)C,ligand,C1CCCCC1,84.162,3.44,1.02,779,2.02,16.8,0,0.2,108.7,298.41,6.0578,298.41,6.0578,PH,2/6/2025,224311-51-7,224311-51-7,Phosphine ligand,cross coupling
1077,,,,GMT-oNF-2,300,87,-8,0,0,,,0.5,Cyclohexane,10,1.720593979,-0.077371294,21,DE,0,CN(c1ccc(P(C(C)(C)C)C(C)(C)C)cc1)C,CN(c1ccc(P(C(C)(C)C)C(C)(C)C)cc1)C,ligand,C1CCCCC1,84.162,3.44,1.02,779,2.02,16.8,0,0.2,108.7,265.381,4.4568,265.381,4.4568,PH,2/6/2025,932710-63-9,932710-63-9,Phosphine ligand,cross coupling
1078,,,,GMT-oNF-2,300,87,-8,0,0,,,0.5,Cyclohexane,10,1.720593979,-0.065143082,21,DE,0,CC(C)c1c(c2c(OC)ccc(OC)c2P(C(C)(C)C)C(C)(C)C)c(C(C)C)cc(C(C)C)c1,CC(C)c1c(c2c(OC)ccc(OC)c2P(C(C)(C)C)C(C)(C)C)c(C(C)C)cc(C(C)C)c1,ligand,C1CCCCC1,84.162,3.44,1.02,779,2.02,16.8,0,0.2,108.7,484.705,9.4452,484.705,9.4452,PH,2/6/2025,1160861-53-9,1160861-53-9,Phosphine ligand,cross coupling
1079,,,,PMPerformance,300,-1,0,1,1,,,0.5,Cyclohexane,10,0.838347025,0.001890537,21,DE,0,CC(C)(P(c1c(c2ccccc2)cccc1)C(C)(C)C)C,CC(C)(P(c1c(c2ccccc2)cccc1)C(C)(C)C)C,ligand,C1CCCCC1,84.162,3.44,1.02,779,2.02,16.8,0,0.2,108.7,298.41,6.0578,298.41,6.0578,PH,2/6/2025,224311-51-7,224311-51-7,Phosphine ligand,cross coupling
1080,,,,PMPerformance,300,-1,0,1,1,,,0.5,Cyclohexane,10,0.838347025,-0.063652456,21,DE,0,CN(c1ccc(P(C(C)(C)C)C(C)(C)C)cc1)C,CN(c1ccc(P(C(C)(C)C)C(C)(C)C)cc1)C,ligand,C1CCCCC1,84.162,3.44,1.02,779,2.02,16.8,0,0.2,108.7,265.381,4.4568,265.381,4.4568,PH,2/6/2025,932710-63-9,932710-63-9,Phosphine ligand,cross coupling
1081,,,,PMPerformance,300,-1,0,1,1,,,0.5,Cyclohexane,10,0.838347025,-0.004007206,21,DE,0,CC(C)c1c(c2c(OC)ccc(OC)c2P(C(C)(C)C)C(C)(C)C)c(C(C)C)cc(C(C)C)c1,CC(C)c1c(c2c(OC)ccc(OC)c2P(C(C)(C)C)C(C)(C)C)c(C(C)C)cc(C(C)C)c1,ligand,C1CCCCC1,84.162,3.44,1.02,779,2.02,16.8,0,0.2,108.7,484.705,9.4452,484.705,9.4452,PH,2/6/2025,1160861-53-9,1160861-53-9,Phosphine ligand,cross coupling
1082,,,,GMT-oNF-2,300,87,-8,0,0,,,0.5,Cyclohexane,20,1.720593979,-0.160963771,21,DE,0,CC(C)(P(c1c(c2ccccc2)cccc1)C(C)(C)C)C,CC(C)(P(c1c(c2ccccc2)cccc1)C(C)(C)C)C,ligand,C1CCCCC1,84.162,3.44,1.02,779,2.02,16.8,0,0.2,108.7,298.41,6.0578,298.41,6.0578,PH,2/6/2025,224311-51-7,224311-51-7,Phosphine ligand,cross coupling
1083,,,,GMT-oNF-2,300,87,-8,0,0,,,0.5,Cyclohexane,20,1.720593979,-0.118933471,21,DE,0,CN(c1ccc(P(C(C)(C)C)C(C)(C)C)cc1)C,CN(c1ccc(P(C(C)(C)C)C(C)(C)C)cc1)C,ligand,C1CCCCC1,84.162,3.44,1.02,779,2.02,16.8,0,0.2,108.7,265.381,4.4568,265.381,4.4568,PH,2/6/2025,932710-63-9,932710-63-9,Phosphine ligand,cross coupling
1084,,,,GMT-oNF-2,300,87,-8,0,0,,,0.5,Cyclohexane,20,1.720593979,-0.069485184,21,DE,0,CC(C)c1c(c2c(OC)ccc(OC)c2P(C(C)(C)C)C(C)(C)C)c(C(C)C)cc(C(C)C)c1,CC(C)c1c(c2c(OC)ccc(OC)c2P(C(C)(C)C)C(C)(C)C)c(C(C)C)cc(C(C)C)c1,ligand,C1CCCCC1,84.162,3.44,1.02,779,2.02,16.8,0,0.2,108.7,484.705,9.4452,484.705,9.4452,PH,2/6/2025,1160861-53-9,1160861-53-9,Phosphine ligand,cross coupling
1085,,,,PMPerformance,300,-1,0,1,1,,,0.5,Cyclohexane,20,0.838347025,-0.151953554,21,DE,0,CC(C)(P(c1c(c2ccccc2)cccc1)C(C)(C)C)C,CC(C)(P(c1c(c2ccccc2)cccc1)C(C)(C)C)C,ligand,C1CCCCC1,84.162,3.44,1.02,779,2.02,16.8,0,0.2,108.7,298.41,6.0578,298.41,6.0578,PH,2/6/2025,224311-51-7,224311-51-7,Phosphine ligand,cross coupling
1086,,,,PMPerformance,300,-1,0,1,1,,,0.5,Cyclohexane,20,0.838347025,-0.116720755,21,DE,0,CN(c1ccc(P(C(C)(C)C)C(C)(C)C)cc1)C,CN(c1ccc(P(C(C)(C)C)C(C)(C)C)cc1)C,ligand,C1CCCCC1,84.162,3.44,1.02,779,2.02,16.8,0,0.2,108.7,265.381,4.4568,265.381,4.4568,PH,2/6/2025,932710-63-9,932710-63-9,Phosphine ligand,cross coupling
1087,,,,PMPerformance,300,-1,0,1,1,,,0.5,Cyclohexane,20,0.838347025,-0.056216366,21,DE,0,CC(C)c1c(c2c(OC)ccc(OC)c2P(C(C)(C)C)C(C)(C)C)c(C(C)C)cc(C(C)C)c1,CC(C)c1c(c2c(OC)ccc(OC)c2P(C(C)(C)C)C(C)(C)C)c(C(C)C)cc(C(C)C)c1,ligand,C1CCCCC1,84.162,3.44,1.02,779,2.02,16.8,0,0.2,108.7,484.705,9.4452,484.705,9.4452,PH,2/6/2025,1160861-53-9,1160861-53-9,Phosphine ligand,cross coupling
1088,,,,PMS600,600,-1,0,1,1,,,0.5,Ethanol,30,0.27,1,21,DE,0,n12ccccc1c3ccccn3[Ru+2]245(n6c(c7n5cccc7)cccc6)n8c(c9ccccn94)cccc8.[P-](F)(F)(F)(F)(F)(F).[P-](F)(F)(F)(F)(F)(F),n12ccccc1c3ccccn3[Ru+2]245(n6c(c7n5cccc7)cccc6)n8c(c9ccccn94)cccc8.[P-](F)(F)(F)(F)(F)(F).[P-](F)(F)(F)(F)(F)(F),metal_catalyst,C(C)O,46.069,-0.31,1.2,789,24.6,15.8,8.8,19.4,58.5,859.558,12.4551,859.558,12.4551,DB1,,60804-74-2,60804-74-2,Photoredox catalyst,visible light mediated free radical reactions
1089,,,,GMT-oNF-2,300,87,-8,0,0,,,0.5,Ethanol,30,0.195522762,1,21,DE,0,n12ccccc1c3ccccn3[Ru+2]245(n6c(c7n5cccc7)cccc6)n8c(c9ccccn94)cccc8.[P-](F)(F)(F)(F)(F)(F).[P-](F)(F)(F)(F)(F)(F),n12ccccc1c3ccccn3[Ru+2]245(n6c(c7n5cccc7)cccc6)n8c(c9ccccn94)cccc8.[P-](F)(F)(F)(F)(F)(F).[P-](F)(F)(F)(F)(F)(F),metal_catalyst,C(C)O,46.069,-0.31,1.2,789,24.6,15.8,8.8,19.4,58.5,859.558,12.4551,859.558,12.4551,DB1,,60804-74-2,60804-74-2,Photoredox catalyst,visible light mediated free radical reactions
1090,,,,DM300,300,59,-37.5,0,0,,,0.5,Ethanol,30,0.078074137,0.822,21,DE,0,n12ccccc1c3ccccn3[Ru+2]245(n6c(c7n5cccc7)cccc6)n8c(c9ccccn94)cccc8.[P-](F)(F)(F)(F)(F)(F).[P-](F)(F)(F)(F)(F)(F),n12ccccc1c3ccccn3[Ru+2]245(n6c(c7n5cccc7)cccc6)n8c(c9ccccn94)cccc8.[P-](F)(F)(F)(F)(F)(F).[P-](F)(F)(F)(F)(F)(F),metal_catalyst,C(C)O,46.069,-0.31,1.2,789,24.6,15.8,8.8,19.4,58.5,859.558,12.4551,859.558,12.4551,DB1,,60804-74-2,60804-74-2,Photoredox catalyst,visible light mediated free radical reactions
