Repository: aronbeke/intelli-membrane

# intelli-membrane
Repository for explainable transfer learning in membrane science.

This codebase is to complement the manuscript "Energy-efficient membrane-assisted catalytic systems enabled by explainable transfer learning". The manuscript is currently under peer review.

## Example prediction
An example prediction script can be run with the python model_predict.py command from the command line, which performs rejection prediction for the inputs in example/prediction_input.csv, producing an example/prediction_output.csv file with the predicted rejection values.

The OSN Catalyst Dataset is available in the osncat.csv file.

File: data/osncat.csv (part 13 of 31)
ccc5)c(O[P]7(Oc8c(c9c(O7)cccc9)cccc8)[Rh+]4%10O[C-](C=C(C)O%10)C)c(C(C)(C)C)c1,ligand,Cc1ccccc1,92.141,2.73,0.59,867,2.38,18,1.4,2,106.8,786.798,14.8568,988.813,14.85539,,,,,Phosphine ligand,hydroformylation
5,10.1002/cctc.201601018,2016,ChemCatChem,GMT-oNF-2,300,87,-8,0,0,Xantphos,Rh(Xantphos)acac,0.2,Toluene,30,2,0.95,25,CF,0,CC1(C)c2cccc(P(c3ccccc3)c4ccccc4)c2Oc5c(P(c6ccccc6)c7ccccc7)cccc15,CC(c1c2c([P]3(c4ccccc4)c5ccccc5)ccc1)(c6c(O2)c([P]([Rh+]73O[C-](C=C(C)O7)C)(c8ccccc8)c9ccccc9)ccc6)C,ligand,Cc1ccccc1,92.141,2.73,0.59,867,2.38,18,1.4,2,106.8,578.632,7.6346,780.647,9.03599,,,,,Phosphine ligand,cross coupling
6,10.1002/cctc.201601018,2016,ChemCatChem,GMT-oNF-2,300,87,-8,0,0,Triphenylphosphine,Rh(TPP),0.2,Toluene,30,2,0.66,25,CF,0,c1(P(c2ccccc2)c3ccccc3)ccccc1,CC1=C[C-](C)O[Rh+]([P](c2ccccc2)(c3ccccc3)c4ccccc4)([P](c5ccccc5)(c6ccccc6)c7ccccc7)O1,ligand,Cc1ccccc1,92.141,2.73,0.59,867,2.38,18,1.4,2,106.8,262.292,3.4448,726.599,8.29099,,,,,Phosphine ligand,cross coupling
7,10.1002/ceat.201900110,2019,Chemical Engineering and Technology,DM300,300,59,-37.5,0,0,Magnesium Triflate,Magnesium Triflate,0.5,Ethanol,30,0.09435,0.9802,50,CF,0,[Mg++].[O-]S(=O)(=O)C(F)(F)F.[O-]S(=O)(=O)C(F)(F)F,[Mg++].[O-]S(=O)(=O)C(F)(F)F.[O-]S(=O)(=O)C(F)(F)F,metal_catalyst,C(C)O,46.069,-0.31,1.2,789,24.6,15.8,8.8,19.4,58.5,322.443,-0.278,322.443,-0.278,,,,,"Inorganic salt, Lewis acid","ring opening, enantioselective carbonyl-ene reaction, enantioselective Diels-Alder, enantioselective Strecker-type"
1091,,,,SS336,500,82,0,0,1,,,0.5,Ethanol,30,0.320534523,0.732,21,DE,0,n12ccccc1c3ccccn3[Ru+2]245(n6c(c7n5cccc7)cccc6)n8c(c9ccccn94)cccc8.[P-](F)(F)(F)(F)(F)(F).[P-](F)(F)(F)(F)(F)(F),n12ccccc1c3ccccn3[Ru+2]245(n6c(c7n5cccc7)cccc6)n8c(c9ccccn94)cccc8.[P-](F)(F)(F)(F)(F)(F).[P-](F)(F)(F)(F)(F)(F),metal_catalyst,C(C)O,46.069,-0.31,1.2,789,24.6,15.8,8.8,19.4,58.5,859.558,12.4551,859.558,12.4551,DB1,,60804-74-2,60804-74-2,Photoredox catalyst,visible light mediated free radical reactions
1092,,,,PMS600,600,-1,0,1,1,,,0.5,Ethanol,30,0.27,0.889273356,21,DE,1,CCCC[N+](CCCC)(CCCC)CCCC.CCCC[N+](CCCC)(CCCC)CCCC.CCCC[N+](CCCC)(CCCC)CCCC.CCCC[N+](CCCC)(CCCC)CCCC.O=[W]([O-])([O-])=O.O=[W]([O-])([O-])=O.O=[W]([O-])([O-])=O.O=[W]([O-])([O-])=O.O=[W]([O-])([O-])=O.O=[W]([O-])([O-])=O.O=[W]([O-])([O-])=O.O=[W]([O-])([O-])=O.O=[W]([O-])([O-])=O.O=[W]([O-])([O-])=O,CCCC[N+](CCCC)(CCCC)CCCC.CCCC[N+](CCCC)(CCCC)CCCC.CCCC[N+](CCCC)(CCCC)CCCC.CCCC[N+](CCCC)(CCCC)CCCC.O=[W]([O-])([O-])=O.O=[W]([O-])([O-])=O.O=[W]([O-])([O-])=O.O=[W]([O-])([O-])=O.O=[W]([O-])([O-])=O.O=[W]([O-])([O-])=O.O=[W]([O-])([O-])=O.O=[W]([O-])([O-])=O.O=[W]([O-])([O-])=O.O=[W]([O-])([O-])=O,metal_catalyst,C(C)O,46.069,-0.31,1.2,789,24.6,15.8,8.8,19.4,58.5,3448.244,-6.1666,3448.244,-6.1666,CO-A17,,68109-03-5,68109-03-5,"Inorganic acid catalyst, Polyoxometalate","hydration, deoxygenation, esterification, Beckmann rearrangement"
1093,,,,GMT-oNF-2,300,87,-8,0,0,,,0.5,Ethanol,30,0.195522762,0.993079585,21,DE,1,CCCC[N+](CCCC)(CCCC)CCCC.CCCC[N+](CCCC)(CCCC)CCCC.CCCC[N+](CCCC)(CCCC)CCCC.CCCC[N+](CCCC)(CCCC)CCCC.O=[W]([O-])([O-])=O.O=[W]([O-])([O-])=O.O=[W]([O-])([O-])=O.O=[W]([O-])([O-])=O.O=[W]([O-])([O-])=O.O=[W]([O-])([O-])=O.O=[W]([O-])([O-])=O.O=[W]([O-])([O-])=O.O=[W]([O-])([O-])=O.O=[W]([O-])([O-])=O,CCCC[N+](CCCC)(CCCC)CCCC.CCCC[N+](CCCC)(CCCC)CCCC.CCCC[N+](CCCC)(CCCC)CCCC.CCCC[N+](CCCC)(CCCC)CCCC.O=[W]([O-])([O-])=O.O=[W]([O-])([O-])=O.O=[W]([O-])([O-])=O.O=[W]([O-])([O-])=O.O=[W]([O-])([O-])=O.O=[W]([O-])([O-])=O.O=[W]([O-])([O-])=O.O=[W]([O-])([O-])=O.O=[W]([O-])([O-])=O.O=[W]([O-])([O-])=O,metal_catalyst,C(C)O,46.069,-0.31,1.2,789,24.6,15.8,8.8,19.4,58.5,3448.244,-6.1666,3448.244,-6.1666,CO-A17,,68109-03-5,68109-03-5,"Inorganic acid catalyst, Polyoxometalate","hydration, deoxygenation, esterification, Beckmann rearrangement"
1094,,,,DM300,300,59,-37.5,0,0,,,0.5,Ethanol,30,0.078074137,0.920415225,21,DE,1,CCCC[N+](CCCC)(CCCC)CCCC.CCCC[N+](CCCC)(CCCC)CCCC.CCCC[N+](CCCC)(CCCC)CCCC.CCCC[N+](CCCC)(CCCC)CCCC.O=[W]([O-])([O-])=O.O=[W]([O-])([O-])=O.O=[W]([O-])([O-])=O.O=[W]([O-])([O-])=O.O=[W]([O-])([O-])=O.O=[W]([O-])([O-])=O.O=[W]([O-])([O-])=O.O=[W]([O-])([O-])=O.O=[W]([O-])([O-])=O.O=[W]([O-])([O-])=O,CCCC[N+](CCCC)(CCCC)CCCC.CCCC[N+](CCCC)(CCCC)CCCC.CCCC[N+](CCCC)(CCCC)CCCC.CCCC[N+](CCCC)(CCCC)CCCC.O=[W]([O-])([O-])=O.O=[W]([O-])([O-])=O.O=[W]([O-])([O-])=O.O=[W]([O-])([O-])=O.O=[W]([O-])([O-])=O.O=[W]([O-])([O-])=O.O=[W]([O-])([O-])=O.O=[W]([O-])([O-])=O.O=[W]([O-])([O-])=O.O=[W]([O-])([O-])=O,metal_catalyst,C(C)O,46.069,-0.31,1.2,789,24.6,15.8,8.8,19.4,58.5,3448.244,-6.1666,3448.244,-6.1666,CO-A17,,68109-03-5,68109-03-5,"Inorganic acid catalyst, Polyoxometalate","hydration, deoxygenation, esterification, Beckmann rearrangement"
1095,,,,SS336,500,82,0,0,1,,,0.5,Ethanol,30,0.320534523,0.937716263,21,DE,1,CCCC[N+](CCCC)(CCCC)CCCC.CCCC[N+](CCCC)(CCCC)CCCC.CCCC[N+](CCCC)(CCCC)CCCC.CCCC[N+](CCCC)(CCCC)CCCC.O=[W]([O-])([O-])=O.O=[W]([O-])([O-])=O.O=[W]([O-])([O-])=O.O=[W]([O-])([O-])=O.O=[W]([O-])([O-])=O.O=[W]([O-])([O-])=O.O=[W]([O-])([O-])=O.O=[W]([O-])([O-])=O.O=[W]([O-])([O-])=O.O=[W]([O-])([O-])=O,CCCC[N+](CCCC)(CCCC)CCCC.CCCC[N+](CCCC)(CCCC)CCCC.CCCC[N+](CCCC)(CCCC)CCCC.CCCC[N+](CCCC)(CCCC)CCCC.O=[W]([O-])([O-])=O.O=[W]([O-])([O-])=O.O=[W]([O-])([O-])=O.O=[W]([O-])([O-])=O.O=[W]([O-])([O-])=O.O=[W]([O-])([O-])=O.O=[W]([O-])([O-])=O.O=[W]([O-])([O-])=O.O=[W]([O-])([O-])=O.O=[W]([O-])([O-])=O,metal_catalyst,C(C)O,46.069,-0.31,1.2,789,24.6,15.8,8.8,19.4,58.5,3448.244,-6.1666,3448.244,-6.1666,CO-A17,,68109-03-5,68109-03-5,"Inorganic acid catalyst, Polyoxometalate","hydration, deoxygenation, esterification, Beckmann rearrangement"
1096,,,,NFX,225,-1,0,1,1,,,0.5,Ethanol,30,0.24,0.526501767,21,DE,0,n1([Ru+2]23(n4c5c(n3ccc6)c6ccc5ccc4)7n8cccc9ccc%10cccn2c%10c89)cccc%11ccc%12cccn7c%12c1%11.[Cl-].[Cl-],n1([Ru+2]23(n4c5c(n3ccc6)c6ccc5ccc4)7n8cccc9ccc%10cccn2c%10c89)cccc%11ccc%12cccn7c%12c1%11.[Cl-].[Cl-],metal_catalyst,C(C)O,46.069,-0.31,1.2,789,24.6,15.8,8.8,19.4,58.5,712.606,-3.4637,712.606,-3.4637,CO-A19,,23570-43-6,23570-43-6,Photoredox catalyst,visible light mediated free radical reactions
1097,,,,PMS600,600,-1,0,1,1,,,0.5,Ethanol,30,0.27,1,21,DE,0,n1([Ru+2]23(n4c5c(n3ccc6)c6ccc5ccc4)7n8cccc9ccc%10cccn2c%10c89)cccc%11ccc%12cccn7c%12c1%11.[Cl-].[Cl-],n1([Ru+2]23(n4c5c(n3ccc6)c6ccc5ccc4)7n8cccc9ccc%10cccn2c%10c89)cccc%11ccc%12cccn7c%12c1%11.[Cl-].[Cl-],metal_catalyst,C(C)O,46.069,-0.31,1.2,789,24.6,15.8,8.8,19.4,58.5,712.606,-3.4637,712.606,-3.4637,CO-A19,,23570-43-6,23570-43-6,Photoredox catalyst,visible light mediated free radical reactions
1098,,,,GMT-oNF-2,300,87,-8,0,0,,,0.5,Ethanol,30,0.195522762,0.989386792,21,DE,0,n1([Ru+2]23(n4c5c(n3ccc6)c6ccc5ccc4)7n8cccc9ccc%10cccn2c%10c89)cccc%11ccc%12cccn7c%12c1%11.[Cl-].[Cl-],n1([Ru+2]23(n4c5c(n3ccc6)c6ccc5ccc4)7n8cccc9ccc%10cccn2c%10c89)cccc%11ccc%12cccn7c%12c1%11.[Cl-].[Cl-],metal_catalyst,C(C)O,46.069,-0.31,1.2,789,24.6,15.8,8.8,19.4,58.5,712.606,-3.4637,712.606,-3.4637,CO-A19,,23570-43-6,23570-43-6,Photoredox catalyst,visible light mediated free radical reactions
1099,,,,DM300,300,59,-37.5,0,0,,,0.5,Ethanol,30,0.078074137,0.764150943,21,DE,0,n1([Ru+2]23(n4c5c(n3ccc6)c6ccc5ccc4)7n8cccc9ccc%10cccn2c%10c89)cccc%11ccc%12cccn7c%12c1%11.[Cl-].[Cl-],n1([Ru+2]23(n4c5c(n3ccc6)c6ccc5ccc4)7n8cccc9ccc%10cccn2c%10c89)cccc%11ccc%12cccn7c%12c1%11.[Cl-].[Cl-],metal_catalyst,C(C)O,46.069,-0.31,1.2,789,24.6,15.8,8.8,19.4,58.5,712.606,-3.4637,712.606,-3.4637,CO-A19,,23570-43-6,23570-43-6,Photoredox catalyst,visible light mediated free radical reactions
1100,,,,SS336,500,82,0,0,1,,,0.5,Ethanol,30,0.320534523,0.668632075,21,DE,0,n1([Ru+2]23(n4c5c(n3ccc6)c6ccc5ccc4)7n8cccc9ccc%10cccn2c%10c89)cccc%11ccc%12cccn7c%12c1%11.[Cl-].[Cl-],n1([Ru+2]23(n4c5c(n3ccc6)c6ccc5ccc4)7n8cccc9ccc%10cccn2c%10c89)cccc%11ccc%12cccn7c%12c1%11.[Cl-].[Cl-],metal_catalyst,C(C)O,46.069,-0.31,1.2,789,24.6,15.8,8.8,19.4,58.5,712.606,-3.4637,712.606,-3.4637,CO-A19,,23570-43-6,23570-43-6,Photoredox catalyst,visible light mediated free radical reactions
1101,,,,NFX,225,-1,0,1,1,,,0.5,Ethanol,30,0.24,0.912350598,21,DE,0,n12ccccc1c3ccccn3[Ru+2]245(n6c(c7n5cccc7)cccc6)n8c(c9ccccn94)cccc8.[P-](F)(F)(F)(F)(F)(F).[P-](F)(F)(F)(F)(F)(F),n12ccccc1c3ccccn3[Ru+2]245(n6c(c7n5cccc7)cccc6)n8c(c9ccccn94)cccc8.[P-](F)(F)(F)(F)(F)(F).[P-](F)(F)(F)(F)(F)(F),metal_catalyst,C(C)O,46.069,-0.31,1.2,789,24.6,15.8,8.8,19.4,58.5,859.558,12.4551,859.558,12.4551,DB1,,60804-74-2,60804-74-2,Photoredox catalyst,visible light mediated free radical reactions
1102,,,,TS40,250,-1,0,1,1,,,0.5,Ethanol,30,0.3787,0.892430279,21,DE,1,n12ccccc1c3ccccn3[Ru+2]245(n6c(c7n5cccc7)cccc6)n8c(c9ccccn94)cccc8.[P-](F)(F)(F)(F)(F)(F).[P-](F)(F)(F)(F)(F)(F),n12ccccc1c3ccccn3[Ru+2]245(n6c(c7n5cccc7)cccc6)n8c(c9ccccn94)cccc8.[P-](F)(F)(F)(F)(F)(F).[P-](F)(F)(F)(F)(F)(F),metal_catalyst,C(C)O,46.069,-0.31,1.2,789,24.6,15.8,8.8,19.4,58.5,859.558,12.4551,859.558,12.4551,DB1,,60804-74-2,60804-74-2,Photoredox catalyst,visible light mediated free radical reactions
1103,,,,NFX,225,-1,0,1,1,,,0.5,Acetonitrile,30,0.36,0.738181818,21,DE,0,n1([Ru+2]23(n4c5c(n3ccc6)c6ccc5ccc4)7n8cccc9ccc%10cccn2c%10c89)cccc%11ccc%12cccn7c%12c1%11.[Cl-].[Cl-],n1([Ru+2]23(n4c5c(n3ccc6)c6ccc5ccc4)7n8cccc9ccc%10cccn2c%10c89)cccc%11ccc%12cccn7c%12c1%11.[Cl-].[Cl-],metal_catalyst,C(C)#N,41.053,-0.33,0.34,786,37.5,15.3,18,6.1,52.6,712.606,-3.4637,712.606,-3.4637,CO-A19,12/3/2024,23570-43-6,23570-43-6,Photoredox catalyst,visible light mediated free radical reactions
1104,,,,TS40,250,-1,0,1,1,,,0.5,Acetonitrile,30,1.46,0.859393939,21,DE,1,n1([Ru+2]23(n4c5c(n3ccc6)c6ccc5ccc4)7n8cccc9ccc%10cccn2c%10c89)cccc%11ccc%12cccn7c%12c1%11.[Cl-].[Cl-],n1([Ru+2]23(n4c5c(n3ccc6)c6ccc5ccc4)7n8cccc9ccc%10cccn2c%10c89)cccc%11ccc%12cccn7c%12c1%11.[Cl-].[Cl-],metal_catalyst,C(C)#N,41.053,-0.33,0.34,786,37.5,15.3,18,6.1,52.6,712.606,-3.4637,712.606,-3.4637,CO-A19,12/3/2024,23570-43-6,23570-43-6,Photoredox catalyst,visible light mediated free radical reactions
1105,,,,NFX,225,-1,0,1,1,,,0.5,Acetonitrile,30,0.36,0.121284185,21,DE,0,n1([Ru+2]23(n4c5c(n3ccc6)c6ccc5ccc4)7n8cccc9ccc%10cccn2c%10c89)cccc%11ccc%12cccn7c%12c1%11.[Cl-].[Cl-],n1([Ru+2]23(n4c5c(n3ccc6)c6ccc5ccc4)7n8cccc9ccc%10cccn2c%10c89)cccc%11ccc%12cccn7c%12c1%11.[Cl-].[Cl-],metal_catalyst,C(C)#N,41.053,-0.33,0.34,786,37.5,15.3,18,6.1,52.6,712.606,-3.4637,712.606,-3.4637,CO-A19,12/5/2024,23570-43-6,23570-43-6,Photoredox catalyst,visible light mediated free radical reactions
1106,,,,DM300,300,59,-37.5,0,0,,,0.5,Acetonitrile,30,0.51909254,1,21,DE,1,CCCC[N+](CCCC)(CCCC)CCCC.CCCC[N+](CCCC)(CCCC)CCCC.CCCC[N+](CCCC)(CCCC)CCCC.CCCC[N+](CCCC)(CCCC)CCCC.O=[W]([O-])([O-])=O.O=[W]([O-])([O-])=O.O=[W]([O-])([O-])=O.O=[W]([O-])([O-])=O.O=[W]([O-])([O-])=O.O=[W]([O-])([O-])=O.O=[W]([O-])([O-])=O.O=[W]([O-])([O-])=O.O=[W]([O-])([O-])=O.O=[W]([O-])([O-])=O,CCCC[N+](CCCC)(CCCC)CCCC.CCCC[N+](CCCC)(CCCC)CCCC.CCCC[N+](CCCC)(CCCC)CCCC.CCCC[N+](CCCC)(CCCC)CCCC.O=[W]([O-])([O-])=O.O=[W]([O-])([O-])=O.O=[W]([O-])([O-])=O.O=[W]([O-])([O-])=O.O=[W]([O-])([O-])=O.O=[W]([O-])([O-])=O.O=[W]([O-])([O-])=O.O=[W]([O-])([O-])=O.O=[W]([O-])([O-])=O.O=[W]([O-])([O-])=O,metal_catalyst,C(C)#N,41.053,-0.33,0.34,786,37.5,15.3,18,6.1,52.6,3448.244,-6.1666,3448.244,-6.1666,CO-A17,12/4/2024,68109-03-5,68109-03-5,"Inorganic acid catalyst, Polyoxometalate","hydration, deoxygenation, esterification, Beckmann rearrangement"
1107,,,,SS336,500,82,0,0,1,,,0.5,Acetonitrile,30,0.45587198,0.952380952,21,DE,1,CCCC[N+](CCCC)(CCCC)CCCC.CCCC[N+](CCCC)(CCCC)CCCC.CCCC[N+](CCCC)(CCCC)CCCC.CCCC[N+](CCCC)(CCCC)CCCC.O=[W]([O-])([O-])=O.O=[W]([O-])([O-])=O.O=[W]([O-])([O-])=O.O=[W]([O-])([O-])=O.O=[W]([O-])([O-])=O.O=[W]([O-])([O-])=O.O=[W]([O-])([O-])=O.O=[W]([O-])([O-])=O.O=[W]([O-])([O-])=O.O=[W]([O-])([O-])=O,CCCC[N+](CCCC)(CCCC)CCCC.CCCC[N+](CCCC)(CCCC)CCCC.CCCC[N+](CCCC)(CCCC)CCCC.CCCC[N+](CCCC)(CCCC)CCCC.O=[W]([O-])([O-])=O.O=[W]([O-])([O-])=O.O=[W]([O-])([O-])=O.O=[W]([O-])([O-])=O.O=[W]([O-])([O-])=O.O=[W]([O-])([O-])=O.O=[W]([O-])([O-])=O.O=[W]([O-])([O-])=O.O=[W]([O-])([O-])=O.O=[W]([O-])([O-])=O,metal_catalyst,C(C)#N,41.053,-0.33,0.34,786,37.5,15.3,18,6.1,52.6,3448.244,-6.1666,3448.244,-6.1666,CO-A17,12/4/2024,68109-03-5,68109-03-5,"Inorganic acid catalyst, Polyoxometalate","hydration, deoxygenation, esterification, Beckmann rearrangement"
1108,,,,PMS600,600,-1,0,1,1,,,0.5,Acetonitrile,30,0.42,0.989775051,21,DE,0,n12ccccc1c3ccccn3[Ru+2]245(n6c(c7n5cccc7)cccc6)n8c(c9ccccn94)cccc8.[P-](F)(F)(F)(F)(F)(F).[P-](F)(F)(F)(F)(F)(F),n12ccccc1c3ccccn3[Ru+2]245(n6c(c7n5cccc7)cccc6)n8c(c9ccccn94)cccc8.[P-](F)(F)(F)(F)(F)(F).[P-](F)(F)(F)(F)(F)(F),metal_catalyst,C(C)#N,41.053,-0.33,0.34,786,37.5,15.3,18,6.1,52.6,859.558,12.4551,859.558,12.4551,DB1,12/3/2024,60804-74-2,60804-74-2,Photoredox catalyst,visible light mediated free radical reactions
1109,,,,DM300,300,59,-37.5,0,0,,,0.5,Acetonitrile,30,0.51909254,0.400817996,21,DE,0,n12ccccc1c3ccccn3[Ru+2]245(n6c(c7n5cccc7)cccc6)n8c(c9ccccn94)cccc8.[P-](F)(F)(F)(F)(F)(F).[P-](F)(F)(F)(F)(F)(F),n12ccccc1c3ccccn3[Ru+2]245(n6c(c7n5cccc7)cccc6)n8c(c9ccccn94)cccc8.[P-](F)(F)(F)(F)(F)(F).[P-](F)(F)(F)(F)(F)(F),metal_catalyst,C(C)#N,41.053,-0.33,0.34,786,37.5,15.3,18,6.1,52.6,859.558,12.4551,859.558,12.4551,DB1,12/3/2024,60804-74-2,60804-74-2,Photoredox catalyst,visible light mediated free radical reactions
1110,,,,SS336,500,82,0,0,1,,,0.5,Acetonitrile,30,0.45587198,0.742331288,21,DE,0,n12ccccc1c3ccccn3[Ru+2]245(n6c(c7n5cccc7)cccc6)n8c(c9ccccn94)cccc8.[P-](F)(F)(F)(F)(F)(F).[P-](F)(F)(F)(F)(F)(F),n12ccccc1c3ccccn3[Ru+2]245(n6c(c7n5cccc7)cccc6)n8c(c9ccccn94)cccc8.[P-](F)(F)(F)(F)(F)(F).[P-](F)(F)(F)(F)(F)(F),metal_catalyst,C(C)#N,41.053,-0.33,0.34,786,37.5,15.3,18,6.1,52.6,859.558,12.4551,859.558,12.4551,DB1,12/3/2024,60804-74-2,60804-74-2,Photoredox catalyst,visible light mediated free radical reactions
1111,,,,PMS600,600,-1,0,1,1,,,0.5,Acetonitrile,20,0.42,0.746421268,21,DE,0,n12ccccc1c3ccccn3[Ru+2]245(n6c(c7n5cccc7)cccc6)n8c(c9ccccn94)cccc8.[P-](F)(F)(F)(F)(F)(F).[P-](F)(F)(F)(F)(F)(F),n12ccccc1c3ccccn3[Ru+2]245(n6c(c7n5cccc7)cccc6)n8c(c9ccccn94)cccc8.[P-](F)(F)(F)(F)(F)(F).[P-](F)(F)(F)(F)(F)(F),metal_catalyst,C(C)#N,41.053,-0.33,0.34,786,37.5,15.3,18,6.1,52.6,859.558,12.4551,859.558,12.4551,DB1,12/3/2024,60804-74-2,60804-74-2,Photoredox catalyst,visible light mediated free radical reactions
1112,,,,DM300,300,59,-37.5,0,0,,,0.5,Acetonitrile,20,0.51909254,0.554192229,21,DE,0,n12ccccc1c3ccccn3[Ru+2]245(n6c(c7n5cccc7)cccc6)n8c(c9ccccn94)cccc8.[P-](F)(F)(F)(F)(F)(F).[P-](F)(F)(F)(F)(F)(F),n12ccccc1c3ccccn3[Ru+2]245(n6c(c7n5cccc7)cccc6)n8c(c9ccccn94)cccc8.[P-](F)(F)(F)(F)(F)(F).[P-](F)(F)(F)(F)(F)(F),metal_catalyst,C(C)#N,41.053,-0.33,0.34,786,37.5,15.3,18,6.1,52.6,859.558,12.4551,859.558,12.4551,DB1,12/3/2024,60804-74-2,60804-74-2,Photoredox catalyst,visible light mediated free radical reactions
1113,,,,SS336,500,82,0,0,1,,,0.5,Acetonitrile,20,0.45587198,0.795501022,21,DE,0,n12ccccc1c3ccccn3[Ru+2]245(n6c(c7n5cccc7)cccc6)n8c(c9ccccn94)cccc8.[P-](F)(F)(F)(F)(F)(F).[P-](F)(F)(F)(F)(F)(F),n12ccccc1c3ccccn3[Ru+2]245(n6c(c7n5cccc7)cccc6)n8c(c9ccccn94)cccc8.[P-](F)(F)(F)(F)(F)(F).[P-](F)(F)(F)(F)(F)(F),metal_catalyst,C(C)#N,41.053,-0.33,0.34,786,37.5,15.3,18,6.1,52.6,859.558,12.4551,859.558,12.4551,DB1,12/3/2024,60804-74-2,60804-74-2,Photoredox catalyst,visible light mediated free radical reactions
1114,,,,PMS600,600,-1,0,1,1,,,0.5,Acetonitrile,10,0.42,0.883435583,21,DE,0,n12ccccc1c3ccccn3[Ru+2]245(n6c(c7n5cccc7)cccc6)n8c(c9ccccn94)cccc8.[P-](F)(F)(F)(F)(F)(F).[P-](F)(F)(F)(F)(F)(F),n12ccccc1c3ccccn3[Ru+2]245(n6c(c7n5cccc7)cccc6)n8c(c9ccccn94)cccc8.[P-](F)(F)(F)(F)(F)(F).[P-](F)(F)(F)(F)(F)(F),metal_catalyst,C(C)#N,41.053,-0.33,0.34,786,37.5,15.3,18,6.1,52.6,859.558,12.4551,859.558,12.4551,DB1,12/3/2024,60804-74-2,60804-74-2,Photoredox catalyst,visible light mediated free radical reactions
1115,,,,DM300,300,59,-37.5,0,0,,,0.5,Acetonitrile,10,0.51909254,0.889570552,21,DE,0,n12ccccc1c3ccccn3[Ru+2]245(n6c(c7n5cccc7)cccc6)n8c(c9ccccn94)cccc8.[P-](F)(F)(F)(F)(F)(F).[P-](F)(F)(F)(F)(F)(F),n12ccccc1c3ccccn3[Ru+2]245(n6c(c7n5cccc7)cccc6)n8c(c9ccccn94)cccc8.[P-](F)(F)(F)(F)(F)(F).[P-](F)(F)(F)(F)(F)(F),metal_catalyst,C(C)#N,41.053,-0.33,0.34,786,37.5,15.3,18,6.1,52.6,859.558,12.4551,859.558,12.4551,DB1,12/3/2024,60804-74-2,60804-74-2,Photoredox catalyst,visible light mediated free radical reactions
1116,,,,SS336,500,82,0,0,1,,,0.5,Acetonitrile,10,0.45587198,0.924335378,21,DE,0,n12ccccc1c3ccccn3[Ru+2]245(n6c(c7n5cccc7)cccc6)n8c(c9ccccn94)cccc8.[P-](F)(F)(F)(F)(F)(F).[P-](F)(F)(F)(F)(F)(F),n12ccccc1c3ccccn3[Ru+2]245(n6c(c7n5cccc7)cccc6)n8c(c9ccccn94)cccc8.[P-](F)(F)(F)(F)(F)(F).[P-](F)(F)(F)(F)(F)(F),metal_catalyst,C(C)#N,41.053,-0.33,0.34,786,37.5,15.3,18,6.1,52.6,859.558,12.4551,859.558,12.4551,DB1,12/3/2024,60804-74-2,60804-74-2,Photoredox catalyst,visible light mediated free radical reactions
1117,,,,DM300,300,59,-37.5,0,0,,,0.5,Acetonitrile,30,0.51909254,0.738181818,21,DE,0,n1([Ru+2]23(n4c5c(n3ccc6)c6ccc5ccc4)7n8cccc9ccc%10cccn2c%10c89)cccc%11ccc%12cccn7c%12c1%11.[Cl-].[Cl-],n1([Ru+2]23(n4c5c(n3ccc6)c6ccc5ccc4)7n8cccc9ccc%10cccn2c%10c89)cccc%11ccc%12cccn7c%12c1%11.[Cl-].[Cl-],metal_catalyst,C(C)#N,41.053,-0.33,0.34,786,37.5,15.3,18,6.1,52.6,712.606,-3.4637,712.606,-3.4637,CO-A19,12/3/2024,23570-43-6,23570-43-6,Photoredox catalyst,visible light mediated free radical reactions
1118,,,,SS336,500,82,0,0,1,,,0.5,Acetonitrile,30,0.45587198,0.859393939,21,DE,0,n1([Ru+2]23(n4c5c(n3ccc6)c6ccc5ccc4)7n8cccc9ccc%10cccn2c%10c89)cccc%11ccc%12cccn7c%12c1%11.[Cl-].[Cl-],n1([Ru+2]23(n4c5c(n3ccc6)c6ccc5ccc4)7n8cccc9ccc%10cccn2c%10c89)cccc%11ccc%12cccn7c%12c1%11.[Cl-].[Cl-],metal_catalyst,C(C)#N,41.053,-0.33,0.34,786,37.5,15.3,18,6.1,52.6,712.606,-3.4637,712.606,-3.4637,CO-A19,12/3/2024,23570-43-6,23570-43-6,Photoredox catalyst,visible light mediated free radical reactions
1119,,,,SS150101,300,-1,0,1,1,,,0.5,Acetonitrile,10,3.30137418,0.577050511,21,CF,0,CC(C)(C)P(C(C)(C)C)Nc1nc(NP(C(C)(C)C)C(C)(C)C)ccc1,CC(C)(C)P(C(C)(C)C)Nc1nc(NP(C(C)(C)C)C(C)(C)C)ccc1,ligand,C(C)#N,41.053,-0.33,0.34,786,37.5,15.3,18,6.1,52.6,397.528,7.8932,397.528,7.8932,PGC,2/20/2025,Pincer LIG7,Pincer LIG7,Phosphine ligand,hydrogenation
1120,,,,SS150101,300,-1,0,1,1,,,0.5,Acetonitrile,10,3.30137418,0.407317073,21,CF,0,c1(NP(c2ccccc2)c3ccccc3)nc(NP(c4ccccc4)c5ccccc5)ccc1,c1(NP(c2ccccc2)c3ccccc3)nc(NP(c4ccccc4)c5ccccc5)ccc1,ligand,C(C)#N,41.053,-0.33,0.34,786,37.5,15.3,18,6.1,52.6,477.488,6.0012,477.488,6.0012,PGC,2/20/2025,Pincer LIG8,Pincer LIG8,Phosphine ligand,hydrogenation
1121,,,,SS150101,300,-1,0,1,1,,,0.5,Acetonitrile,10,3.30137418,0.464095351,21,CF,0,CC(C)(C)P(C(C)(C)C)Nc1cccc(NP(c2ccccc2)c3ccccc3)n1,CC(C)(C)P(C(C)(C)C)Nc1cccc(NP(c2ccccc2)c3ccccc3)n1,ligand,C(C)#N,41.053,-0.33,0.34,786,37.5,15.3,18,6.1,52.6,437.508,6.9472,437.508,6.9472,PGC,2/20/2025,Pincer LIG9,Pincer LIG9,Phosphine ligand,hydrogenation
1122,,,,SS150101,300,-1,0,1,1,,,0.5,Acetonitrile,10,3.30137418,0.225900901,21,CF,0,CC(C)(C)P(C(C)(C)C)Nc1cccc(c2ncccc2)n1,CC(C)(C)P(C(C)(C)C)Nc1cccc(c2ncccc2)n1,ligand,C(C)#N,41.053,-0.33,0.34,786,37.5,15.3,18,6.1,52.6,315.401,5.5494,315.401,5.5494,PGC,2/20/2025,Pincer LIG10,Pincer LIG10,Phosphine ligand,hydrogenation
1123,,,,SS336,500,82,0,0,1,,,0.5,Acetonitrile,10,0.45587198,0.279092569,21,CF,0,CC(C)(C)P(C(C)(C)C)Nc1nc(NP(C(C)(C)C)C(C)(C)C)ccc1,CC(C)(C)P(C(C)(C)C)Nc1nc(NP(C(C)(C)C)C(C)(C)C)ccc1,ligand,C(C)#N,41.053,-0.33,0.34,786,37.5,15.3,18,6.1,52.6,397.528,7.8932,397.528,7.8932,PGC,2/20/2025,Pincer LIG7,Pincer LIG7,Phosphine ligand,hydrogenation
1124,,,,SS336,500,82,0,0,1,,,0.5,Acetonitrile,10,0.45587198,0.73495935,21,CF,0,c1(NP(c2ccccc2)c3ccccc3)nc(NP(c4ccccc4)c5ccccc5)ccc1,c1(NP(c2ccccc2)c3ccccc3)nc(NP(c4ccccc4)c5ccccc5)ccc1,ligand,C(C)#N,41.053,-0.33,0.34,786,37.5,15.3,18,6.1,52.6,477.488,6.0012,477.488,6.0012,PGC,2/20/2025,Pincer LIG8,Pincer LIG8,Phosphine ligand,hydrogenation
1125,,,,SS336,500,82,0,0,1,,,0.5,Acetonitrile,10,0.45587198,0.421972165,21,CF,0,CC(C)(C)P(C(C)(C)C)Nc1cccc(NP(c2ccccc2)c3ccccc3)n1,CC(C)(C)P(C(C)(C)C)Nc1cccc(NP(c2ccccc2)c3ccccc3)n1,ligand,C(C)#N,41.053,-0.33,0.34,786,37.5,15.3,18,6.1,52.6,437.508,6.9472,437.508,6.9472,PGC,2/20/2025,Pincer LIG9,Pincer LIG9,Phosphine ligand,hydrogenation
1126,,,,SS336,500,82,0,0,1,,,0.5,Acetonitrile,10,0.45587198,0.095045045,21,CF,0,CC(C)(C)P(C(C)(C)C)Nc1cccc(c2ncccc2)n1,CC(C)(C)P(C(C)(C)C)Nc1cccc(c2ncccc2)n1,ligand,C(C)#N,41.053,-0.33,0.34,786,37.5,15.3,18,6.1,52.6,315.401,5.5494,315.401,5.5494,PGC,2/20/2025,Pincer LIG10,Pincer LIG10,Phosphine ligand,hydrogenation
1127,,,,GMT-oNF-2,300,87,-8,0,0,,,0.5,Acetonitrile,10,0.153480228,-0.115829333,21,CF,0,CC(C)(C)P(C(C)(C)C)Nc1nc(NP(C(C)(C)C)C(C)(C)C)ccc1,CC(C)(C)P(C(C)(C)C)Nc1nc(NP(C(C)(C)C)C(C)(C)C)ccc1,ligand,C(C)#N,41.053,-0.33,0.34,786,37.5,15.3,18,6.1,52.6,397.528,7.8932,397.528,7.8932,PGC,2/20/2025,Pincer LIG7,Pincer LIG7,Phosphine ligand,hydrogenation
1128,,,,GMT-oNF-2,300,87,-8,0,0,,,0.5,Acetonitrile,10,0.153480228,0.154878049,21,CF,0,c1(NP(c2ccccc2)c3ccccc3)nc(NP(c4ccccc4)c5ccccc5)ccc1,c1(NP(c2ccccc2)c3ccccc3)nc(NP(c4ccccc4)c5ccccc5)ccc1,ligand,C(C)#N,41.053,-0.33,0.34,786,37.5,15.3,18,6.1,52.6,477.488,6.0012,477.488,6.0012,PGC,2/20/2025,Pincer LIG8,Pincer LIG8,Phosphine ligand,hydrogenation
1129,,,,GMT-oNF-2,300,87,-8,0,0,,,0.5,Acetonitrile,10,0.153480228,-0.281832988,21,CF,0,CC(C)(C)P(C(C)(C)C)Nc1cccc(NP(c2ccccc2)c3ccccc3)n1,CC(C)(C)P(C(C)(C)C)Nc1cccc(NP(c2ccccc2)c3ccccc3)n1,ligand,C(C)#N,41.053,-0.33,0.34,786,37.5,15.3,18,6.1,52.6,437.508,6.9472,437.508,6.9472,PGC,2/20/2025,Pincer LIG9,Pincer LIG9,Phosphine ligand,hydrogenation
1130,,,,GMT-oNF-2,300,87,-8,0,0,,,0.5,Acetonitrile,10,0.153480228,-0.05472973,21,CF,0,CC(C)(C)P(C(C)(C)C)Nc1cccc(c2ncccc2)n1,CC(C)(C)P(C(C)(C)C)Nc1cccc(c2ncccc2)n1,ligand,C(C)#N,41.053,-0.33,0.34,786,37.5,15.3,18,6.1,52.6,315.401,5.5494,315.401,5.5494,PGC,2/20/2025,Pincer LIG10,Pincer LIG10,Phosphine ligand,hydrogenation
1131,,,,SS150101,300,-1,0,1,1,,,0.5,Acetonitrile,30,3.30137418,0.447536405,21,CF,0,CC(C)(C)P(C(C)(C)C)Nc1nc(NP(C(C)(C)C)C(C)(C)C)ccc1,CC(C)(C)P(C(C)(C)C)Nc1nc(NP(C(C)(C)C)C(C)(C)C)ccc1,ligand,C(C)#N,41.053,-0.33,0.34,786,37.5,15.3,18,6.1,52.6,397.528,7.8932,397.528,7.8932,PGC,2/20/2025,Pincer LIG7,Pincer LIG7,Phosphine ligand,hydrogenation
1132,,,,SS150101,300,-1,0,1,1,,,0.5,Acetonitrile,30,3.30137418,0.361832612,21,CF,0,c1(NP(c2ccccc2)c3ccccc3)nc(NP(c4ccccc4)c5ccccc5)ccc1,c1(NP(c2ccccc2)c3ccccc3)nc(NP(c4ccccc4)c5ccccc5)ccc1,ligand,C(C)#N,41.053,-0.33,0.34,786,37.5,15.3,18,6.1,52.6,477.488,6.0012,477.488,6.0012,PGC,2/20/2025,Pincer LIG8,Pincer LIG8,Phosphine ligand,hydrogenation
1133,,,,SS150101,300,-1,0,1,1,,,0.5,Acetonitrile,30,3.30137418,0.475668193,21,CF,0,CC(C)(C)P(C(C)(C)C)Nc1cccc(NP(c2ccccc2)c3ccccc3)n1,CC(C)(C)P(C(C)(C)C)Nc1cccc(NP(c2ccccc2)c3ccccc3)n1,ligand,C(C)#N,41.053,-0.33,0.34,786,37.5,15.3,18,6.1,52.6,437.508,6.9472,437.508,6.9472,PGC,2/20/2025,Pincer LIG9,Pincer LIG9,Phosphine ligand,hydrogenation
1134,,,,SS150101,300,-1,0,1,1,,,0.5,Acetonitrile,30,3.30137418,0.355029586,21,CF,0,CC(C)(C)P(C(C)(C)C)Nc1cccc(c2ncccc2)n1,CC(C)(C)P(C(C)(C)C)Nc1cccc(c2ncccc2)n1,ligand,C(C)#N,41.053,-0.33,0.34,786,37.5,15.3,18,6.1,52.6,315.401,5.5494,315.401,5.5494,PGC,2/20/2025,Pincer LIG10,Pincer LIG10,Phosphine ligand,hydrogenation
1135,,,,SS336,500,82,0,0,1,,,0.5,Acetonitrile,30,0.45587198,0.490225414,21,CF,0,CC(C)(C)P(C(C)(C)C)Nc1nc(NP(C(C)(C)C)C(C)(C)C)ccc1,CC(C)(C)P(C(C)(C)C)Nc1nc(NP(C(C)(C)C)C(C)(C)C)ccc1,ligand,C(C)#N,41.053,-0.33,0.34,786,37.5,15.3,18,6.1,52.6,397.528,7.8932,397.528,7.8932,PGC,2/20/2025,Pincer LIG7,Pincer LIG7,Phosphine ligand,hydrogenation
1136,,,,SS336,500,82,0,0,1,,,0.5,Acetonitrile,30,0.45587198,0.753246753,21,CF,0,c1(NP(c2ccccc2)c3ccccc3)nc(NP(c4ccccc4)c5ccccc5)ccc1,c1(NP(c2ccccc2)c3ccccc3)nc(NP(c4ccccc4)c5ccccc5)ccc1,ligand,C(C)#N,41.053,-0.33,0.34,786,37.5,15.3,18,6.1,52.6,477.488,6.0012,477.488,6.0012,PGC,2/20/2025,Pincer LIG8,Pincer LIG8,Phosphine ligand,hydrogenation
1137,,,,SS336,500,82,0,0,1,,,0.5,Acetonitrile,30,0.45587198,0.700830582,21,CF,0,CC(C)(C)P(C(C)(C)C)Nc1cccc(NP(c2ccccc2)c3ccccc3)n1,CC(C)(C)P(C(C)(C)C)Nc1cccc(NP(c2ccccc2)c3ccccc3)n1,ligand,C(C)#N,41.053,-0.33,0.34,786,37.5,15.3,18,6.1,52.6,437.508,6.9472,437.508,6.9472,PGC,2/20/2025,Pincer LIG9,Pincer LIG9,Phosphine ligand,hydrogenation
1138,,,,SS336,500,82,0,0,1,,,0.5,Acetonitrile,30,0.45587198,0.379622781,21,CF,0,CC(C)(C)P(C(C)(C)C)Nc1cccc(c2ncccc2)n1,CC(C)(C)P(C(C)(C)C)Nc1cccc(c2ncccc2)n1,ligand,C(C)#N,41.053,-0.33,0.34,786,37.5,15.3,18,6.1,52.6,315.401,5.5494,315.401,5.5494,PGC,2/20/2025,Pincer LIG10,Pincer LIG10,Phosphine ligand,hydrogenation
1139,,,,GMT-oNF-2,300,87,-8,0,0,,,0.5,Acetonitrile,30,0.153480228,-0.328545781,21,CF,0,CC(C)(C)P(C(C)(C)C)Nc1nc(NP(C(C)(C)C)C(C)(C)C)ccc1,CC(C)(C)P(C(C)(C)C)Nc1nc(NP(C(C)(C)C)C(C)(C)C)ccc1,ligand,C(C)#N,41.053,-0.33,0.34,786,37.5,15.3,18,6.1,52.6,397.528,7.8932,397.528,7.8932,PGC,2/20/2025,Pincer LIG7,Pincer LIG7,Phosphine ligand,hydrogenation
1140,,,,GMT-oNF-2,300,87,-8,0,0,,,0.5,Acetonitrile,30,0.153480228,0.242424242,21,CF,0,c1(NP(c2ccccc2)c3ccccc3)nc(NP(c4ccccc4)c5ccccc5)ccc1,c1(NP(c2ccccc2)c3ccccc3)nc(NP(c4ccccc4)c5ccccc5)ccc1,ligand,C(C)#N,41.053,-0.33,0.34,786,37.5,15.3,18,6.1,52.6,477.488,6.0012,477.488,6.0012,PGC,2/20/2025,Pincer LIG8,Pincer LIG8,Phosphine ligand,hydrogenation
1141,,,,GMT-oNF-2,300,87,-8,0,0,,,0.5,Acetonitrile,30,0.153480228,0.075976999,21,CF,0,CC(C)(C)P(C(C)(C)C)Nc1cccc(NP(c2ccccc2)c3ccccc3)n1,CC(C)(C)P(C(C)(C)C)Nc1cccc(NP(c2ccccc2)c3ccccc3)n1,ligand,C(C)#N,41.053,-0.33,0.34,786,37.5,15.3,18,6.1,52.6,437.508,6.9472,437.508,6.9472,PGC,2/20/2025,Pincer LIG9,Pincer LIG9,Phosphine ligand,hydrogenation
1142,,,,GMT-oNF-2,300,87,-8,0,0,,,0.5,Acetonitrile,30,0.153480228,0.137019231,21,CF,0,CC(C)(C)P(C(C)(C)C)Nc1cccc(c2ncccc2)n1,CC(C)(C)P(C(C)(C)C)Nc1cccc(c2ncccc2)n1,ligand,C(C)#N,41.053,-0.33,0.34,786,37.5,15.3,18,6.1,52.6,315.401,5.5494,315.401,5.5494,PGC,2/20/2025,Pincer LIG10,Pincer LIG10,Phosphine ligand,hydrogenation
1143,,,,PMPerformance,300,-1,0,1,1,,,0.5,Acetonitrile,30,2.530907666,-0.058405016,21,DE,0,CC(C)(C)P(C(C)(C)C)Nc1nc(NP(C(C)(C)C)C(C)(C)C)ccc1,CC(C)(C)P(C(C)(C)C)Nc1nc(NP(C(C)(C)C)C(C)(C)C)ccc1,ligand,C(C)#N,41.053,-0.33,0.34,786,37.5,15.3,18,6.1,52.6,397.528,7.8932,397.528,7.8932,PGC,2/18/2025,Pincer LIG7,Pincer LIG7,Phosphine ligand,hydrogenation
1144,,,,PMPerformance,300,-1,0,1,1,,,0.5,Acetonitrile,30,2.530907666,-0.363359443,21,DE,0,c1(NP(c2ccccc2)c3ccccc3)nc(NP(c4ccccc4)c5ccccc5)ccc1,c1(NP(c2ccccc2)c3ccccc3)nc(NP(c4ccccc4)c5ccccc5)ccc1,ligand,C(C)#N,41.053,-0.33,0.34,786,37.5,15.3,18,6.1,52.6,477.488,6.0012,477.488,6.0012,PGC,2/18/2025,Pincer LIG8,Pincer LIG8,Phosphine ligand,hydrogenation
1145,,,,PMPerformance,300,-1,0,1,1,,,0.5,Acetonitrile,30,2.530907666,-0.304201681,21,DE,0,CC(C)(C)P(C(C)(C)C)Nc1cccc(NP(c2ccccc2)c3ccccc3)n1,CC(C)(C)P(C(C)(C)C)Nc1cccc(NP(c2ccccc2)c3ccccc3)n1,ligand,C(C)#N,41.053,-0.33,0.34,786,37.5,15.3,18,6.1,52.6,437.508,6.9472,437.508,6.9472,PGC,2/18/2025,Pincer LIG9,Pincer LIG9,Phosphine ligand,hydrogenation
1146,,,,PMPerformance,300,-1,0,1,1,,,0.5,Acetonitrile,30,2.530907666,0.050041528,21,DE,0,CC(C)(C)P(C(C)(C)C)Nc1cccc(c2ncccc2)n1,CC(C)(C)P(C(C)(C)C)Nc1cccc(c2ncccc2)n1,ligand,C(C)#N,41.053,-0.33,0.34,786,37.5,15.3,18,6.1,52.6,315.401,5.5494,315.401,5.5494,PGC,2/18/2025,Pincer LIG10,Pincer LIG10,Phosphine ligand,hydrogenation
1147,,,,SS336,500,82,0,0,1,,,0.5,Acetonitrile,30,0.45587198,-0.12364338,21,DE,0,CC(C)(C)P(C(C)(C)C)Nc1nc(NP(C(C)(C)C)C(C)(C)C)ccc1,CC(C)(C)P(C(C)(C)C)Nc1nc(NP(C(C)(C)C)C(C)(C)C)ccc1,ligand,C(C)#N,41.053,-0.33,0.34,786,37.5,15.3,18,6.1,52.6,397.528,7.8932,397.528,7.8932,PGC,2/18/2025,Pincer LIG7,Pincer LIG7,Phosphine ligand,hydrogenation
1148,,,,SS336,500,82,0,0,1,,,0.5,Acetonitrile,30,0.45587198,-0.294604003,21,DE,0,c1(NP(c2ccccc2)c3ccccc3)nc(NP(c4ccccc4)c5ccccc5)ccc1,c1(NP(c2ccccc2)c3ccccc3)nc(NP(c4ccccc4)c5ccccc5)ccc1,ligand,C(C)#N,41.053,-0.33,0.34,786,37.5,15.3,18,6.1,52.6,477.488,6.0012,477.488,6.0012,PGC,2/18/2025,Pincer LIG8,Pincer LIG8,Phosphine ligand,hydrogenation
1149,,,,SS336,500,82,0,0,1,,,0.5,Acetonitrile,30,0.45587198,-0.391491597,21,DE,0,CC(C)(C)P(C(C)(C)C)Nc1cccc(NP(c2ccccc2)c3ccccc3)n1,CC(C)(C)P(C(C)(C)C)Nc1cccc(NP(c2ccccc2)c3ccccc3)n1,ligand,C(C)#N,41.053,-0.33,0.34,786,37.5,15.3,18,6.1,52.6,437.508,6.9472,437.508,6.9472,PGC,2/18/2025,Pincer LIG9,Pincer LIG9,Phosphine ligand,hydrogenation
1150,,,,SS336,500,82,0,0,1,,,0.5,Acetonitrile,30,0.45587198,-0.096345515,21,DE,0,CC(C)(C)P(C(C)(C)C)Nc1cccc(c2ncccc2)n1,CC(C)(C)P(C(C)(C)C)Nc1cccc(c2ncccc2)n1,ligand,C(C)#N,41.053,-0.33,0.34,786,37.5,15.3,18,6.1,52.6,315.401,5.5494,315.401,5.5494,PGC,2/18/2025,Pincer LIG10,Pincer LIG10,Phosphine ligand,hydrogenation
1151,,,,DM300,300,59,-37.5,0,0,,,0.5,Acetonitrile,30,0.51909254,0.370769354,21,DE,0,CC(C)(C)P(C(C)(C)C)Nc1nc(NP(C(C)(C)C)C(C)(C)C)ccc1,CC(C)(C)P(C(C)(C)C)Nc1nc(NP(C(C)(C)C)C(C)(C)C)ccc1,ligand,C(C)#N,41.053,-0.33,0.34,786,37.5,15.3,18,6.1,52.6,397.528,7.8932,397.528,7.8932,PGC,2/18/2025,Pincer LIG7,Pincer LIG7,Phosphine ligand,hydrogenation
1152,,,,DM300,300,59,-37.5,0,0,,,0.5,Acetonitrile,30,0.51909254,0.069190601,21,DE,0,c1(NP(c2ccccc2)c3ccccc3)nc(NP(c4ccccc4)c5ccccc5)ccc1,c1(NP(c2ccccc2)c3ccccc3)nc(NP(c4ccccc4)c5ccccc5)ccc1,ligand,C(C)#N,41.053,-0.33,0.34,786,37.5,15.3,18,6.1,52.6,477.488,6.0012,477.488,6.0012,PGC,2/18/2025,Pincer LIG8,Pincer LIG8,Phosphine ligand,hydrogenation
1153,,,,DM300,300,59,-37.5,0,0,,,0.5,Acetonitrile,30,0.51909254,0.132247899,21,DE,0,CC(C)(C)P(C(C)(C)C)Nc1cccc(NP(c2ccccc2)c3ccccc3)n1,CC(C)(C)P(C(C)(C)C)Nc1cccc(NP(c2ccccc2)c3ccccc3)n1,ligand,C(C)#N,41.053,-0.33,0.34,786,37.5,15.3,18,6.1,52.6,437.508,6.9472,437.508,6.9472,PGC,2/18/2025,Pincer LIG9,Pincer LIG9,Phosphine ligand,hydrogenation
1154,,,,DM300,300,59,-37.5,0,0,,,0.5,Acetonitrile,30,0.51909254,0.153239203,21,DE,0,CC(C)(C)P(C(C)(C)C)Nc1cccc(c2ncccc2)n1,CC(C)(C)P(C(C)(C)C)Nc1cccc(c2ncccc2)n1,ligand,C(C)#N,41.053,-0.33,0.34,786,37.5,15.3,18,6.1,52.6,315.401,5.5494,315.401,5.5494,PGC,2/18/2025,Pincer LIG10,Pincer LIG10,Phosphine ligand,hydrogenation
1155,,,,GMT-oNF-2,300,87,-8,0,0,,,0.5,Acetonitrile,30,0.153480228,-0.249939706,21,DE,0,CC(C)(C)P(C(C)(C)C)Nc1nc(NP(C(C)(C)C)C(C)(C)C)ccc1,CC(C)(C)P(C(C)(C)C)Nc1nc(NP(C(C)(C)C)C(C)(C)C)ccc1,ligand,C(C)#N,41.053,-0.33,0.34,786,37.5,15.3,18,6.1,52.6,397.528,7.8932,397.528,7.8932,PGC,2/18/2025,Pincer LIG7,Pincer LIG7,Phosphine ligand,hydrogenation
1156,,,,GMT-oNF-2,300,87,-8,0,0,,,0.5,Acetonitrile,30,0.153480228,0.46997389,21,DE,0,c1(NP(c2ccccc2)c3ccccc3)nc(NP(c4ccccc4)c5ccccc5)ccc1,c1(NP(c2ccccc2)c3ccccc3)nc(NP(c4ccccc4)c5ccccc5)ccc1,ligand,C(C)#N,41.053,-0.33,0.34,786,37.5,15.3,18,6.1,52.6,477.488,6.0012,477.488,6.0012,PGC,2/18/2025,Pincer LIG8,Pincer LIG8,Phosphine ligand,hydrogenation
1157,,,,GMT-oNF-2,300,87,-8,0,0,,,0.5,Acetonitrile,30,0.153480228,-0.085084034,21,DE,0,CC(C)(C)P(C(C)(C)C)Nc1cccc(NP(c2ccccc2)c3ccccc3)n1,CC(C)(C)P(C(C)(C)C)Nc1cccc(NP(c2ccccc2)c3ccccc3)n1,ligand,C(C)#N,41.053,-0.33,0.34,786,37.5,15.3,18,6.1,52.6,437.508,6.9472,437.508,6.9472,PGC,2/18/2025,Pincer LIG9,Pincer LIG9,Phosphine ligand,hydrogenation
1158,,,,GMT-oNF-2,300,87,-8,0,0,,,0.5,Acetonitrile,30,0.153480228,0.015780731,21,DE,0,CC(C)(C)P(C(C)(C)C)Nc1cccc(c2ncccc2)n1,CC(C)(C)P(C(C)(C)C)Nc1cccc(c2ncccc2)n1,ligand,C(C)#N,41.053,-0.33,0.34,786,37.5,15.3,18,6.1,52.6,315.401,5.5494,315.401,5.5494,PGC,2/18/2025,Pincer LIG10,Pincer LIG10,Phosphine ligand,hydrogenation
1159,,,,PMPerformance,300,-1,0,1,1,,,0.5,Acetonitrile,10,2.530907666,-0.136707131,21,DE,0,CC(C)(C)P(C(C)(C)C)Nc1nc(NP(C(C)(C)C)C(C)(C)C)ccc1,CC(C)(C)P(C(C)(C)C)Nc1nc(NP(C(C)(C)C)C(C)(C)C)ccc1,ligand,C(C)#N,41.053,-0.33,0.34,786,37.5,15.3,18,6.1,52.6,397.528,7.8932,397.528,7.8932,PGC,2/18/2025,Pincer LIG7,Pincer LIG7,Phosphine ligand,hydrogenation
1160,,,,PMPerformance,300,-1,0,1,1,,,0.5,Acetonitrile,10,2.530907666,-0.53437772,21,DE,0,c1(NP(c2ccccc2)c3ccccc3)nc(NP(c4ccccc4)c5ccccc5)ccc1,c1(NP(c2ccccc2)c3ccccc3)nc(NP(c4ccccc4)c5ccccc5)ccc1,ligand,C(C)#N,41.053,-0.33,0.34,786,37.5,15.3,18,6.1,52.6,477.488,6.0012,477.488,6.0012,PGC,2/18/2025,Pincer LIG8,Pincer LIG8,Phosphine ligand,hydrogenation
1161,,,,PMPerformance,300,-1,0,1,1,,,0.5,Acetonitrile,10,2.530907666,-0.503676471,21,DE,0,CC(C)(C)P(C(C)(C)C)Nc1cccc(NP(c2ccccc2)c3ccccc3)n1,CC(C)(C)P(C(C)(C)C)Nc1cccc(NP(c2ccccc2)c3ccccc3)n1,ligand,C(C)#N,41.053,-0.33,0.34,786,37.5,15.3,18,6.1,52.6,437.508,6.9472,437.508,6.9472,PGC,2/18/2025,Pincer LIG9,Pincer LIG9,Phosphine ligand,hydrogenation
1162,,,,PMPerformance,300,-1,0,1,1,,,0.5,Acetonitrile,10,2.530907666,-0.098421927,21,DE,0,CC(C)(C)P(C(C)(C)C)Nc1cccc(c2ncccc2)n1,CC(C)(C)P(C(C)(C)C)Nc1cccc(c2ncccc2)n1,ligand,C(C)#N,41.053,-0.33,0.34,786,37.5,15.3,18,6.1,52.6,315.401,5.5494,315.401,5.5494,PGC,2/18/2025,Pincer LIG10,Pincer LIG10,Phosphine ligand,hydrogenation
1163,,,,SS336,500,82,0,0,1,,,0.5,Acetonitrile,10,0.45587198,-0.125050245,21,DE,0,CC(C)(C)P(C(C)(C)C)Nc1nc(NP(C(C)(C)C)C(C)(C)C)ccc1,CC(C)(C)P(C(C)(C)C)Nc1nc(NP(C(C)(C)C)C(C)(C)C)ccc1,ligand,C(C)#N,41.053,-0.33,0.34,786,37.5,15.3,18,6.1,52.6,397.528,7.8932,397.528,7.8932,PGC,2/18/2025,Pincer LIG7,Pincer LIG7,Phosphine ligand,hydrogenation
1164,,,,SS336,500,82,0,0,1,,,0.5,Acetonitrile,10,0.45587198,-0.496518712,21,DE,0,c1(NP(c2ccccc2)c3ccccc3)nc(NP(c4ccccc4)c5ccccc5)ccc1,c1(NP(c2ccccc2)c3ccccc3)nc(NP(c4ccccc4)c5ccccc5)ccc1,ligand,C(C)#N,41.053,-0.33,0.34,786,37.5,15.3,18,6.1,52.6,477.488,6.0012,477.488,6.0012,PGC,2/18/2025,Pincer LIG8,Pincer LIG8,Phosphine ligand,hydrogenation
1165,,,,SS336,500,82,0,0,1,,,0.5,Acetonitrile,10,0.45587198,-0.519957983,21,DE,0,CC(C)(C)P(C(C)(C)C)Nc1cccc(NP(c2ccccc2)c3ccccc3)n1,CC(C)(C)P(C(C)(C)C)Nc1cccc(NP(c2ccccc2)c3ccccc3)n1,ligand,C(C)#N,41.053,-0.33,0.34,786,37.5,15.3,18,6.1,52.6,437.508,6.9472,437.508,6.9472,PGC,2/18/2025,Pincer LIG9,Pincer LIG9,Phosphine ligand,hydrogenation
1166,,,,SS336,500,82,0,0,1,,,0.5,Acetonitrile,10,0.45587198,-0.133928571,21,DE,0,CC(C)(C)P(C(C)(C)C)Nc1cccc(c2ncccc2)n1,CC(C)(C)P(C(C)(C)C)Nc1cccc(c2ncccc2)n1,ligand,C(C)#N,41.053,-0.33,0.34,786,37.5,15.3,18,6.1,52.6,315.401,5.5494,315.401,5.5494,PGC,2/18/2025,Pincer LIG10,Pincer LIG10,Phosphine ligand,hydrogenation
1167,,,,DM300,300,59,-37.5,0,0,,,0.5,Acetonitrile,10,0.51909254,0.40397138,21,DE,0,CC(C)(C)P(C(C)(C)C)Nc1nc(NP(C(C)(C)C)C(C)(C)C)ccc1,CC(C)(C)P(C(C)(C)C)Nc1nc(NP(C(C)(C)C)C(C)(C)C)ccc1,ligand,C(C)#N,41.053,-0.33,0.34,786,37.5,15.3,18,6.1,52.6,397.528,7.8932,397.528,7.8932,PGC,2/18/2025,Pincer LIG7,Pincer LIG7,Phosphine ligand,hydrogenation
1168,,,,DM300,300,59,-37.5,0,0,,,0.5,Acetonitrile,10,0.51909254,0.167101828,21,DE,0,c1(NP(c2ccccc2)c3ccccc3)nc(NP(c4ccccc4)c5ccccc5)ccc1,c1(NP(c2ccccc2)c3ccccc3)nc(NP(c4ccccc4)c5ccccc5)ccc1,ligand,C(C)#N,41.053,-0.33,0.34,786,37.5,15.3,18,6.1,52.6,477.488,6.0012,477.488,6.0012,PGC,2/18/2025,Pincer LIG8,Pincer LIG8,Phosphine ligand,hydrogenation
1169,,,,DM300,300,59,-37.5,0,0,,,0.5,Acetonitrile,10,0.51909254,0.264915966,21,DE,0,CC(C)(C)P(C(C)(C)C)Nc1cccc(NP(c2ccccc2)c3ccccc3)n1,CC(C)(C)P(C(C)(C)C)Nc1cccc(NP(c2ccccc2)c3ccccc3)n1,ligand,C(C)#N,41.053,-0.33,0.34,786,37.5,15.3,18,6.1,52.6,437.508,6.9472,437.508,6.9472,PGC,2/18/2025,Pincer LIG9,Pincer LIG9,Phosphine ligand,hydrogenation
1170,,,,DM300,300,59,-37.5,0,0,,,0.5,Acetonitrile,10,0.51909254,0.168604651,21,DE,0,CC(C)(C)P(C(C)(C)C)Nc1cccc(c2ncccc2)n1,CC(C)(C)P(C(C)(C)C)Nc1cccc(c2ncccc2)n1,ligand,C(C)#N,41.053,-0.33,0.34,786,37.5,15.3,18,6.1,52.6,315.401,5.5494,315.401,5.5494,PGC,2/18/2025,Pincer LIG10,Pincer LIG10,Phosphine ligand,hydrogenation
1171,,,,SeppurePT,300,-1,0,1,1,,,0.5,Acetonitrile,10,0.021765249,0.983556674,21,CF,0,Cl[Ni]12[N]3=C(C=CC=C3N[P]2(C(C)(C)C)C(C)(C)C)N[P]1(C(C)(C)C)C(C)(C)C,Cl[Ni]12[N]3=C(C=CC=C3N[P]2(C(C)(C)C)C(C)(C)C)N[P]1(C(C)(C)C)C(C)(C)C,metal_catalyst,C(C)#N,41.053,-0.33,0.34,786,37.5,15.3,18,6.1,52.6,491.674,8.5802,491.674,8.5802,Pincer1,2/12/2025,Pincer1,Pincer1,Transition metal complex,hydrogenation
1172,,,,SeppurePT,300,-1,0,1,1,,,0.5,Acetonitrile,20,0.021765249,0.978287612,21,CF,0,Cl[Ni]12[N]3=C(C=CC=C3N[P]2(C(C)(C)C)C(C)(C)C)N[P]1(C(C)(C)C)C(C)(C)C,Cl[Ni]12[N]3=C(C=CC=C3N[P]2(C(C)(C)C)C(C)(C)C)N[P]1(C(C)(C)C)C(C)(C)C,metal_catalyst,C(C)#N,41.053,-0.33,0.34,786,37.5,15.3,18,6.1,52.6,491.674,8.5802,491.674,8.5802,Pincer1,2/12/2025,Pincer1,Pincer1,Transition metal complex,hydrogenation
1173,,,,SeppurePT,300,-1,0,1,1,,,0.5,Acetonitrile,10,0.021765249,0.992376039,21,CF,0,[H][Ru]12(Cl)(C=O)[N]3=C(N[P](C(C)(C)C)2C(C)(C)C)C=CC=C3N[P](C(C)(C)C)1C(C)(C)C,[H][Ru]12(Cl)(C=O)[N]3=C(N[P](C(C)(C)C)2C(C)(C)C)C=CC=C3N[P](C(C)(C)C)1C(C)(C)C,metal_catalyst,C(C)#N,41.053,-0.33,0.34,786,37.5,15.3,18,6.1,52.6,564.077,8.0384,564.077,8.0384,Pincer5,2/17/2025,Pincer5,Pincer5,Transition metal complex,hydrogenation
1174,,,,SeppurePT,300,-1,0,1,1,,,0.5,Acetonitrile,20,0.021765249,0.987588136,21,CF,0,[H][Ru]12(Cl)(C=O)[N]3=C(N[P](C(C)(C)C)2C(C)(C)C)C=CC=C3N[P](C(C)(C)C)1C(C)(C)C,[H][Ru]12(Cl)(C=O)[N]3=C(N[P](C(C)(C)C)2C(C)(C)C)C=CC=C3N[P](C(C)(C)C)1C(C)(C)C,metal_catalyst,C(C)#N,41.053,-0.33,0.34,786,37.5,15.3,18,6.1,52.6,564.077,8.0384,564.077,8.0384,Pincer5,2/17/2025,Pincer5,Pincer5,Transition metal complex,hydrogenation
1175,,,,SeppurePT,300,-1,0,1,1,,,0.5,Acetonitrile,10,0.021765249,0.938781014,21,CF,0,[H][Ru]12(C=O)(n3c(c4n2cccc4)cccc3N[P]1(C(C)(C)C)C(C)(C)C)Cl,[H][Ru]12(C=O)(n3c(c4n2cccc4)cccc3N[P]1(C(C)(C)C)C(C)(C)C)Cl,metal_catalyst,C(C)#N,41.053,-0.33,0.34,786,37.5,15.3,18,6.1,52.6,481.95,4.954,481.95,4.954,Pincer11,2/18/2025,Pincer11,Pincer11,Transition metal complex,hydrogenation
1176,,,,SeppurePT,300,-1,0,1,1,,,0.5,Acetonitrile,20,0.021765249,0.925716514,21,CF,0,[H][Ru]12(C=O)(n3c(c4n2cccc4)cccc3N[P]1(C(C)(C)C)C(C)(C)C)Cl,[H][Ru]12(C=O)(n3c(c4n2cccc4)cccc3N[P]1(C(C)(C)C)C(C)(C)C)Cl,metal_catalyst,C(C)#N,41.053,-0.33,0.34,786,37.5,15.3,18,6.1,52.6,481.95,4.954,481.95,4.954,Pincer11,2/18/2025,Pincer11,Pincer11,Transition metal complex,hydrogenation
1177,,,,SeppurePT,300,-1,0,1,1,,,0.5,Acetonitrile,10,0.021765249,0.983031545,21,CF,0,Cl[Ni]12[N]3=C(N[P]2(C(C)(C)C)C(C)(C)C)C=CC=C3N[P]1(c4ccccc4)c5ccccc5,Cl[Ni]12[N]3=C(N[P]2(C(C)(C)C)C(C)(C)C)C=CC=C3N[P]1(c4ccccc4)c5ccccc5,metal_catalyst,C(C)#N,41.053,-0.33,0.34,786,37.5,15.3,18,6.1,52.6,531.654,7.6342,531.654,7.6342,Pincer4,2/19/2025,Pincer4,Pincer4,Transition metal complex,hydrogenation
1178,,,,SeppurePT,300,-1,0,1,1,,,0.5,Acetonitrile,20,0.021765249,0.981119135,21,CF,0,Cl[Ni]12[N]3=C(N[P]2(C(C)(C)C)C(C)(C)C)C=CC=C3N[P]1(c4ccccc4)c5ccccc5,Cl[Ni]12[N]3=C(N[P]2(C(C)(C)C)C(C)(C)C)C=CC=C3N[P]1(c4ccccc4)c5ccccc5,metal_catalyst,C(C)#N,41.053,-0.33,0.34,786,37.5,15.3,18,6.1,52.6,531.654,7.6342,531.654,7.6342,Pincer4,2/19/2025,Pincer4,Pincer4,Transition metal complex,hydrogenation
1179,,,,SeppurePT,300,-1,0,1,1,,,0.5,Acetonitrile,10,0.021765249,0.713963116,21,CF,0,Cl[Ni]12[N]3=C(N[P]2(c4ccccc4)c5ccccc5)C=CC=C3N[P]1(c6ccccc6)c7ccccc7,Cl[Ni]12[N]3=C(N[P]2(c4ccccc4)c5ccccc5)C=CC=C3N[P]1(c6ccccc6)c7ccccc7,metal_catalyst,C(C)#N,41.053,-0.33,0.34,786,37.5,15.3,18,6.1,52.6,571.634,6.6882,571.634,6.6882,Pincer3,2/19/2025,Pincer3,Pincer3,Transition metal complex,hydrogenation
1180,,,,SeppurePT,300,-1,0,1,1,,,0.5,Acetonitrile,20,0.021765249,0.694719472,21,CF,0,Cl[Ni]12[N]3=C(N[P]2(c4ccccc4)c5ccccc5)C=CC=C3N[P]1(c6ccccc6)c7ccccc7,Cl[Ni]12[N]3=C(N[P]2(c4ccccc4)c5ccccc5)C=CC=C3N[P]1(c6ccccc6)c7ccccc7,metal_catalyst,C(C)#N,41.053,-0.33,0.34,786,37.5,15.3,18,6.1,52.6,571.634,6.6882,571.634,6.6882,Pincer3,2/19/2025,Pincer3,Pincer3,Transition metal complex,hydrogenation
1181,,,,DM150,150,59,0,0,1,,,0.5,Acetonitrile,10,0.177021216,0.99690933,21,CF,0,Br[Ni]12[N]3=C(C=CC=C3N[P]2(C(C)(C)C)C(C)(C)C)N[P]1(C(C)(C)C)C(C)(C)C,Br[Ni]12[N]3=C(C=CC=C3N[P]2(C(C)(C)C)C(C)(C)C)N[P]1(C(C)(C)C)C(C)(C)C,metal_catalyst,C(C)#N,41.053,-0.33,0.34,786,37.5,15.3,18,6.1,52.6,536.125,8.7363,536.125,8.7363,Pincer2,2/12/2025,Pincer2,Pincer2,Transition metal complex,hydrogenation
1182,,,,DM300,300,59,-37.5,0,0,,,0.5,Acetonitrile,10,0.51909254,0.997305876,21,CF,0,Br[Ni]12[N]3=C(C=CC=C3N[P]2(C(C)(C)C)C(C)(C)C)N[P]1(C(C)(C)C)C(C)(C)C,Br[Ni]12[N]3=C(C=CC=C3N[P]2(C(C)(C)C)C(C)(C)C)N[P]1(C(C)(C)C)C(C)(C)C,metal_catalyst,C(C)#N,41.053,-0.33,0.34,786,37.5,15.3,18,6.1,52.6,536.125,8.7363,536.125,8.7363,Pincer2,2/12/2025,Pincer2,Pincer2,Transition metal complex,hydrogenation
1183,,,,GMT-oNF-2,300,87,-8,0,0,,,0.5,Acetonitrile,10,0.153480228,0.999704338,21,CF,0,Br[Ni]12[N]3=C(C=CC=C3N[P]2(C(C)(C)C)C(C)(C)C)N[P]1(C(C)(C)C)C(C)(C)C,Br[Ni]12[N]3=C(C=CC=C3N[P]2(C(C)(C)C)C(C)(C)C)N[P]1(C(C)(C)C)C(C)(C)C,metal_catalyst,C(C)#N,41.053,-0.33,0.34,786,37.5,15.3,18,6.1,52.6,536.125,8.7363,536.125,8.7363,Pincer2,2/12/2025,Pincer2,Pincer2,Transition metal complex,hydrogenation
1184,,,,PMPerformance,300,-1,0,1,1,,,0.5,Acetonitrile,10,2.530907666,0.865432394,21,CF,0,Br[Ni]12[N]3=C(C=CC=C3N[P]2(C(C)(C)C)C(C)(C)C)N[P]1(C(C)(C)C)C(C)(C)C,Br[Ni]12[N]3=C(C=CC=C3N[P]2(C(C)(C)C)C(C)(C)C)N[P]1(C(C)(C)C)C(C)(C)C,metal_catalyst,C(C)#N,41.053,-0.33,0.34,786,37.5,15.3,18,6.1,52.6,536.125,8.7363,536.125,8.7363,Pincer2,2/12/2025,Pincer2,Pincer2,Transition metal complex,hydrogenation
1185,,,,DM150,150,59,0,0,1,,,0.5,Acetonitrile,20,0.177021216,0.999388269,21,CF,0,Br[Ni]12[N]3=C(C=CC=C3N[P]2(C(C)(C)C)C(C)(C)C)N[P]1(C(C)(C)C)C(C)(C)C,Br[Ni]12[N]3=C(C=CC=C3N[P]2(C(C)(C)C)C(C)(C)C)N[P]1(C(C)(C)C)C(C)(C)C,metal_catalyst,C(C)#N,41.053,-0.33,0.34,786,37.5,15.3,18,6.1,52.6,536.125,8.7363,536.125,8.7363,Pincer2,2/12/2025,Pincer2,Pincer2,Transition metal complex,hydrogenation
