Repository: aronbeke/intelli-membrane

# intelli-membrane
Repository for explainable transfer learning in membrane science.

This codebase is to complement the manuscript "Energy-efficient membrane-assisted catalytic systems enabled by explainable transfer learning". The manuscript is currently under peer review.

## Example prediction
An example prediction script can be run with the python model_predict.py command from the command line, which performs rejection prediction for the inputs in example/prediction_input.csv, producing an example/prediction_output.csv file with the predicted rejection values.

The OSN Catalyst Dataset is available in the osncat.csv file.

File: data/osncat.csv (part 14 of 31)
ccc5)c(O[P]7(Oc8c(c9c(O7)cccc9)cccc8)[Rh+]4%10O[C-](C=C(C)O%10)C)c(C(C)(C)C)c1,ligand,Cc1ccccc1,92.141,2.73,0.59,867,2.38,18,1.4,2,106.8,786.798,14.8568,988.813,14.85539,,,,,Phosphine ligand,hydroformylation
5,10.1002/cctc.201601018,2016,ChemCatChem,GMT-oNF-2,300,87,-8,0,0,Xantphos,Rh(Xantphos)acac,0.2,Toluene,30,2,0.95,25,CF,0,CC1(C)c2cccc(P(c3ccccc3)c4ccccc4)c2Oc5c(P(c6ccccc6)c7ccccc7)cccc15,CC(c1c2c([P]3(c4ccccc4)c5ccccc5)ccc1)(c6c(O2)c([P]([Rh+]73O[C-](C=C(C)O7)C)(c8ccccc8)c9ccccc9)ccc6)C,ligand,Cc1ccccc1,92.141,2.73,0.59,867,2.38,18,1.4,2,106.8,578.632,7.6346,780.647,9.03599,,,,,Phosphine ligand,cross coupling
6,10.1002/cctc.201601018,2016,ChemCatChem,GMT-oNF-2,300,87,-8,0,0,Triphenylphosphine,Rh(TPP),0.2,Toluene,30,2,0.66,25,CF,0,c1(P(c2ccccc2)c3ccccc3)ccccc1,CC1=C[C-](C)O[Rh+]([P](c2ccccc2)(c3ccccc3)c4ccccc4)([P](c5ccccc5)(c6ccccc6)c7ccccc7)O1,ligand,Cc1ccccc1,92.141,2.73,0.59,867,2.38,18,1.4,2,106.8,262.292,3.4448,726.599,8.29099,,,,,Phosphine ligand,cross coupling
7,10.1002/ceat.201900110,2019,Chemical Engineering and Technology,DM300,300,59,-37.5,0,0,Magnesium Triflate,Magnesium Triflate,0.5,Ethanol,30,0.09435,0.9802,50,CF,0,[Mg++].[O-]S(=O)(=O)C(F)(F)F.[O-]S(=O)(=O)C(F)(F)F,[Mg++].[O-]S(=O)(=O)C(F)(F)F.[O-]S(=O)(=O)C(F)(F)F,metal_catalyst,C(C)O,46.069,-0.31,1.2,789,24.6,15.8,8.8,19.4,58.5,322.443,-0.278,322.443,-0.278,,,,,"Inorganic salt, Lewis acid","ring opening, enantioselective carbonyl-ene reaction, enantioselective Diels-Alder, enantioselective Strecker-type"
1186,,,,DM300,300,59,-37.5,0,0,,,0.5,Acetonitrile,20,0.51909254,0.996408694,21,CF,0,Br[Ni]12[N]3=C(C=CC=C3N[P]2(C(C)(C)C)C(C)(C)C)N[P]1(C(C)(C)C)C(C)(C)C,Br[Ni]12[N]3=C(C=CC=C3N[P]2(C(C)(C)C)C(C)(C)C)N[P]1(C(C)(C)C)C(C)(C)C,metal_catalyst,C(C)#N,41.053,-0.33,0.34,786,37.5,15.3,18,6.1,52.6,536.125,8.7363,536.125,8.7363,Pincer2,2/12/2025,Pincer2,Pincer2,Transition metal complex,hydrogenation
1187,,,,GMT-oNF-2,300,87,-8,0,0,,,0.5,Acetonitrile,20,0.153480228,0.999372175,21,CF,0,Br[Ni]12[N]3=C(C=CC=C3N[P]2(C(C)(C)C)C(C)(C)C)N[P]1(C(C)(C)C)C(C)(C)C,Br[Ni]12[N]3=C(C=CC=C3N[P]2(C(C)(C)C)C(C)(C)C)N[P]1(C(C)(C)C)C(C)(C)C,metal_catalyst,C(C)#N,41.053,-0.33,0.34,786,37.5,15.3,18,6.1,52.6,536.125,8.7363,536.125,8.7363,Pincer2,2/12/2025,Pincer2,Pincer2,Transition metal complex,hydrogenation
1188,,,,PMPerformance,300,-1,0,1,1,,,0.5,Acetonitrile,20,2.530907666,0.884975824,21,CF,0,Br[Ni]12[N]3=C(C=CC=C3N[P]2(C(C)(C)C)C(C)(C)C)N[P]1(C(C)(C)C)C(C)(C)C,Br[Ni]12[N]3=C(C=CC=C3N[P]2(C(C)(C)C)C(C)(C)C)N[P]1(C(C)(C)C)C(C)(C)C,metal_catalyst,C(C)#N,41.053,-0.33,0.34,786,37.5,15.3,18,6.1,52.6,536.125,8.7363,536.125,8.7363,Pincer2,2/12/2025,Pincer2,Pincer2,Transition metal complex,hydrogenation
1189,,,,DM150,150,59,0,0,1,,,0.5,Acetonitrile,30,0.177021216,0.999747433,21,CF,0,Br[Ni]12[N]3=C(C=CC=C3N[P]2(C(C)(C)C)C(C)(C)C)N[P]1(C(C)(C)C)C(C)(C)C,Br[Ni]12[N]3=C(C=CC=C3N[P]2(C(C)(C)C)C(C)(C)C)N[P]1(C(C)(C)C)C(C)(C)C,metal_catalyst,C(C)#N,41.053,-0.33,0.34,786,37.5,15.3,18,6.1,52.6,536.125,8.7363,536.125,8.7363,Pincer2,2/12/2025,Pincer2,Pincer2,Transition metal complex,hydrogenation
1190,,,,DM300,300,59,-37.5,0,0,,,0.5,Acetonitrile,30,0.51909254,0.99887036,21,CF,0,Br[Ni]12[N]3=C(C=CC=C3N[P]2(C(C)(C)C)C(C)(C)C)N[P]1(C(C)(C)C)C(C)(C)C,Br[Ni]12[N]3=C(C=CC=C3N[P]2(C(C)(C)C)C(C)(C)C)N[P]1(C(C)(C)C)C(C)(C)C,metal_catalyst,C(C)#N,41.053,-0.33,0.34,786,37.5,15.3,18,6.1,52.6,536.125,8.7363,536.125,8.7363,Pincer2,2/12/2025,Pincer2,Pincer2,Transition metal complex,hydrogenation
1191,,,,GMT-oNF-2,300,87,-8,0,0,,,0.5,Acetonitrile,30,0.153480228,0.985935495,21,CF,0,Br[Ni]12[N]3=C(C=CC=C3N[P]2(C(C)(C)C)C(C)(C)C)N[P]1(C(C)(C)C)C(C)(C)C,Br[Ni]12[N]3=C(C=CC=C3N[P]2(C(C)(C)C)C(C)(C)C)N[P]1(C(C)(C)C)C(C)(C)C,metal_catalyst,C(C)#N,41.053,-0.33,0.34,786,37.5,15.3,18,6.1,52.6,536.125,8.7363,536.125,8.7363,Pincer2,2/12/2025,Pincer2,Pincer2,Transition metal complex,hydrogenation
1192,,,,PMPerformance,300,-1,0,1,1,,,0.5,Acetonitrile,30,2.530907666,0.899241887,21,CF,0,Br[Ni]12[N]3=C(C=CC=C3N[P]2(C(C)(C)C)C(C)(C)C)N[P]1(C(C)(C)C)C(C)(C)C,Br[Ni]12[N]3=C(C=CC=C3N[P]2(C(C)(C)C)C(C)(C)C)N[P]1(C(C)(C)C)C(C)(C)C,metal_catalyst,C(C)#N,41.053,-0.33,0.34,786,37.5,15.3,18,6.1,52.6,536.125,8.7363,536.125,8.7363,Pincer2,2/12/2025,Pincer2,Pincer2,Transition metal complex,hydrogenation
1193,,,,SS150101,300,-1,0,1,1,,,0.5,Acetonitrile,10,3.30137418,-0.065341875,21,CF,0,Cl[Ni]12[N]3=C(N[P]2(c4ccccc4)c5ccccc5)C=CC=C3N[P]1(c6ccccc6)c7ccccc7,Cl[Ni]12[N]3=C(N[P]2(c4ccccc4)c5ccccc5)C=CC=C3N[P]1(c6ccccc6)c7ccccc7,metal_catalyst,C(C)#N,41.053,-0.33,0.34,786,37.5,15.3,18,6.1,52.6,571.634,6.6882,571.634,6.6882,Pincer3,2/12/2025,Pincer3,Pincer3,Transition metal complex,hydrogenation
1194,,,,SS336,500,82,0,0,1,,,0.5,Acetonitrile,10,0.45587198,0.776644165,21,CF,0,Cl[Ni]12[N]3=C(N[P]2(c4ccccc4)c5ccccc5)C=CC=C3N[P]1(c6ccccc6)c7ccccc7,Cl[Ni]12[N]3=C(N[P]2(c4ccccc4)c5ccccc5)C=CC=C3N[P]1(c6ccccc6)c7ccccc7,metal_catalyst,C(C)#N,41.053,-0.33,0.34,786,37.5,15.3,18,6.1,52.6,571.634,6.6882,571.634,6.6882,Pincer3,2/12/2025,Pincer3,Pincer3,Transition metal complex,hydrogenation
1195,,,,GMT-NC,200,-1,0,1,1,,,0.5,Acetonitrile,10,1.819539983,-0.1774289,21,CF,0,Cl[Ni]12[N]3=C(N[P]2(c4ccccc4)c5ccccc5)C=CC=C3N[P]1(c6ccccc6)c7ccccc7,Cl[Ni]12[N]3=C(N[P]2(c4ccccc4)c5ccccc5)C=CC=C3N[P]1(c6ccccc6)c7ccccc7,metal_catalyst,C(C)#N,41.053,-0.33,0.34,786,37.5,15.3,18,6.1,52.6,571.634,6.6882,571.634,6.6882,Pincer3,2/12/2025,Pincer3,Pincer3,Transition metal complex,hydrogenation
1196,,,,SS150101,300,-1,0,1,1,,,0.5,Acetonitrile,20,3.30137418,0.140103792,21,CF,0,Cl[Ni]12[N]3=C(N[P]2(c4ccccc4)c5ccccc5)C=CC=C3N[P]1(c6ccccc6)c7ccccc7,Cl[Ni]12[N]3=C(N[P]2(c4ccccc4)c5ccccc5)C=CC=C3N[P]1(c6ccccc6)c7ccccc7,metal_catalyst,C(C)#N,41.053,-0.33,0.34,786,37.5,15.3,18,6.1,52.6,571.634,6.6882,571.634,6.6882,Pincer3,2/12/2025,Pincer3,Pincer3,Transition metal complex,hydrogenation
1197,,,,SS336,500,82,0,0,1,,,0.5,Acetonitrile,20,0.45587198,0.739514108,21,CF,0,Cl[Ni]12[N]3=C(N[P]2(c4ccccc4)c5ccccc5)C=CC=C3N[P]1(c6ccccc6)c7ccccc7,Cl[Ni]12[N]3=C(N[P]2(c4ccccc4)c5ccccc5)C=CC=C3N[P]1(c6ccccc6)c7ccccc7,metal_catalyst,C(C)#N,41.053,-0.33,0.34,786,37.5,15.3,18,6.1,52.6,571.634,6.6882,571.634,6.6882,Pincer3,2/12/2025,Pincer3,Pincer3,Transition metal complex,hydrogenation
1198,,,,GMT-NC,200,-1,0,1,1,,,0.5,Acetonitrile,20,1.819539983,-0.41282588,21,CF,0,Cl[Ni]12[N]3=C(N[P]2(c4ccccc4)c5ccccc5)C=CC=C3N[P]1(c6ccccc6)c7ccccc7,Cl[Ni]12[N]3=C(N[P]2(c4ccccc4)c5ccccc5)C=CC=C3N[P]1(c6ccccc6)c7ccccc7,metal_catalyst,C(C)#N,41.053,-0.33,0.34,786,37.5,15.3,18,6.1,52.6,571.634,6.6882,571.634,6.6882,Pincer3,2/12/2025,Pincer3,Pincer3,Transition metal complex,hydrogenation
1199,,,,SS150101,300,-1,0,1,1,,,0.5,Acetonitrile,30,3.30137418,0.114744784,21,CF,0,Cl[Ni]12[N]3=C(N[P]2(c4ccccc4)c5ccccc5)C=CC=C3N[P]1(c6ccccc6)c7ccccc7,Cl[Ni]12[N]3=C(N[P]2(c4ccccc4)c5ccccc5)C=CC=C3N[P]1(c6ccccc6)c7ccccc7,metal_catalyst,C(C)#N,41.053,-0.33,0.34,786,37.5,15.3,18,6.1,52.6,571.634,6.6882,571.634,6.6882,Pincer3,2/12/2025,Pincer3,Pincer3,Transition metal complex,hydrogenation
1200,,,,SS336,500,82,0,0,1,,,0.5,Acetonitrile,30,0.45587198,0.629291559,21,CF,0,Cl[Ni]12[N]3=C(N[P]2(c4ccccc4)c5ccccc5)C=CC=C3N[P]1(c6ccccc6)c7ccccc7,Cl[Ni]12[N]3=C(N[P]2(c4ccccc4)c5ccccc5)C=CC=C3N[P]1(c6ccccc6)c7ccccc7,metal_catalyst,C(C)#N,41.053,-0.33,0.34,786,37.5,15.3,18,6.1,52.6,571.634,6.6882,571.634,6.6882,Pincer3,2/12/2025,Pincer3,Pincer3,Transition metal complex,hydrogenation
1201,,,,GMT-NC,200,-1,0,1,1,,,0.5,Acetonitrile,30,1.819539983,-0.226643194,21,CF,0,Cl[Ni]12[N]3=C(N[P]2(c4ccccc4)c5ccccc5)C=CC=C3N[P]1(c6ccccc6)c7ccccc7,Cl[Ni]12[N]3=C(N[P]2(c4ccccc4)c5ccccc5)C=CC=C3N[P]1(c6ccccc6)c7ccccc7,metal_catalyst,C(C)#N,41.053,-0.33,0.34,786,37.5,15.3,18,6.1,52.6,571.634,6.6882,571.634,6.6882,Pincer3,2/12/2025,Pincer3,Pincer3,Transition metal complex,hydrogenation
1202,,,,PMPerformance,300,-1,0,1,1,,,0.5,Acetonitrile,30,2.530907666,0.449685843,21,DE,0,Cl[Ni]12[N]3=C(N[P]2(C(C)(C)C)C(C)(C)C)C=CC=C3N[P]1(c4ccccc4)c5ccccc5,Cl[Ni]12[N]3=C(N[P]2(C(C)(C)C)C(C)(C)C)C=CC=C3N[P]1(c4ccccc4)c5ccccc5,metal_catalyst,C(C)#N,41.053,-0.33,0.34,786,37.5,15.3,18,6.1,52.6,531.654,7.6342,531.654,7.6342,Pincer4,2/12/2025,Pincer4,Pincer4,Transition metal complex,hydrogenation
1203,,,,SS336,500,82,0,0,1,,,0.5,Acetonitrile,30,0.45587198,0.673424308,21,DE,0,Cl[Ni]12[N]3=C(N[P]2(C(C)(C)C)C(C)(C)C)C=CC=C3N[P]1(c4ccccc4)c5ccccc5,Cl[Ni]12[N]3=C(N[P]2(C(C)(C)C)C(C)(C)C)C=CC=C3N[P]1(c4ccccc4)c5ccccc5,metal_catalyst,C(C)#N,41.053,-0.33,0.34,786,37.5,15.3,18,6.1,52.6,531.654,7.6342,531.654,7.6342,Pincer4,2/12/2025,Pincer4,Pincer4,Transition metal complex,hydrogenation
1204,,,,DM300,300,59,-37.5,0,0,,,0.5,Acetonitrile,30,0.51909254,0.713773807,21,DE,0,Cl[Ni]12[N]3=C(N[P]2(C(C)(C)C)C(C)(C)C)C=CC=C3N[P]1(c4ccccc4)c5ccccc5,Cl[Ni]12[N]3=C(N[P]2(C(C)(C)C)C(C)(C)C)C=CC=C3N[P]1(c4ccccc4)c5ccccc5,metal_catalyst,C(C)#N,41.053,-0.33,0.34,786,37.5,15.3,18,6.1,52.6,531.654,7.6342,531.654,7.6342,Pincer4,2/12/2025,Pincer4,Pincer4,Transition metal complex,hydrogenation
1205,,,,GMT-oNF-2,300,87,-8,0,0,,,0.5,Acetonitrile,30,0.153480228,0.944924406,21,DE,0,Cl[Ni]12[N]3=C(N[P]2(C(C)(C)C)C(C)(C)C)C=CC=C3N[P]1(c4ccccc4)c5ccccc5,Cl[Ni]12[N]3=C(N[P]2(C(C)(C)C)C(C)(C)C)C=CC=C3N[P]1(c4ccccc4)c5ccccc5,metal_catalyst,C(C)#N,41.053,-0.33,0.34,786,37.5,15.3,18,6.1,52.6,531.654,7.6342,531.654,7.6342,Pincer4,2/12/2025,Pincer4,Pincer4,Transition metal complex,hydrogenation
1206,,,,PMPerformance,300,-1,0,1,1,,,0.5,Acetonitrile,10,2.530907666,0.143333988,21,DE,0,Cl[Ni]12[N]3=C(N[P]2(C(C)(C)C)C(C)(C)C)C=CC=C3N[P]1(c4ccccc4)c5ccccc5,Cl[Ni]12[N]3=C(N[P]2(C(C)(C)C)C(C)(C)C)C=CC=C3N[P]1(c4ccccc4)c5ccccc5,metal_catalyst,C(C)#N,41.053,-0.33,0.34,786,37.5,15.3,18,6.1,52.6,531.654,7.6342,531.654,7.6342,Pincer4,2/12/2025,Pincer4,Pincer4,Transition metal complex,hydrogenation
1207,,,,SS336,500,82,0,0,1,,,0.5,Acetonitrile,10,0.45587198,0.202091105,21,DE,0,Cl[Ni]12[N]3=C(N[P]2(C(C)(C)C)C(C)(C)C)C=CC=C3N[P]1(c4ccccc4)c5ccccc5,Cl[Ni]12[N]3=C(N[P]2(C(C)(C)C)C(C)(C)C)C=CC=C3N[P]1(c4ccccc4)c5ccccc5,metal_catalyst,C(C)#N,41.053,-0.33,0.34,786,37.5,15.3,18,6.1,52.6,531.654,7.6342,531.654,7.6342,Pincer4,2/12/2025,Pincer4,Pincer4,Transition metal complex,hydrogenation
1208,,,,DM300,300,59,-37.5,0,0,,,0.5,Acetonitrile,10,0.51909254,0.04928333,21,DE,0,Cl[Ni]12[N]3=C(N[P]2(C(C)(C)C)C(C)(C)C)C=CC=C3N[P]1(c4ccccc4)c5ccccc5,Cl[Ni]12[N]3=C(N[P]2(C(C)(C)C)C(C)(C)C)C=CC=C3N[P]1(c4ccccc4)c5ccccc5,metal_catalyst,C(C)#N,41.053,-0.33,0.34,786,37.5,15.3,18,6.1,52.6,531.654,7.6342,531.654,7.6342,Pincer4,2/12/2025,Pincer4,Pincer4,Transition metal complex,hydrogenation
1209,,,,GMT-oNF-2,300,87,-8,0,0,,,0.5,Acetonitrile,10,0.153480228,0.995042215,21,DE,0,Cl[Ni]12[N]3=C(N[P]2(C(C)(C)C)C(C)(C)C)C=CC=C3N[P]1(c4ccccc4)c5ccccc5,Cl[Ni]12[N]3=C(N[P]2(C(C)(C)C)C(C)(C)C)C=CC=C3N[P]1(c4ccccc4)c5ccccc5,metal_catalyst,C(C)#N,41.053,-0.33,0.34,786,37.5,15.3,18,6.1,52.6,531.654,7.6342,531.654,7.6342,Pincer4,2/12/2025,Pincer4,Pincer4,Transition metal complex,hydrogenation
1210,,,,DM150,150,59,0,0,1,,,0.5,Acetonitrile,10,0.177021216,0.999788494,21,CF,0,Cl[Ni]12[N]3=C(C=CC=C3N[P]2(C(C)(C)C)C(C)(C)C)N[P]1(C(C)(C)C)C(C)(C)C,Cl[Ni]12[N]3=C(C=CC=C3N[P]2(C(C)(C)C)C(C)(C)C)N[P]1(C(C)(C)C)C(C)(C)C,metal_catalyst,C(C)#N,41.053,-0.33,0.34,786,37.5,15.3,18,6.1,52.6,491.674,8.5802,491.674,8.5802,Pincer1,2/17/2025,Pincer1,Pincer1,Transition metal complex,hydrogenation
1211,,,,DM300,300,59,-37.5,0,0,,,0.5,Acetonitrile,10,0.51909254,0.99534687,21,CF,0,Cl[Ni]12[N]3=C(C=CC=C3N[P]2(C(C)(C)C)C(C)(C)C)N[P]1(C(C)(C)C)C(C)(C)C,Cl[Ni]12[N]3=C(C=CC=C3N[P]2(C(C)(C)C)C(C)(C)C)N[P]1(C(C)(C)C)C(C)(C)C,metal_catalyst,C(C)#N,41.053,-0.33,0.34,786,37.5,15.3,18,6.1,52.6,491.674,8.5802,491.674,8.5802,Pincer1,2/17/2025,Pincer1,Pincer1,Transition metal complex,hydrogenation
1212,,,,GMT-oNF-2,300,87,-8,0,0,,,0.5,Acetonitrile,10,0.153480228,1,21,CF,0,Cl[Ni]12[N]3=C(C=CC=C3N[P]2(C(C)(C)C)C(C)(C)C)N[P]1(C(C)(C)C)C(C)(C)C,Cl[Ni]12[N]3=C(C=CC=C3N[P]2(C(C)(C)C)C(C)(C)C)N[P]1(C(C)(C)C)C(C)(C)C,metal_catalyst,C(C)#N,41.053,-0.33,0.34,786,37.5,15.3,18,6.1,52.6,491.674,8.5802,491.674,8.5802,Pincer1,2/17/2025,Pincer1,Pincer1,Transition metal complex,hydrogenation
1213,,,,PMPerformance,300,-1,0,1,1,,,0.5,Acetonitrile,10,2.530907666,0.89213198,21,CF,0,Cl[Ni]12[N]3=C(C=CC=C3N[P]2(C(C)(C)C)C(C)(C)C)N[P]1(C(C)(C)C)C(C)(C)C,Cl[Ni]12[N]3=C(C=CC=C3N[P]2(C(C)(C)C)C(C)(C)C)N[P]1(C(C)(C)C)C(C)(C)C,metal_catalyst,C(C)#N,41.053,-0.33,0.34,786,37.5,15.3,18,6.1,52.6,491.674,8.5802,491.674,8.5802,Pincer1,2/17/2025,Pincer1,Pincer1,Transition metal complex,hydrogenation
1214,,,,DM150,150,59,0,0,1,,,0.5,Acetonitrile,30,0.177021216,0.999341238,21,CF,0,Cl[Ni]12[N]3=C(C=CC=C3N[P]2(C(C)(C)C)C(C)(C)C)N[P]1(C(C)(C)C)C(C)(C)C,Cl[Ni]12[N]3=C(C=CC=C3N[P]2(C(C)(C)C)C(C)(C)C)N[P]1(C(C)(C)C)C(C)(C)C,metal_catalyst,C(C)#N,41.053,-0.33,0.34,786,37.5,15.3,18,6.1,52.6,491.674,8.5802,491.674,8.5802,Pincer1,2/17/2025,Pincer1,Pincer1,Transition metal complex,hydrogenation
1215,,,,DM300,300,59,-37.5,0,0,,,0.5,Acetonitrile,30,0.51909254,0.995169082,21,CF,0,Cl[Ni]12[N]3=C(C=CC=C3N[P]2(C(C)(C)C)C(C)(C)C)N[P]1(C(C)(C)C)C(C)(C)C,Cl[Ni]12[N]3=C(C=CC=C3N[P]2(C(C)(C)C)C(C)(C)C)N[P]1(C(C)(C)C)C(C)(C)C,metal_catalyst,C(C)#N,41.053,-0.33,0.34,786,37.5,15.3,18,6.1,52.6,491.674,8.5802,491.674,8.5802,Pincer1,2/17/2025,Pincer1,Pincer1,Transition metal complex,hydrogenation
1216,,,,GMT-oNF-2,300,87,-8,0,0,,,0.5,Acetonitrile,30,0.153480228,0.953667106,21,CF,0,Cl[Ni]12[N]3=C(C=CC=C3N[P]2(C(C)(C)C)C(C)(C)C)N[P]1(C(C)(C)C)C(C)(C)C,Cl[Ni]12[N]3=C(C=CC=C3N[P]2(C(C)(C)C)C(C)(C)C)N[P]1(C(C)(C)C)C(C)(C)C,metal_catalyst,C(C)#N,41.053,-0.33,0.34,786,37.5,15.3,18,6.1,52.6,491.674,8.5802,491.674,8.5802,Pincer1,2/17/2025,Pincer1,Pincer1,Transition metal complex,hydrogenation
1217,,,,PMPerformance,300,-1,0,1,1,,,0.5,Acetonitrile,30,2.530907666,0.903381643,21,CF,0,Cl[Ni]12[N]3=C(C=CC=C3N[P]2(C(C)(C)C)C(C)(C)C)N[P]1(C(C)(C)C)C(C)(C)C,Cl[Ni]12[N]3=C(C=CC=C3N[P]2(C(C)(C)C)C(C)(C)C)N[P]1(C(C)(C)C)C(C)(C)C,metal_catalyst,C(C)#N,41.053,-0.33,0.34,786,37.5,15.3,18,6.1,52.6,491.674,8.5802,491.674,8.5802,Pincer1,2/17/2025,Pincer1,Pincer1,Transition metal complex,hydrogenation
1218,,,,SS150101,300,-1,0,1,1,,,0.5,Acetonitrile,10,3.30137418,0.455026041,21,CF,0,Br[Ni]12[N]3=C(C=CC=C3N[P]2(C(C)(C)C)C(C)(C)C)N[P]1(C(C)(C)C)C(C)(C)C,Br[Ni]12[N]3=C(C=CC=C3N[P]2(C(C)(C)C)C(C)(C)C)N[P]1(C(C)(C)C)C(C)(C)C,metal_catalyst,C(C)#N,41.053,-0.33,0.34,786,37.5,15.3,18,6.1,52.6,536.125,8.7363,536.125,8.7363,Pincer2,2/17/2025,Pincer2,Pincer2,Transition metal complex,hydrogenation
1219,,,,SS336,500,82,0,0,1,,,0.5,Acetonitrile,10,0.45587198,0.989178549,21,CF,0,Br[Ni]12[N]3=C(C=CC=C3N[P]2(C(C)(C)C)C(C)(C)C)N[P]1(C(C)(C)C)C(C)(C)C,Br[Ni]12[N]3=C(C=CC=C3N[P]2(C(C)(C)C)C(C)(C)C)N[P]1(C(C)(C)C)C(C)(C)C,metal_catalyst,C(C)#N,41.053,-0.33,0.34,786,37.5,15.3,18,6.1,52.6,536.125,8.7363,536.125,8.7363,Pincer2,2/17/2025,Pincer2,Pincer2,Transition metal complex,hydrogenation
1220,,,,GMT-NC,200,-1,0,1,1,,,0.5,Acetonitrile,10,1.819539983,0.861509277,21,CF,0,Br[Ni]12[N]3=C(C=CC=C3N[P]2(C(C)(C)C)C(C)(C)C)N[P]1(C(C)(C)C)C(C)(C)C,Br[Ni]12[N]3=C(C=CC=C3N[P]2(C(C)(C)C)C(C)(C)C)N[P]1(C(C)(C)C)C(C)(C)C,metal_catalyst,C(C)#N,41.053,-0.33,0.34,786,37.5,15.3,18,6.1,52.6,536.125,8.7363,536.125,8.7363,Pincer2,2/17/2025,Pincer2,Pincer2,Transition metal complex,hydrogenation
1221,,,,SS150101,300,-1,0,1,1,,,0.5,Acetonitrile,30,3.30137418,0.363503937,21,CF,0,Br[Ni]12[N]3=C(C=CC=C3N[P]2(C(C)(C)C)C(C)(C)C)N[P]1(C(C)(C)C)C(C)(C)C,Br[Ni]12[N]3=C(C=CC=C3N[P]2(C(C)(C)C)C(C)(C)C)N[P]1(C(C)(C)C)C(C)(C)C,metal_catalyst,C(C)#N,41.053,-0.33,0.34,786,37.5,15.3,18,6.1,52.6,536.125,8.7363,536.125,8.7363,Pincer2,2/17/2025,Pincer2,Pincer2,Transition metal complex,hydrogenation
1222,,,,SS336,500,82,0,0,1,,,0.5,Acetonitrile,30,0.45587198,0.845055163,21,CF,0,Br[Ni]12[N]3=C(C=CC=C3N[P]2(C(C)(C)C)C(C)(C)C)N[P]1(C(C)(C)C)C(C)(C)C,Br[Ni]12[N]3=C(C=CC=C3N[P]2(C(C)(C)C)C(C)(C)C)N[P]1(C(C)(C)C)C(C)(C)C,metal_catalyst,C(C)#N,41.053,-0.33,0.34,786,37.5,15.3,18,6.1,52.6,536.125,8.7363,536.125,8.7363,Pincer2,2/17/2025,Pincer2,Pincer2,Transition metal complex,hydrogenation
1223,,,,GMT-NC,200,-1,0,1,1,,,0.5,Acetonitrile,30,1.819539983,0.653800637,21,CF,0,Br[Ni]12[N]3=C(C=CC=C3N[P]2(C(C)(C)C)C(C)(C)C)N[P]1(C(C)(C)C)C(C)(C)C,Br[Ni]12[N]3=C(C=CC=C3N[P]2(C(C)(C)C)C(C)(C)C)N[P]1(C(C)(C)C)C(C)(C)C,metal_catalyst,C(C)#N,41.053,-0.33,0.34,786,37.5,15.3,18,6.1,52.6,536.125,8.7363,536.125,8.7363,Pincer2,2/17/2025,Pincer2,Pincer2,Transition metal complex,hydrogenation
1224,,,,DM150,150,59,0,0,1,,,0.5,Acetonitrile,10,0.177021216,0.999730603,21,CF,0,CC([P]1(NC2=CC=CC(N3)=[N]2[Mn+]1(C=O)(C=O)[P]3(C(C)(C)C)C(C)(C)C)C(C)(C)C)(C)C.[Br-],CC([P]1(NC2=CC=CC(N3)=[N]2[Mn+]1(C=O)(C=O)[P]3(C(C)(C)C)C(C)(C)C)C(C)(C)C)(C)C.[Br-],metal_catalyst,C(C)#N,41.053,-0.33,0.34,786,37.5,15.3,18,6.1,52.6,590.406,4.3465,590.406,4.3465,Pincer12,2/18/2025,Pincer12,Pincer12,Transition metal complex,hydrogenation
1225,,,,DM300,300,59,-37.5,0,0,,,0.5,Acetonitrile,10,0.51909254,0.997575431,21,CF,0,CC([P]1(NC2=CC=CC(N3)=[N]2[Mn+]1(C=O)(C=O)[P]3(C(C)(C)C)C(C)(C)C)C(C)(C)C)(C)C.[Br-],CC([P]1(NC2=CC=CC(N3)=[N]2[Mn+]1(C=O)(C=O)[P]3(C(C)(C)C)C(C)(C)C)C(C)(C)C)(C)C.[Br-],metal_catalyst,C(C)#N,41.053,-0.33,0.34,786,37.5,15.3,18,6.1,52.6,590.406,4.3465,590.406,4.3465,Pincer12,2/18/2025,Pincer12,Pincer12,Transition metal complex,hydrogenation
1226,,,,GMT-oNF-2,300,87,-8,0,0,,,0.5,Acetonitrile,10,0.153480228,0.994881466,21,CF,0,CC([P]1(NC2=CC=CC(N3)=[N]2[Mn+]1(C=O)(C=O)[P]3(C(C)(C)C)C(C)(C)C)C(C)(C)C)(C)C.[Br-],CC([P]1(NC2=CC=CC(N3)=[N]2[Mn+]1(C=O)(C=O)[P]3(C(C)(C)C)C(C)(C)C)C(C)(C)C)(C)C.[Br-],metal_catalyst,C(C)#N,41.053,-0.33,0.34,786,37.5,15.3,18,6.1,52.6,590.406,4.3465,590.406,4.3465,Pincer12,2/18/2025,Pincer12,Pincer12,Transition metal complex,hydrogenation
1227,,,,PMPerformance,300,-1,0,1,1,,,0.5,Acetonitrile,10,2.530907666,0.973868534,21,CF,0,CC([P]1(NC2=CC=CC(N3)=[N]2[Mn+]1(C=O)(C=O)[P]3(C(C)(C)C)C(C)(C)C)C(C)(C)C)(C)C.[Br-],CC([P]1(NC2=CC=CC(N3)=[N]2[Mn+]1(C=O)(C=O)[P]3(C(C)(C)C)C(C)(C)C)C(C)(C)C)(C)C.[Br-],metal_catalyst,C(C)#N,41.053,-0.33,0.34,786,37.5,15.3,18,6.1,52.6,590.406,4.3465,590.406,4.3465,Pincer12,2/18/2025,Pincer12,Pincer12,Transition metal complex,hydrogenation
1228,,,,DM150,150,59,0,0,1,,,0.5,Acetonitrile,30,0.177021216,0.998859749,21,CF,0,CC([P]1(NC2=CC=CC(N3)=[N]2[Mn+]1(C=O)(C=O)[P]3(C(C)(C)C)C(C)(C)C)C(C)(C)C)(C)C.[Br-],CC([P]1(NC2=CC=CC(N3)=[N]2[Mn+]1(C=O)(C=O)[P]3(C(C)(C)C)C(C)(C)C)C(C)(C)C)(C)C.[Br-],metal_catalyst,C(C)#N,41.053,-0.33,0.34,786,37.5,15.3,18,6.1,52.6,590.406,4.3465,590.406,4.3465,Pincer12,2/18/2025,Pincer12,Pincer12,Transition metal complex,hydrogenation
1229,,,,DM300,300,59,-37.5,0,0,,,0.5,Acetonitrile,30,0.51909254,0.996294185,21,CF,0,CC([P]1(NC2=CC=CC(N3)=[N]2[Mn+]1(C=O)(C=O)[P]3(C(C)(C)C)C(C)(C)C)C(C)(C)C)(C)C.[Br-],CC([P]1(NC2=CC=CC(N3)=[N]2[Mn+]1(C=O)(C=O)[P]3(C(C)(C)C)C(C)(C)C)C(C)(C)C)(C)C.[Br-],metal_catalyst,C(C)#N,41.053,-0.33,0.34,786,37.5,15.3,18,6.1,52.6,590.406,4.3465,590.406,4.3465,Pincer12,2/18/2025,Pincer12,Pincer12,Transition metal complex,hydrogenation
1230,,,,GMT-oNF-2,300,87,-8,0,0,,,0.5,Acetonitrile,30,0.153480228,0.961801596,21,CF,0,CC([P]1(NC2=CC=CC(N3)=[N]2[Mn+]1(C=O)(C=O)[P]3(C(C)(C)C)C(C)(C)C)C(C)(C)C)(C)C.[Br-],CC([P]1(NC2=CC=CC(N3)=[N]2[Mn+]1(C=O)(C=O)[P]3(C(C)(C)C)C(C)(C)C)C(C)(C)C)(C)C.[Br-],metal_catalyst,C(C)#N,41.053,-0.33,0.34,786,37.5,15.3,18,6.1,52.6,590.406,4.3465,590.406,4.3465,Pincer12,2/18/2025,Pincer12,Pincer12,Transition metal complex,hydrogenation
1231,,,,PMPerformance,300,-1,0,1,1,,,0.5,Acetonitrile,30,2.530907666,0.965507412,21,CF,0,CC([P]1(NC2=CC=CC(N3)=[N]2[Mn+]1(C=O)(C=O)[P]3(C(C)(C)C)C(C)(C)C)C(C)(C)C)(C)C.[Br-],CC([P]1(NC2=CC=CC(N3)=[N]2[Mn+]1(C=O)(C=O)[P]3(C(C)(C)C)C(C)(C)C)C(C)(C)C)(C)C.[Br-],metal_catalyst,C(C)#N,41.053,-0.33,0.34,786,37.5,15.3,18,6.1,52.6,590.406,4.3465,590.406,4.3465,Pincer12,2/18/2025,Pincer12,Pincer12,Transition metal complex,hydrogenation
1232,,,,DM150,150,59,0,0,1,,,0.5,Acetonitrile,10,0.177021216,0.912292818,21,CF,0,[H][Ru]12(C=O)(n3c(c4n2cccc4)cccc3N[P]1(C(C)(C)C)C(C)(C)C)Cl,[H][Ru]12(C=O)(n3c(c4n2cccc4)cccc3N[P]1(C(C)(C)C)C(C)(C)C)Cl,metal_catalyst,C(C)#N,41.053,-0.33,0.34,786,37.5,15.3,18,6.1,52.6,481.95,4.954,481.95,4.954,Pincer11,2/19/2025,Pincer11,Pincer11,Transition metal complex,hydrogenation
1233,,,,DM300,300,59,-37.5,0,0,,,0.5,Acetonitrile,10,0.51909254,0.897790055,21,CF,0,[H][Ru]12(C=O)(n3c(c4n2cccc4)cccc3N[P]1(C(C)(C)C)C(C)(C)C)Cl,[H][Ru]12(C=O)(n3c(c4n2cccc4)cccc3N[P]1(C(C)(C)C)C(C)(C)C)Cl,metal_catalyst,C(C)#N,41.053,-0.33,0.34,786,37.5,15.3,18,6.1,52.6,481.95,4.954,481.95,4.954,Pincer11,2/19/2025,Pincer11,Pincer11,Transition metal complex,hydrogenation
1234,,,,GMT-oNF-2,300,87,-8,0,0,,,0.5,Acetonitrile,10,0.153480228,0.921685083,21,CF,0,[H][Ru]12(C=O)(n3c(c4n2cccc4)cccc3N[P]1(C(C)(C)C)C(C)(C)C)Cl,[H][Ru]12(C=O)(n3c(c4n2cccc4)cccc3N[P]1(C(C)(C)C)C(C)(C)C)Cl,metal_catalyst,C(C)#N,41.053,-0.33,0.34,786,37.5,15.3,18,6.1,52.6,481.95,4.954,481.95,4.954,Pincer11,2/19/2025,Pincer11,Pincer11,Transition metal complex,hydrogenation
1235,,,,PMPerformance,300,-1,0,1,1,,,0.5,Acetonitrile,10,2.530907666,0.794060773,21,CF,0,[H][Ru]12(C=O)(n3c(c4n2cccc4)cccc3N[P]1(C(C)(C)C)C(C)(C)C)Cl,[H][Ru]12(C=O)(n3c(c4n2cccc4)cccc3N[P]1(C(C)(C)C)C(C)(C)C)Cl,metal_catalyst,C(C)#N,41.053,-0.33,0.34,786,37.5,15.3,18,6.1,52.6,481.95,4.954,481.95,4.954,Pincer11,2/19/2025,Pincer11,Pincer11,Transition metal complex,hydrogenation
1236,,,,DM150,150,59,0,0,1,,,0.5,Acetonitrile,30,0.177021216,0.914165498,21,CF,0,[H][Ru]12(C=O)(n3c(c4n2cccc4)cccc3N[P]1(C(C)(C)C)C(C)(C)C)Cl,[H][Ru]12(C=O)(n3c(c4n2cccc4)cccc3N[P]1(C(C)(C)C)C(C)(C)C)Cl,metal_catalyst,C(C)#N,41.053,-0.33,0.34,786,37.5,15.3,18,6.1,52.6,481.95,4.954,481.95,4.954,Pincer11,2/19/2025,Pincer11,Pincer11,Transition metal complex,hydrogenation
1237,,,,DM300,300,59,-37.5,0,0,,,0.5,Acetonitrile,30,0.51909254,0.873211781,21,CF,0,[H][Ru]12(C=O)(n3c(c4n2cccc4)cccc3N[P]1(C(C)(C)C)C(C)(C)C)Cl,[H][Ru]12(C=O)(n3c(c4n2cccc4)cccc3N[P]1(C(C)(C)C)C(C)(C)C)Cl,metal_catalyst,C(C)#N,41.053,-0.33,0.34,786,37.5,15.3,18,6.1,52.6,481.95,4.954,481.95,4.954,Pincer11,2/19/2025,Pincer11,Pincer11,Transition metal complex,hydrogenation
1238,,,,GMT-oNF-2,300,87,-8,0,0,,,0.5,Acetonitrile,30,0.153480228,0.880084151,21,CF,0,[H][Ru]12(C=O)(n3c(c4n2cccc4)cccc3N[P]1(C(C)(C)C)C(C)(C)C)Cl,[H][Ru]12(C=O)(n3c(c4n2cccc4)cccc3N[P]1(C(C)(C)C)C(C)(C)C)Cl,metal_catalyst,C(C)#N,41.053,-0.33,0.34,786,37.5,15.3,18,6.1,52.6,481.95,4.954,481.95,4.954,Pincer11,2/19/2025,Pincer11,Pincer11,Transition metal complex,hydrogenation
1239,,,,PMPerformance,300,-1,0,1,1,,,0.5,Acetonitrile,30,2.530907666,0.798597475,21,CF,0,[H][Ru]12(C=O)(n3c(c4n2cccc4)cccc3N[P]1(C(C)(C)C)C(C)(C)C)Cl,[H][Ru]12(C=O)(n3c(c4n2cccc4)cccc3N[P]1(C(C)(C)C)C(C)(C)C)Cl,metal_catalyst,C(C)#N,41.053,-0.33,0.34,786,37.5,15.3,18,6.1,52.6,481.95,4.954,481.95,4.954,Pincer11,2/19/2025,Pincer11,Pincer11,Transition metal complex,hydrogenation
1240,,,,SS150101,300,-1,0,1,1,,,0.5,Acetonitrile,10,3.30137418,-0.08868974,21,CF,0,Cl[Ni]12[N]3=C(C=CC=C3N[P]2(C(C)(C)C)C(C)(C)C)N[P]1(C(C)(C)C)C(C)(C)C,Cl[Ni]12[N]3=C(C=CC=C3N[P]2(C(C)(C)C)C(C)(C)C)N[P]1(C(C)(C)C)C(C)(C)C,metal_catalyst,C(C)#N,41.053,-0.33,0.34,786,37.5,15.3,18,6.1,52.6,491.674,8.5802,491.674,8.5802,Pincer1,2/19/2025,Pincer1,Pincer1,Transition metal complex,hydrogenation
1241,,,,SS336,500,82,0,0,1,,,0.5,Acetonitrile,10,0.45587198,0.940976514,21,CF,0,Cl[Ni]12[N]3=C(C=CC=C3N[P]2(C(C)(C)C)C(C)(C)C)N[P]1(C(C)(C)C)C(C)(C)C,Cl[Ni]12[N]3=C(C=CC=C3N[P]2(C(C)(C)C)C(C)(C)C)N[P]1(C(C)(C)C)C(C)(C)C,metal_catalyst,C(C)#N,41.053,-0.33,0.34,786,37.5,15.3,18,6.1,52.6,491.674,8.5802,491.674,8.5802,Pincer1,2/19/2025,Pincer1,Pincer1,Transition metal complex,hydrogenation
1242,,,,GMT-NC,200,-1,0,1,1,,,0.5,Acetonitrile,10,1.819539983,0.762360939,21,CF,0,Cl[Ni]12[N]3=C(C=CC=C3N[P]2(C(C)(C)C)C(C)(C)C)N[P]1(C(C)(C)C)C(C)(C)C,Cl[Ni]12[N]3=C(C=CC=C3N[P]2(C(C)(C)C)C(C)(C)C)N[P]1(C(C)(C)C)C(C)(C)C,metal_catalyst,C(C)#N,41.053,-0.33,0.34,786,37.5,15.3,18,6.1,52.6,491.674,8.5802,491.674,8.5802,Pincer1,2/19/2025,Pincer1,Pincer1,Transition metal complex,hydrogenation
1243,,,,SS150101,300,-1,0,1,1,,,0.5,Acetonitrile,30,3.30137418,-0.095065789,21,CF,0,Cl[Ni]12[N]3=C(C=CC=C3N[P]2(C(C)(C)C)C(C)(C)C)N[P]1(C(C)(C)C)C(C)(C)C,Cl[Ni]12[N]3=C(C=CC=C3N[P]2(C(C)(C)C)C(C)(C)C)N[P]1(C(C)(C)C)C(C)(C)C,metal_catalyst,C(C)#N,41.053,-0.33,0.34,786,37.5,15.3,18,6.1,52.6,491.674,8.5802,491.674,8.5802,Pincer1,2/19/2025,Pincer1,Pincer1,Transition metal complex,hydrogenation
1244,,,,SS336,500,82,0,0,1,,,0.5,Acetonitrile,30,0.45587198,0.889473684,21,CF,0,Cl[Ni]12[N]3=C(C=CC=C3N[P]2(C(C)(C)C)C(C)(C)C)N[P]1(C(C)(C)C)C(C)(C)C,Cl[Ni]12[N]3=C(C=CC=C3N[P]2(C(C)(C)C)C(C)(C)C)N[P]1(C(C)(C)C)C(C)(C)C,metal_catalyst,C(C)#N,41.053,-0.33,0.34,786,37.5,15.3,18,6.1,52.6,491.674,8.5802,491.674,8.5802,Pincer1,2/19/2025,Pincer1,Pincer1,Transition metal complex,hydrogenation
1245,,,,GMT-NC,200,-1,0,1,1,,,0.5,Acetonitrile,30,1.819539983,0.66875,21,CF,0,Cl[Ni]12[N]3=C(C=CC=C3N[P]2(C(C)(C)C)C(C)(C)C)N[P]1(C(C)(C)C)C(C)(C)C,Cl[Ni]12[N]3=C(C=CC=C3N[P]2(C(C)(C)C)C(C)(C)C)N[P]1(C(C)(C)C)C(C)(C)C,metal_catalyst,C(C)#N,41.053,-0.33,0.34,786,37.5,15.3,18,6.1,52.6,491.674,8.5802,491.674,8.5802,Pincer1,2/19/2025,Pincer1,Pincer1,Transition metal complex,hydrogenation
1246,,,,DM150,150,59,0,0,1,,,0.5,Acetonitrile,10,0.177021216,0.987190083,21,CF,0,[H][Ru]12(Cl)(C=O)[N]3=C(N[P](C(C)(C)C)2C(C)(C)C)C=CC=C3N[P](C(C)(C)C)1C(C)(C)C,[H][Ru]12(Cl)(C=O)[N]3=C(N[P](C(C)(C)C)2C(C)(C)C)C=CC=C3N[P](C(C)(C)C)1C(C)(C)C,metal_catalyst,C(C)#N,41.053,-0.33,0.34,786,37.5,15.3,18,6.1,52.6,564.077,8.0384,564.077,8.0384,Pincer5,2/19/2025,Pincer5,Pincer5,Transition metal complex,hydrogenation
1247,,,,DM300,300,59,-37.5,0,0,,,0.5,Acetonitrile,10,0.51909254,0.979132231,21,CF,0,[H][Ru]12(Cl)(C=O)[N]3=C(N[P](C(C)(C)C)2C(C)(C)C)C=CC=C3N[P](C(C)(C)C)1C(C)(C)C,[H][Ru]12(Cl)(C=O)[N]3=C(N[P](C(C)(C)C)2C(C)(C)C)C=CC=C3N[P](C(C)(C)C)1C(C)(C)C,metal_catalyst,C(C)#N,41.053,-0.33,0.34,786,37.5,15.3,18,6.1,52.6,564.077,8.0384,564.077,8.0384,Pincer5,2/19/2025,Pincer5,Pincer5,Transition metal complex,hydrogenation
1248,,,,GMT-oNF-2,300,87,-8,0,0,,,0.5,Acetonitrile,10,0.153480228,0.973140496,21,CF,0,[H][Ru]12(Cl)(C=O)[N]3=C(N[P](C(C)(C)C)2C(C)(C)C)C=CC=C3N[P](C(C)(C)C)1C(C)(C)C,[H][Ru]12(Cl)(C=O)[N]3=C(N[P](C(C)(C)C)2C(C)(C)C)C=CC=C3N[P](C(C)(C)C)1C(C)(C)C,metal_catalyst,C(C)#N,41.053,-0.33,0.34,786,37.5,15.3,18,6.1,52.6,564.077,8.0384,564.077,8.0384,Pincer5,2/19/2025,Pincer5,Pincer5,Transition metal complex,hydrogenation
1249,,,,PMPerformance,300,-1,0,1,1,,,0.5,Acetonitrile,10,2.530907666,0.878512397,21,CF,0,[H][Ru]12(Cl)(C=O)[N]3=C(N[P](C(C)(C)C)2C(C)(C)C)C=CC=C3N[P](C(C)(C)C)1C(C)(C)C,[H][Ru]12(Cl)(C=O)[N]3=C(N[P](C(C)(C)C)2C(C)(C)C)C=CC=C3N[P](C(C)(C)C)1C(C)(C)C,metal_catalyst,C(C)#N,41.053,-0.33,0.34,786,37.5,15.3,18,6.1,52.6,564.077,8.0384,564.077,8.0384,Pincer5,2/19/2025,Pincer5,Pincer5,Transition metal complex,hydrogenation
1250,,,,DM150,150,59,0,0,1,,,0.5,Acetonitrile,30,0.177021216,0.989193682,21,CF,0,[H][Ru]12(Cl)(C=O)[N]3=C(N[P](C(C)(C)C)2C(C)(C)C)C=CC=C3N[P](C(C)(C)C)1C(C)(C)C,[H][Ru]12(Cl)(C=O)[N]3=C(N[P](C(C)(C)C)2C(C)(C)C)C=CC=C3N[P](C(C)(C)C)1C(C)(C)C,metal_catalyst,C(C)#N,41.053,-0.33,0.34,786,37.5,15.3,18,6.1,52.6,564.077,8.0384,564.077,8.0384,Pincer5,2/19/2025,Pincer5,Pincer5,Transition metal complex,hydrogenation
1251,,,,DM300,300,59,-37.5,0,0,,,0.5,Acetonitrile,30,0.51909254,0.97921862,21,CF,0,[H][Ru]12(Cl)(C=O)[N]3=C(N[P](C(C)(C)C)2C(C)(C)C)C=CC=C3N[P](C(C)(C)C)1C(C)(C)C,[H][Ru]12(Cl)(C=O)[N]3=C(N[P](C(C)(C)C)2C(C)(C)C)C=CC=C3N[P](C(C)(C)C)1C(C)(C)C,metal_catalyst,C(C)#N,41.053,-0.33,0.34,786,37.5,15.3,18,6.1,52.6,564.077,8.0384,564.077,8.0384,Pincer5,2/19/2025,Pincer5,Pincer5,Transition metal complex,hydrogenation
1252,,,,GMT-oNF-2,300,87,-8,0,0,,,0.5,Acetonitrile,30,0.153480228,0.975477972,21,CF,0,[H][Ru]12(Cl)(C=O)[N]3=C(N[P](C(C)(C)C)2C(C)(C)C)C=CC=C3N[P](C(C)(C)C)1C(C)(C)C,[H][Ru]12(Cl)(C=O)[N]3=C(N[P](C(C)(C)C)2C(C)(C)C)C=CC=C3N[P](C(C)(C)C)1C(C)(C)C,metal_catalyst,C(C)#N,41.053,-0.33,0.34,786,37.5,15.3,18,6.1,52.6,564.077,8.0384,564.077,8.0384,Pincer5,2/19/2025,Pincer5,Pincer5,Transition metal complex,hydrogenation
1253,,,,PMPerformance,300,-1,0,1,1,,,0.5,Acetonitrile,30,2.530907666,0.889443059,21,CF,0,[H][Ru]12(Cl)(C=O)[N]3=C(N[P](C(C)(C)C)2C(C)(C)C)C=CC=C3N[P](C(C)(C)C)1C(C)(C)C,[H][Ru]12(Cl)(C=O)[N]3=C(N[P](C(C)(C)C)2C(C)(C)C)C=CC=C3N[P](C(C)(C)C)1C(C)(C)C,metal_catalyst,C(C)#N,41.053,-0.33,0.34,786,37.5,15.3,18,6.1,52.6,564.077,8.0384,564.077,8.0384,Pincer5,2/19/2025,Pincer5,Pincer5,Transition metal complex,hydrogenation
1254,,,,SS150101,300,-1,0,1,1,,,0.5,Acetonitrile,10,3.30137418,-0.044660846,21,CF,0,[H][Ru]12(C=O)(n3c(c4n2cccc4)cccc3N[P]1(C(C)(C)C)C(C)(C)C)Cl,[H][Ru]12(C=O)(n3c(c4n2cccc4)cccc3N[P]1(C(C)(C)C)C(C)(C)C)Cl,metal_catalyst,C(C)#N,41.053,-0.33,0.34,786,37.5,15.3,18,6.1,52.6,481.95,4.954,481.95,4.954,Pincer11,2/19/2025,Pincer11,Pincer11,Transition metal complex,hydrogenation
1255,,,,SS336,500,82,0,0,1,,,0.5,Acetonitrile,10,0.45587198,0.707521827,21,CF,0,[H][Ru]12(C=O)(n3c(c4n2cccc4)cccc3N[P]1(C(C)(C)C)C(C)(C)C)Cl,[H][Ru]12(C=O)(n3c(c4n2cccc4)cccc3N[P]1(C(C)(C)C)C(C)(C)C)Cl,metal_catalyst,C(C)#N,41.053,-0.33,0.34,786,37.5,15.3,18,6.1,52.6,481.95,4.954,481.95,4.954,Pincer11,2/19/2025,Pincer11,Pincer11,Transition metal complex,hydrogenation
1256,,,,GMT-NC,200,-1,0,1,1,,,0.5,Acetonitrile,10,1.819539983,0.484217596,21,CF,0,[H][Ru]12(C=O)(n3c(c4n2cccc4)cccc3N[P]1(C(C)(C)C)C(C)(C)C)Cl,[H][Ru]12(C=O)(n3c(c4n2cccc4)cccc3N[P]1(C(C)(C)C)C(C)(C)C)Cl,metal_catalyst,C(C)#N,41.053,-0.33,0.34,786,37.5,15.3,18,6.1,52.6,481.95,4.954,481.95,4.954,Pincer11,2/19/2025,Pincer11,Pincer11,Transition metal complex,hydrogenation
1257,,,,SS150101,300,-1,0,1,1,,,0.5,Acetonitrile,30,3.30137418,-0.02962963,21,CF,0,[H][Ru]12(C=O)(n3c(c4n2cccc4)cccc3N[P]1(C(C)(C)C)C(C)(C)C)Cl,[H][Ru]12(C=O)(n3c(c4n2cccc4)cccc3N[P]1(C(C)(C)C)C(C)(C)C)Cl,metal_catalyst,C(C)#N,41.053,-0.33,0.34,786,37.5,15.3,18,6.1,52.6,481.95,4.954,481.95,4.954,Pincer11,2/19/2025,Pincer11,Pincer11,Transition metal complex,hydrogenation
1258,,,,SS336,500,82,0,0,1,,,0.5,Acetonitrile,30,0.45587198,0.663973064,21,CF,0,[H][Ru]12(C=O)(n3c(c4n2cccc4)cccc3N[P]1(C(C)(C)C)C(C)(C)C)Cl,[H][Ru]12(C=O)(n3c(c4n2cccc4)cccc3N[P]1(C(C)(C)C)C(C)(C)C)Cl,metal_catalyst,C(C)#N,41.053,-0.33,0.34,786,37.5,15.3,18,6.1,52.6,481.95,4.954,481.95,4.954,Pincer11,2/19/2025,Pincer11,Pincer11,Transition metal complex,hydrogenation
1259,,,,GMT-NC,200,-1,0,1,1,,,0.5,Acetonitrile,30,1.819539983,0.438720539,21,CF,0,[H][Ru]12(C=O)(n3c(c4n2cccc4)cccc3N[P]1(C(C)(C)C)C(C)(C)C)Cl,[H][Ru]12(C=O)(n3c(c4n2cccc4)cccc3N[P]1(C(C)(C)C)C(C)(C)C)Cl,metal_catalyst,C(C)#N,41.053,-0.33,0.34,786,37.5,15.3,18,6.1,52.6,481.95,4.954,481.95,4.954,Pincer11,2/19/2025,Pincer11,Pincer11,Transition metal complex,hydrogenation
1260,,,,PMPerformance,300,-1,0,1,1,,,0.5,Acetonitrile,10,2.530907666,0.036013814,21,DE,0,Cl[Ni]12[N]3=C(N[P]2(c4ccccc4)c5ccccc5)C=CC=C3N[P]1(c6ccccc6)c7ccccc7,Cl[Ni]12[N]3=C(N[P]2(c4ccccc4)c5ccccc5)C=CC=C3N[P]1(c6ccccc6)c7ccccc7,metal_catalyst,C(C)#N,41.053,-0.33,0.34,786,37.5,15.3,18,6.1,52.6,571.634,6.6882,571.634,6.6882,Pincer3,2/12/2025,Pincer3,Pincer3,Transition metal complex,hydrogenation
1261,,,,SS336,500,82,0,0,1,,,0.5,Acetonitrile,10,0.45587198,0.139368525,21,DE,0,Cl[Ni]12[N]3=C(N[P]2(c4ccccc4)c5ccccc5)C=CC=C3N[P]1(c6ccccc6)c7ccccc7,Cl[Ni]12[N]3=C(N[P]2(c4ccccc4)c5ccccc5)C=CC=C3N[P]1(c6ccccc6)c7ccccc7,metal_catalyst,C(C)#N,41.053,-0.33,0.34,786,37.5,15.3,18,6.1,52.6,571.634,6.6882,571.634,6.6882,Pincer3,2/12/2025,Pincer3,Pincer3,Transition metal complex,hydrogenation
1262,,,,DM300,300,59,-37.5,0,0,,,0.5,Acetonitrile,10,0.51909254,0.067155895,21,DE,0,Cl[Ni]12[N]3=C(N[P]2(c4ccccc4)c5ccccc5)C=CC=C3N[P]1(c6ccccc6)c7ccccc7,Cl[Ni]12[N]3=C(N[P]2(c4ccccc4)c5ccccc5)C=CC=C3N[P]1(c6ccccc6)c7ccccc7,metal_catalyst,C(C)#N,41.053,-0.33,0.34,786,37.5,15.3,18,6.1,52.6,571.634,6.6882,571.634,6.6882,Pincer3,2/12/2025,Pincer3,Pincer3,Transition metal complex,hydrogenation
1263,,,,GMT-oNF-2,300,87,-8,0,0,,,0.5,Acetonitrile,10,0.153480228,0.960779477,21,DE,0,Cl[Ni]12[N]3=C(N[P]2(c4ccccc4)c5ccccc5)C=CC=C3N[P]1(c6ccccc6)c7ccccc7,Cl[Ni]12[N]3=C(N[P]2(c4ccccc4)c5ccccc5)C=CC=C3N[P]1(c6ccccc6)c7ccccc7,metal_catalyst,C(C)#N,41.053,-0.33,0.34,786,37.5,15.3,18,6.1,52.6,571.634,6.6882,571.634,6.6882,Pincer3,2/12/2025,Pincer3,Pincer3,Transition metal complex,hydrogenation
1264,,,,PMPerformance,300,-1,0,1,1,,,0.5,Acetonitrile,30,2.530907666,0.203317711,21,DE,0,Cl[Ni]12[N]3=C(N[P]2(c4ccccc4)c5ccccc5)C=CC=C3N[P]1(c6ccccc6)c7ccccc7,Cl[Ni]12[N]3=C(N[P]2(c4ccccc4)c5ccccc5)C=CC=C3N[P]1(c6ccccc6)c7ccccc7,metal_catalyst,C(C)#N,41.053,-0.33,0.34,786,37.5,15.3,18,6.1,52.6,571.634,6.6882,571.634,6.6882,Pincer3,2/12/2025,Pincer3,Pincer3,Transition metal complex,hydrogenation
1265,,,,SS336,500,82,0,0,1,,,0.5,Acetonitrile,30,0.45587198,0.326529354,21,DE,0,Cl[Ni]12[N]3=C(N[P]2(c4ccccc4)c5ccccc5)C=CC=C3N[P]1(c6ccccc6)c7ccccc7,Cl[Ni]12[N]3=C(N[P]2(c4ccccc4)c5ccccc5)C=CC=C3N[P]1(c6ccccc6)c7ccccc7,metal_catalyst,C(C)#N,41.053,-0.33,0.34,786,37.5,15.3,18,6.1,52.6,571.634,6.6882,571.634,6.6882,Pincer3,2/12/2025,Pincer3,Pincer3,Transition metal complex,hydrogenation
1266,,,,DM300,300,59,-37.5,0,0,,,0.5,Acetonitrile,30,0.51909254,0.114639862,21,DE,0,Cl[Ni]12[N]3=C(N[P]2(c4ccccc4)c5ccccc5)C=CC=C3N[P]1(c6ccccc6)c7ccccc7,Cl[Ni]12[N]3=C(N[P]2(c4ccccc4)c5ccccc5)C=CC=C3N[P]1(c6ccccc6)c7ccccc7,metal_catalyst,C(C)#N,41.053,-0.33,0.34,786,37.5,15.3,18,6.1,52.6,571.634,6.6882,571.634,6.6882,Pincer3,2/12/2025,Pincer3,Pincer3,Transition metal complex,hydrogenation
1267,,,,GMT-oNF-2,300,87,-8,0,0,,,0.5,Acetonitrile,30,0.153480228,0.958374445,21,DE,0,Cl[Ni]12[N]3=C(N[P]2(c4ccccc4)c5ccccc5)C=CC=C3N[P]1(c6ccccc6)c7ccccc7,Cl[Ni]12[N]3=C(N[P]2(c4ccccc4)c5ccccc5)C=CC=C3N[P]1(c6ccccc6)c7ccccc7,metal_catalyst,C(C)#N,41.053,-0.33,0.34,786,37.5,15.3,18,6.1,52.6,571.634,6.6882,571.634,6.6882,Pincer3,2/12/2025,Pincer3,Pincer3,Transition metal complex,hydrogenation
1268,,,,PMPerformance,300,-1,0,1,1,,,0.5,Acetonitrile,10,2.530907666,0.015446314,21,DE,0,CC([P]1(NC2=CC=CC(N3)=[N]2[Mn+]1(C=O)(C=O)[P]3(C(C)(C)C)C(C)(C)C)C(C)(C)C)(C)C.[Br-],CC([P]1(NC2=CC=CC(N3)=[N]2[Mn+]1(C=O)(C=O)[P]3(C(C)(C)C)C(C)(C)C)C(C)(C)C)(C)C.[Br-],metal_catalyst,C(C)#N,41.053,-0.33,0.34,786,37.5,15.3,18,6.1,52.6,590.406,4.3465,590.406,4.3465,Pincer12,2/12/2025,Pincer12,Pincer12,Transition metal complex,hydrogenation
1269,,,,SS336,500,82,0,0,1,,,0.5,Acetonitrile,10,0.45587198,0.373640775,21,DE,0,CC([P]1(NC2=CC=CC(N3)=[N]2[Mn+]1(C=O)(C=O)[P]3(C(C)(C)C)C(C)(C)C)C(C)(C)C)(C)C.[Br-],CC([P]1(NC2=CC=CC(N3)=[N]2[Mn+]1(C=O)(C=O)[P]3(C(C)(C)C)C(C)(C)C)C(C)(C)C)(C)C.[Br-],metal_catalyst,C(C)#N,41.053,-0.33,0.34,786,37.5,15.3,18,6.1,52.6,590.406,4.3465,590.406,4.3465,Pincer12,2/12/2025,Pincer12,Pincer12,Transition metal complex,hydrogenation
1270,,,,DM300,300,59,-37.5,0,0,,,0.5,Acetonitrile,10,0.51909254,0.336161668,21,DE,0,CC([P]1(NC2=CC=CC(N3)=[N]2[Mn+]1(C=O)(C=O)[P]3(C(C)(C)C)C(C)(C)C)C(C)(C)C)(C)C.[Br-],CC([P]1(NC2=CC=CC(N3)=[N]2[Mn+]1(C=O)(C=O)[P]3(C(C)(C)C)C(C)(C)C)C(C)(C)C)(C)C.[Br-],metal_catalyst,C(C)#N,41.053,-0.33,0.34,786,37.5,15.3,18,6.1,52.6,590.406,4.3465,590.406,4.3465,Pincer12,2/12/2025,Pincer12,Pincer12,Transition metal complex,hydrogenation
1271,,,,PMPerformance,300,-1,0,1,1,,,0.5,Acetonitrile,30,2.530907666,-0.099048957,21,DE,0,CC([P]1(NC2=CC=CC(N3)=[N]2[Mn+]1(C=O)(C=O)[P]3(C(C)(C)C)C(C)(C)C)C(C)(C)C)(C)C.[Br-],CC([P]1(NC2=CC=CC(N3)=[N]2[Mn+]1(C=O)(C=O)[P]3(C(C)(C)C)C(C)(C)C)C(C)(C)C)(C)C.[Br-],metal_catalyst,C(C)#N,41.053,-0.33,0.34,786,37.5,15.3,18,6.1,52.6,590.406,4.3465,590.406,4.3465,Pincer12,2/12/2025,Pincer12,Pincer12,Transition metal complex,hydrogenation
1272,,,,SS336,500,82,0,0,1,,,0.5,Acetonitrile,30,0.45587198,0.340666361,21,DE,0,CC([P]1(NC2=CC=CC(N3)=[N]2[Mn+]1(C=O)(C=O)[P]3(C(C)(C)C)C(C)(C)C)C(C)(C)C)(C)C.[Br-],CC([P]1(NC2=CC=CC(N3)=[N]2[Mn+]1(C=O)(C=O)[P]3(C(C)(C)C)C(C)(C)C)C(C)(C)C)(C)C.[Br-],metal_catalyst,C(C)#N,41.053,-0.33,0.34,786,37.5,15.3,18,6.1,52.6,590.406,4.3465,590.406,4.3465,Pincer12,2/12/2025,Pincer12,Pincer12,Transition metal complex,hydrogenation
1273,,,,DM300,300,59,-37.5,0,0,,,0.5,Acetonitrile,30,0.51909254,0.60085709,21,DE,0,CC([P]1(NC2=CC=CC(N3)=[N]2[Mn+]1(C=O)(C=O)[P]3(C(C)(C)C)C(C)(C)C)C(C)(C)C)(C)C.[Br-],CC([P]1(NC2=CC=CC(N3)=[N]2[Mn+]1(C=O)(C=O)[P]3(C(C)(C)C)C(C)(C)C)C(C)(C)C)(C)C.[Br-],metal_catalyst,C(C)#N,41.053,-0.33,0.34,786,37.5,15.3,18,6.1,52.6,590.406,4.3465,590.406,4.3465,Pincer12,2/12/2025,Pincer12,Pincer12,Transition metal complex,hydrogenation
1274,,,,GMT-oNF-2,300,87,-8,0,0,,,0.5,Acetonitrile,30,0.153480228,0.973133642,21,DE,0,CC([P]1(NC2=CC=CC(N3)=[N]2[Mn+]1(C=O)(C=O)[P]3(C(C)(C)C)C(C)(C)C)C(C)(C)C)(C)C.[Br-],CC([P]1(NC2=CC=CC(N3)=[N]2[Mn+]1(C=O)(C=O)[P]3(C(C)(C)C)C(C)(C)C)C(C)(C)C)(C)C.[Br-],metal_catalyst,C(C)#N,41.053,-0.33,0.34,786,37.5,15.3,18,6.1,52.6,590.406,4.3465,590.406,4.3465,Pincer12,2/12/2025,Pincer12,Pincer12,Transition metal complex,hydrogenation
1275,,,,PMPerformance,300,-1,0,1,1,,,0.5,Acetonitrile,10,2.530907666,0.18381113,21,DE,0,Cl[Ni]12[N]3=C(C=CC=C3N[P]2(C(C)(C)C)C(C)(C)C)N[P]1(C(C)(C)C)C(C)(C)C,Cl[Ni]12[N]3=C(C=CC=C3N[P]2(C(C)(C)C)C(C)(C)C)N[P]1(C(C)(C)C)C(C)(C)C,metal_catalyst,C(C)#N,41.053,-0.33,0.34,786,37.5,15.3,18,6.1,52.6,491.674,8.5802,491.674,8.5802,Pincer1,2/12/2025,Pincer1,Pincer1,Transition metal complex,hydrogenation
1276,,,,SS336,500,82,0,0,1,,,0.5,Acetonitrile,10,0.45587198,0.663153457,21,DE,0,Cl[Ni]12[N]3=C(C=CC=C3N[P]2(C(C)(C)C)C(C)(C)C)N[P]1(C(C)(C)C)C(C)(C)C,Cl[Ni]12[N]3=C(C=CC=C3N[P]2(C(C)(C)C)C(C)(C)C)N[P]1(C(C)(C)C)C(C)(C)C,metal_catalyst,C(C)#N,41.053,-0.33,0.34,786,37.5,15.3,18,6.1,52.6,491.674,8.5802,491.674,8.5802,Pincer1,2/12/2025,Pincer1,Pincer1,Transition metal complex,hydrogenation
1277,,,,DM300,300,59,-37.5,0,0,,,0.5,Acetonitrile,10,0.51909254,0.974283305,21,DE,0,Cl[Ni]12[N]3=C(C=CC=C3N[P]2(C(C)(C)C)C(C)(C)C)N[P]1(C(C)(C)C)C(C)(C)C,Cl[Ni]12[N]3=C(C=CC=C3N[P]2(C(C)(C)C)C(C)(C)C)N[P]1(C(C)(C)C)C(C)(C)C,metal_catalyst,C(C)#N,41.053,-0.33,0.34,786,37.5,15.3,18,6.1,52.6,491.674,8.5802,491.674,8.5802,Pincer1,2/12/2025,Pincer1,Pincer1,Transition metal complex,hydrogenation
1278,,,,PMPerformance,300,-1,0,1,1,,,0.5,Acetonitrile,30,2.530907666,0.080522766,21,DE,0,Cl[Ni]12[N]3=C(C=CC=C3N[P]2(C(C)(C)C)C(C)(C)C)N[P]1(C(C)(C)C)C(C)(C)C,Cl[Ni]12[N]3=C(C=CC=C3N[P]2(C(C)(C)C)C(C)(C)C)N[P]1(C(C)(C)C)C(C)(C)C,metal_catalyst,C(C)#N,41.053,-0.33,0.34,786,37.5,15.3,18,6.1,52.6,491.674,8.5802,491.674,8.5802,Pincer1,2/12/2025,Pincer1,Pincer1,Transition metal complex,hydrogenation
1279,,,,SS336,500,82,0,0,1,,,0.5,Acetonitrile,30,0.45587198,0.742833052,21,DE,0,Cl[Ni]12[N]3=C(C=CC=C3N[P]2(C(C)(C)C)C(C)(C)C)N[P]1(C(C)(C)C)C(C)(C)C,Cl[Ni]12[N]3=C(C=CC=C3N[P]2(C(C)(C)C)C(C)(C)C)N[P]1(C(C)(C)C)C(C)(C)C,metal_catalyst,C(C)#N,41.053,-0.33,0.34,786,37.5,15.3,18,6.1,52.6,491.674,8.5802,491.674,8.5802,Pincer1,2/12/2025,Pincer1,Pincer1,Transition metal complex,hydrogenation
1280,,,,DM300,300,59,-37.5,0,0,,,0.5,Acetonitrile,30,0.51909254,0.977234401,21,DE,0,Cl[Ni]12[N]3=C(C=CC=C3N[P]2(C(C)(C)C)C(C)(C)C)N[P]1(C(C)(C)C)C(C)(C)C,Cl[Ni]12[N]3=C(C=CC=C3N[P]2(C(C)(C)C)C(C)(C)C)N[P]1(C(C)(C)C)C(C)(C)C,metal_catalyst,C(C)#N,41.053,-0.33,0.34,786,37.5,15.3,18,6.1,52.6,491.674,8.5802,491.674,8.5802,Pincer1,2/12/2025,Pincer1,Pincer1,Transition metal complex,hydrogenation
1281,,,,GMT-oNF-2,300,87,-8,0,0,,,0.5,Acetonitrile,30,0.153480228,0.998735245,21,DE,0,Cl[Ni]12[N]3=C(C=CC=C3N[P]2(C(C)(C)C)C(C)(C)C)N[P]1(C(C)(C)C)C(C)(C)C,Cl[Ni]12[N]3=C(C=CC=C3N[P]2(C(C)(C)C)C(C)(C)C)N[P]1(C(C)(C)C)C(C)(C)C,metal_catalyst,C(C)#N,41.053,-0.33,0.34,786,37.5,15.3,18,6.1,52.6,491.674,8.5802,491.674,8.5802,Pincer1,2/12/2025,Pincer1,Pincer1,Transition metal complex,hydrogenation
1282,,,,SS150101,300,-1,0,1,1,,,0.5,Acetonitrile,10,3.30137418,-0.043311404,21,CF,0,Cl[Ni]12[N]3=C(N[P]2(C(C)(C)C)C(C)(C)C)C=CC=C3N[P]1(c4ccccc4)c5ccccc5,Cl[Ni]12[N]3=C(N[P]2(C(C)(C)C)C(C)(C)C)C=CC=C3N[P]1(c4ccccc4)c5ccccc5,metal_catalyst,C(C)#N,41.053,-0.33,0.34,786,37.5,15.3,18,6.1,52.6,531.654,7.6342,531.654,7.6342,Pincer4,2/25/2025,Pincer4,Pincer4,Transition metal complex,hydrogenation
1283,,,,SS336,500,82,0,0,1,,,0.5,Acetonitrile,10,0.45587198,0.790935673,21,CF,0,Cl[Ni]12[N]3=C(N[P]2(C(C)(C)C)C(C)(C)C)C=CC=C3N[P]1(c4ccccc4)c5ccccc5,Cl[Ni]12[N]3=C(N[P]2(C(C)(C)C)C(C)(C)C)C=CC=C3N[P]1(c4ccccc4)c5ccccc5,metal_catalyst,C(C)#N,41.053,-0.33,0.34,786,37.5,15.3,18,6.1,52.6,531.654,7.6342,531.654,7.6342,Pincer4,2/25/2025,Pincer4,Pincer4,Transition metal complex,hydrogenation
1284,,,,GMT-NC,200,-1,0,1,1,,,0.5,Acetonitrile,10,1.819539983,0.429276316,21,CF,0,Cl[Ni]12[N]3=C(N[P]2(C(C)(C)C)C(C)(C)C)C=CC=C3N[P]1(c4ccccc4)c5ccccc5,Cl[Ni]12[N]3=C(N[P]2(C(C)(C)C)C(C)(C)C)C=CC=C3N[P]1(c4ccccc4)c5ccccc5,metal_catalyst,C(C)#N,41.053,-0.33,0.34,786,37.5,15.3,18,6.1,52.6,531.654,7.6342,531.654,7.6342,Pincer4,2/25/2025,Pincer4,Pincer4,Transition metal complex,hydrogenation
1285,,,,SS150101,300,-1,0,1,1,,,0.5,Acetonitrile,30,3.30137418,-0.109735974,21,CF,0,Cl[Ni]12[N]3=C(N[P]2(C(C)(C)C)C(C)(C)C)C=CC=C3N[P]1(c4ccccc4)c5ccccc5,Cl[Ni]12[N]3=C(N[P]2(C(C)(C)C)C(C)(C)C)C=CC=C3N[P]1(c4ccccc4)c5ccccc5,metal_catalyst,C(C)#N,41.053,-0.33,0.34,786,37.5,15.3,18,6.1,52.6,531.654,7.6342,531.654,7.6342,Pincer4,2/25/2025,Pincer4,Pincer4,Transition metal complex,hydrogenation
