Repository: aronbeke/intelli-membrane

# intelli-membrane
Repository for explainable transfer learning in membrane science.

This codebase is to complement the manuscript "Energy-efficient membrane-assisted catalytic systems enabled by explainable transfer learning". The manuscript is currently under peer review.

## Example prediction
An example prediction script can be run with the python model_predict.py command from the command line, which performs rejection prediction for the inputs in example/prediction_input.csv, producing an example/prediction_output.csv file with the predicted rejection values.

The OSN Catalyst Dataset is available in the osncat.csv file.

File: data/osncat.csv (part 15 of 31)
ccc5)c(O[P]7(Oc8c(c9c(O7)cccc9)cccc8)[Rh+]4%10O[C-](C=C(C)O%10)C)c(C(C)(C)C)c1,ligand,Cc1ccccc1,92.141,2.73,0.59,867,2.38,18,1.4,2,106.8,786.798,14.8568,988.813,14.85539,,,,,Phosphine ligand,hydroformylation
5,10.1002/cctc.201601018,2016,ChemCatChem,GMT-oNF-2,300,87,-8,0,0,Xantphos,Rh(Xantphos)acac,0.2,Toluene,30,2,0.95,25,CF,0,CC1(C)c2cccc(P(c3ccccc3)c4ccccc4)c2Oc5c(P(c6ccccc6)c7ccccc7)cccc15,CC(c1c2c([P]3(c4ccccc4)c5ccccc5)ccc1)(c6c(O2)c([P]([Rh+]73O[C-](C=C(C)O7)C)(c8ccccc8)c9ccccc9)ccc6)C,ligand,Cc1ccccc1,92.141,2.73,0.59,867,2.38,18,1.4,2,106.8,578.632,7.6346,780.647,9.03599,,,,,Phosphine ligand,cross coupling
6,10.1002/cctc.201601018,2016,ChemCatChem,GMT-oNF-2,300,87,-8,0,0,Triphenylphosphine,Rh(TPP),0.2,Toluene,30,2,0.66,25,CF,0,c1(P(c2ccccc2)c3ccccc3)ccccc1,CC1=C[C-](C)O[Rh+]([P](c2ccccc2)(c3ccccc3)c4ccccc4)([P](c5ccccc5)(c6ccccc6)c7ccccc7)O1,ligand,Cc1ccccc1,92.141,2.73,0.59,867,2.38,18,1.4,2,106.8,262.292,3.4448,726.599,8.29099,,,,,Phosphine ligand,cross coupling
7,10.1002/ceat.201900110,2019,Chemical Engineering and Technology,DM300,300,59,-37.5,0,0,Magnesium Triflate,Magnesium Triflate,0.5,Ethanol,30,0.09435,0.9802,50,CF,0,[Mg++].[O-]S(=O)(=O)C(F)(F)F.[O-]S(=O)(=O)C(F)(F)F,[Mg++].[O-]S(=O)(=O)C(F)(F)F.[O-]S(=O)(=O)C(F)(F)F,metal_catalyst,C(C)O,46.069,-0.31,1.2,789,24.6,15.8,8.8,19.4,58.5,322.443,-0.278,322.443,-0.278,,,,,"Inorganic salt, Lewis acid","ring opening, enantioselective carbonyl-ene reaction, enantioselective Diels-Alder, enantioselective Strecker-type"
1286,,,,SS336,500,82,0,0,1,,,0.5,Acetonitrile,30,0.45587198,0.704414191,21,CF,0,Cl[Ni]12[N]3=C(N[P]2(C(C)(C)C)C(C)(C)C)C=CC=C3N[P]1(c4ccccc4)c5ccccc5,Cl[Ni]12[N]3=C(N[P]2(C(C)(C)C)C(C)(C)C)C=CC=C3N[P]1(c4ccccc4)c5ccccc5,metal_catalyst,C(C)#N,41.053,-0.33,0.34,786,37.5,15.3,18,6.1,52.6,531.654,7.6342,531.654,7.6342,Pincer4,2/25/2025,Pincer4,Pincer4,Transition metal complex,hydrogenation
1287,,,,GMT-NC,200,-1,0,1,1,,,0.5,Acetonitrile,30,1.819539983,0.223391089,21,CF,0,Cl[Ni]12[N]3=C(N[P]2(C(C)(C)C)C(C)(C)C)C=CC=C3N[P]1(c4ccccc4)c5ccccc5,Cl[Ni]12[N]3=C(N[P]2(C(C)(C)C)C(C)(C)C)C=CC=C3N[P]1(c4ccccc4)c5ccccc5,metal_catalyst,C(C)#N,41.053,-0.33,0.34,786,37.5,15.3,18,6.1,52.6,531.654,7.6342,531.654,7.6342,Pincer4,2/25/2025,Pincer4,Pincer4,Transition metal complex,hydrogenation
1288,,,,PMPerformance,300,-1,0,1,1,,,0.5,1-Heptanol,30,0.153148645,0.108272363,21,DE,0,CC(C)(C)P(C(C)(C)C)Nc1nc(NP(C(C)(C)C)C(C)(C)C)ccc1,CC(C)(C)P(C(C)(C)C)Nc1nc(NP(C(C)(C)C)C(C)(C)C)ccc1,ligand,CCCCCCCO,116.2,2.7,6.8,820,10.9,16,5.3,5.3,141.4,397.528,7.8932,397.528,7.8932,PGC,2/25/2025,Pincer LIG7,Pincer LIG7,Phosphine ligand,hydrogenation
1289,,,,PMPerformance,300,-1,0,1,1,,,0.5,1-Heptanol,30,0.153148645,0.313708999,21,DE,0,c1(NP(c2ccccc2)c3ccccc3)nc(NP(c4ccccc4)c5ccccc5)ccc1,c1(NP(c2ccccc2)c3ccccc3)nc(NP(c4ccccc4)c5ccccc5)ccc1,ligand,CCCCCCCO,116.2,2.7,6.8,820,10.9,16,5.3,5.3,141.4,477.488,6.0012,477.488,6.0012,PGC,2/25/2025,Pincer LIG8,Pincer LIG8,Phosphine ligand,hydrogenation
1290,,,,PMPerformance,300,-1,0,1,1,,,0.5,1-Heptanol,30,0.153148645,0.591997993,21,DE,0,CC(C)(C)P(C(C)(C)C)Nc1cccc(NP(c2ccccc2)c3ccccc3)n1,CC(C)(C)P(C(C)(C)C)Nc1cccc(NP(c2ccccc2)c3ccccc3)n1,ligand,CCCCCCCO,116.2,2.7,6.8,820,10.9,16,5.3,5.3,141.4,437.508,6.9472,437.508,6.9472,PGC,2/25/2025,Pincer LIG9,Pincer LIG9,Phosphine ligand,hydrogenation
1291,,,,PMPerformance,300,-1,0,1,1,,,0.5,1-Heptanol,30,0.153148645,0.854111406,21,DE,0,CC(C)(C)P(C(C)(C)C)Nc1cccc(c2ncccc2)n1,CC(C)(C)P(C(C)(C)C)Nc1cccc(c2ncccc2)n1,ligand,CCCCCCCO,116.2,2.7,6.8,820,10.9,16,5.3,5.3,141.4,315.401,5.5494,315.401,5.5494,PGC,2/25/2025,Pincer LIG10,Pincer LIG10,Phosphine ligand,hydrogenation
1292,,,,GMT-oNF-2,300,87,-8,0,0,,,0.5,1-Heptanol,30,0.099610805,0.121312249,21,DE,0,CC(C)(C)P(C(C)(C)C)Nc1nc(NP(C(C)(C)C)C(C)(C)C)ccc1,CC(C)(C)P(C(C)(C)C)Nc1nc(NP(C(C)(C)C)C(C)(C)C)ccc1,ligand,CCCCCCCO,116.2,2.7,6.8,820,10.9,16,5.3,5.3,141.4,397.528,7.8932,397.528,7.8932,PGC,2/25/2025,Pincer LIG7,Pincer LIG7,Phosphine ligand,hydrogenation
1293,,,,GMT-oNF-2,300,87,-8,0,0,,,0.5,1-Heptanol,30,0.099610805,0.326114382,21,DE,0,c1(NP(c2ccccc2)c3ccccc3)nc(NP(c4ccccc4)c5ccccc5)ccc1,c1(NP(c2ccccc2)c3ccccc3)nc(NP(c4ccccc4)c5ccccc5)ccc1,ligand,CCCCCCCO,116.2,2.7,6.8,820,10.9,16,5.3,5.3,141.4,477.488,6.0012,477.488,6.0012,PGC,2/25/2025,Pincer LIG8,Pincer LIG8,Phosphine ligand,hydrogenation
1294,,,,GMT-oNF-2,300,87,-8,0,0,,,0.5,1-Heptanol,30,0.099610805,0.608177599,21,DE,0,CC(C)(C)P(C(C)(C)C)Nc1cccc(NP(c2ccccc2)c3ccccc3)n1,CC(C)(C)P(C(C)(C)C)Nc1cccc(NP(c2ccccc2)c3ccccc3)n1,ligand,CCCCCCCO,116.2,2.7,6.8,820,10.9,16,5.3,5.3,141.4,437.508,6.9472,437.508,6.9472,PGC,2/25/2025,Pincer LIG9,Pincer LIG9,Phosphine ligand,hydrogenation
1295,,,,GMT-oNF-2,300,87,-8,0,0,,,0.5,1-Heptanol,30,0.099610805,0.606100796,21,DE,0,CC(C)(C)P(C(C)(C)C)Nc1cccc(c2ncccc2)n1,CC(C)(C)P(C(C)(C)C)Nc1cccc(c2ncccc2)n1,ligand,CCCCCCCO,116.2,2.7,6.8,820,10.9,16,5.3,5.3,141.4,315.401,5.5494,315.401,5.5494,PGC,2/25/2025,Pincer LIG10,Pincer LIG10,Phosphine ligand,hydrogenation
1296,,,,PMPerformance,300,-1,0,1,1,,,0.5,1-Heptanol,10,0.153148645,0.234953977,21,DE,0,CC(C)(C)P(C(C)(C)C)Nc1nc(NP(C(C)(C)C)C(C)(C)C)ccc1,CC(C)(C)P(C(C)(C)C)Nc1nc(NP(C(C)(C)C)C(C)(C)C)ccc1,ligand,CCCCCCCO,116.2,2.7,6.8,820,10.9,16,5.3,5.3,141.4,397.528,7.8932,397.528,7.8932,PGC,2/25/2025,Pincer LIG7,Pincer LIG7,Phosphine ligand,hydrogenation
1297,,,,PMPerformance,300,-1,0,1,1,,,0.5,1-Heptanol,10,0.153148645,0.433978133,21,DE,0,c1(NP(c2ccccc2)c3ccccc3)nc(NP(c4ccccc4)c5ccccc5)ccc1,c1(NP(c2ccccc2)c3ccccc3)nc(NP(c4ccccc4)c5ccccc5)ccc1,ligand,CCCCCCCO,116.2,2.7,6.8,820,10.9,16,5.3,5.3,141.4,477.488,6.0012,477.488,6.0012,PGC,2/25/2025,Pincer LIG8,Pincer LIG8,Phosphine ligand,hydrogenation
1298,,,,PMPerformance,300,-1,0,1,1,,,0.5,1-Heptanol,10,0.153148645,0.739495798,21,DE,0,CC(C)(C)P(C(C)(C)C)Nc1cccc(NP(c2ccccc2)c3ccccc3)n1,CC(C)(C)P(C(C)(C)C)Nc1cccc(NP(c2ccccc2)c3ccccc3)n1,ligand,CCCCCCCO,116.2,2.7,6.8,820,10.9,16,5.3,5.3,141.4,437.508,6.9472,437.508,6.9472,PGC,2/25/2025,Pincer LIG9,Pincer LIG9,Phosphine ligand,hydrogenation
1299,,,,PMPerformance,300,-1,0,1,1,,,0.5,1-Heptanol,10,0.153148645,0.667108753,21,DE,0,CC(C)(C)P(C(C)(C)C)Nc1cccc(c2ncccc2)n1,CC(C)(C)P(C(C)(C)C)Nc1cccc(c2ncccc2)n1,ligand,CCCCCCCO,116.2,2.7,6.8,820,10.9,16,5.3,5.3,141.4,315.401,5.5494,315.401,5.5494,PGC,2/25/2025,Pincer LIG10,Pincer LIG10,Phosphine ligand,hydrogenation
1300,,,,GMT-oNF-2,300,87,-8,0,0,,,0.5,1-Heptanol,10,0.099610805,0.294075997,21,DE,0,CC(C)(C)P(C(C)(C)C)Nc1nc(NP(C(C)(C)C)C(C)(C)C)ccc1,CC(C)(C)P(C(C)(C)C)Nc1nc(NP(C(C)(C)C)C(C)(C)C)ccc1,ligand,CCCCCCCO,116.2,2.7,6.8,820,10.9,16,5.3,5.3,141.4,397.528,7.8932,397.528,7.8932,PGC,2/25/2025,Pincer LIG7,Pincer LIG7,Phosphine ligand,hydrogenation
1301,,,,GMT-oNF-2,300,87,-8,0,0,,,0.5,1-Heptanol,10,0.099610805,0.48254836,21,DE,0,c1(NP(c2ccccc2)c3ccccc3)nc(NP(c4ccccc4)c5ccccc5)ccc1,c1(NP(c2ccccc2)c3ccccc3)nc(NP(c4ccccc4)c5ccccc5)ccc1,ligand,CCCCCCCO,116.2,2.7,6.8,820,10.9,16,5.3,5.3,141.4,477.488,6.0012,477.488,6.0012,PGC,2/25/2025,Pincer LIG8,Pincer LIG8,Phosphine ligand,hydrogenation
1302,,,,GMT-oNF-2,300,87,-8,0,0,,,0.5,1-Heptanol,10,0.099610805,0.825661608,21,DE,0,CC(C)(C)P(C(C)(C)C)Nc1cccc(NP(c2ccccc2)c3ccccc3)n1,CC(C)(C)P(C(C)(C)C)Nc1cccc(NP(c2ccccc2)c3ccccc3)n1,ligand,CCCCCCCO,116.2,2.7,6.8,820,10.9,16,5.3,5.3,141.4,437.508,6.9472,437.508,6.9472,PGC,2/25/2025,Pincer LIG9,Pincer LIG9,Phosphine ligand,hydrogenation
1303,,,,GMT-oNF-2,300,87,-8,0,0,,,0.5,1-Heptanol,10,0.099610805,0.820954907,21,DE,0,CC(C)(C)P(C(C)(C)C)Nc1cccc(c2ncccc2)n1,CC(C)(C)P(C(C)(C)C)Nc1cccc(c2ncccc2)n1,ligand,CCCCCCCO,116.2,2.7,6.8,820,10.9,16,5.3,5.3,141.4,315.401,5.5494,315.401,5.5494,PGC,2/25/2025,Pincer LIG10,Pincer LIG10,Phosphine ligand,hydrogenation
1304,,,,GMT-oNF-2,300,87,-8,0,0,,,0.5,Acetonitrile,30,0.153480228,-0.270090422,21,DE,0,CC(C)(P(c1c(c2ccccc2)cccc1)C(C)(C)C)C,CC(C)(P(c1c(c2ccccc2)cccc1)C(C)(C)C)C,ligand,C(C)#N,41.053,-0.33,0.34,786,37.5,15.3,18,6.1,52.6,298.41,6.0578,298.41,6.0578,PH,2/26/2025,224311-51-7,224311-51-7,Phosphine ligand,cross coupling
1305,,,,GMT-oNF-2,300,87,-8,0,0,,,0.5,Acetonitrile,30,0.153480228,-0.387868498,21,DE,0,CN(c1ccc(P(C(C)(C)C)C(C)(C)C)cc1)C,CN(c1ccc(P(C(C)(C)C)C(C)(C)C)cc1)C,ligand,C(C)#N,41.053,-0.33,0.34,786,37.5,15.3,18,6.1,52.6,265.381,4.4568,265.381,4.4568,PH,2/26/2025,932710-63-9,932710-63-9,Phosphine ligand,cross coupling
1306,,,,GMT-oNF-2,300,87,-8,0,0,,,0.5,Acetonitrile,30,0.153480228,-0.291304101,21,DE,0,c1(c2ccccc2)ccccc1P(C3CCCCC3)C4CCCCC4,c1(c2ccccc2)ccccc1P(C3CCCCC3)C4CCCCC4,ligand,C(C)#N,41.053,-0.33,0.34,786,37.5,15.3,18,6.1,52.6,350.486,7.1262,350.486,7.1262,PH,2/26/2025,247940-06-3,247940-06-3,Phosphine ligand,cross coupling
1307,,,,GMT-oNF-2,300,87,-8,0,0,,,0.5,Acetonitrile,30,0.153480228,-0.319098104,21,DE,0,CN(c1c(c2ccccc2P(C3CCCCC3)C4CCCCC4)cccc1)C,CN(c1c(c2ccccc2P(C3CCCCC3)C4CCCCC4)cccc1)C,ligand,C(C)#N,41.053,-0.33,0.34,786,37.5,15.3,18,6.1,52.6,393.555,7.1922,393.555,7.1922,PH,2/26/2025,213697-53-1,213697-53-1,Phosphine ligand,cross coupling
1308,,,,GMT-oNF-2,300,87,-8,0,0,,,0.5,Acetonitrile,30,0.153480228,-0.372067348,21,DE,0,CC(c1c(c2ccccc2P(C3CCCCC3)C4CCCCC4)c(C(C)C)cc(C(C)C)c1)C,CC(c1c(c2ccccc2P(C3CCCCC3)C4CCCCC4)c(C(C)C)cc(C(C)C)c1)C,ligand,C(C)#N,41.053,-0.33,0.34,786,37.5,15.3,18,6.1,52.6,476.729,10.4964,476.729,10.4964,PH,2/26/2025,564483-18-7,564483-18-7,Phosphine ligand,cross coupling
1309,,,,GMT-oNF-2,300,87,-8,0,0,,,0.5,Acetonitrile,30,0.153480228,-0.531073446,21,DE,0,CC(C)c1c(c2c(OC)ccc(OC)c2P(C(C)(C)C)C(C)(C)C)c(C(C)C)cc(C(C)C)c1,CC(C)c1c(c2c(OC)ccc(OC)c2P(C(C)(C)C)C(C)(C)C)c(C(C)C)cc(C(C)C)c1,ligand,C(C)#N,41.053,-0.33,0.34,786,37.5,15.3,18,6.1,52.6,484.705,9.4452,484.705,9.4452,PH,2/26/2025,1160861-53-9,1160861-53-9,Phosphine ligand,cross coupling
1310,,,,SS336,500,82,0,0,1,,,0.5,Acetonitrile,30,0.45587198,0.03793009,21,DE,0,CC(C)(P(c1c(c2ccccc2)cccc1)C(C)(C)C)C,CC(C)(P(c1c(c2ccccc2)cccc1)C(C)(C)C)C,ligand,C(C)#N,41.053,-0.33,0.34,786,37.5,15.3,18,6.1,52.6,298.41,6.0578,298.41,6.0578,PH,2/26/2025,224311-51-7,224311-51-7,Phosphine ligand,cross coupling
1311,,,,SS336,500,82,0,0,1,,,0.5,Acetonitrile,30,0.45587198,-0.430158975,21,DE,0,CN(c1ccc(P(C(C)(C)C)C(C)(C)C)cc1)C,CN(c1ccc(P(C(C)(C)C)C(C)(C)C)cc1)C,ligand,C(C)#N,41.053,-0.33,0.34,786,37.5,15.3,18,6.1,52.6,265.381,4.4568,265.381,4.4568,PH,2/26/2025,932710-63-9,932710-63-9,Phosphine ligand,cross coupling
1312,,,,SS336,500,82,0,0,1,,,0.5,Acetonitrile,30,0.45587198,0.102428482,21,DE,0,c1(c2ccccc2)ccccc1P(C3CCCCC3)C4CCCCC4,c1(c2ccccc2)ccccc1P(C3CCCCC3)C4CCCCC4,ligand,C(C)#N,41.053,-0.33,0.34,786,37.5,15.3,18,6.1,52.6,350.486,7.1262,350.486,7.1262,PH,2/26/2025,247940-06-3,247940-06-3,Phosphine ligand,cross coupling
1313,,,,SS336,500,82,0,0,1,,,0.5,Acetonitrile,30,0.45587198,0.165223234,21,DE,0,CN(c1c(c2ccccc2P(C3CCCCC3)C4CCCCC4)cccc1)C,CN(c1c(c2ccccc2P(C3CCCCC3)C4CCCCC4)cccc1)C,ligand,C(C)#N,41.053,-0.33,0.34,786,37.5,15.3,18,6.1,52.6,393.555,7.1922,393.555,7.1922,PH,2/26/2025,213697-53-1,213697-53-1,Phosphine ligand,cross coupling
1314,,,,SS336,500,82,0,0,1,,,0.5,Acetonitrile,30,0.45587198,0.105920508,21,DE,0,CC(c1c(c2ccccc2P(C3CCCCC3)C4CCCCC4)c(C(C)C)cc(C(C)C)c1)C,CC(c1c(c2ccccc2P(C3CCCCC3)C4CCCCC4)c(C(C)C)cc(C(C)C)c1)C,ligand,C(C)#N,41.053,-0.33,0.34,786,37.5,15.3,18,6.1,52.6,476.729,10.4964,476.729,10.4964,PH,2/26/2025,564483-18-7,564483-18-7,Phosphine ligand,cross coupling
1315,,,,SS336,500,82,0,0,1,,,0.5,Acetonitrile,30,0.45587198,-0.302259887,21,DE,0,CC(C)c1c(c2c(OC)ccc(OC)c2P(C(C)(C)C)C(C)(C)C)c(C(C)C)cc(C(C)C)c1,CC(C)c1c(c2c(OC)ccc(OC)c2P(C(C)(C)C)C(C)(C)C)c(C(C)C)cc(C(C)C)c1,ligand,C(C)#N,41.053,-0.33,0.34,786,37.5,15.3,18,6.1,52.6,484.705,9.4452,484.705,9.4452,PH,2/26/2025,1160861-53-9,1160861-53-9,Phosphine ligand,cross coupling
1316,,,,PMPerformance,300,-1,0,1,1,,,0.5,Acetonitrile,30,2.530907666,-0.006732689,21,DE,0,CC(C)(P(c1c(c2ccccc2)cccc1)C(C)(C)C)C,CC(C)(P(c1c(c2ccccc2)cccc1)C(C)(C)C)C,ligand,C(C)#N,41.053,-0.33,0.34,786,37.5,15.3,18,6.1,52.6,298.41,6.0578,298.41,6.0578,PH,2/26/2025,224311-51-7,224311-51-7,Phosphine ligand,cross coupling
1317,,,,PMPerformance,300,-1,0,1,1,,,0.5,Acetonitrile,30,2.530907666,-0.397746566,21,DE,0,CN(c1ccc(P(C(C)(C)C)C(C)(C)C)cc1)C,CN(c1ccc(P(C(C)(C)C)C(C)(C)C)cc1)C,ligand,C(C)#N,41.053,-0.33,0.34,786,37.5,15.3,18,6.1,52.6,265.381,4.4568,265.381,4.4568,PH,2/26/2025,932710-63-9,932710-63-9,Phosphine ligand,cross coupling
1318,,,,PMPerformance,300,-1,0,1,1,,,0.5,Acetonitrile,30,2.530907666,0.04453165,21,DE,0,c1(c2ccccc2)ccccc1P(C3CCCCC3)C4CCCCC4,c1(c2ccccc2)ccccc1P(C3CCCCC3)C4CCCCC4,ligand,C(C)#N,41.053,-0.33,0.34,786,37.5,15.3,18,6.1,52.6,350.486,7.1262,350.486,7.1262,PH,2/26/2025,247940-06-3,247940-06-3,Phosphine ligand,cross coupling
1319,,,,PMPerformance,300,-1,0,1,1,,,0.5,Acetonitrile,30,2.530907666,0.089816336,21,DE,0,CN(c1c(c2ccccc2P(C3CCCCC3)C4CCCCC4)cccc1)C,CN(c1c(c2ccccc2P(C3CCCCC3)C4CCCCC4)cccc1)C,ligand,C(C)#N,41.053,-0.33,0.34,786,37.5,15.3,18,6.1,52.6,393.555,7.1922,393.555,7.1922,PH,2/26/2025,213697-53-1,213697-53-1,Phosphine ligand,cross coupling
1320,,,,PMPerformance,300,-1,0,1,1,,,0.5,Acetonitrile,30,2.530907666,0.059067071,21,DE,0,CC(c1c(c2ccccc2P(C3CCCCC3)C4CCCCC4)c(C(C)C)cc(C(C)C)c1)C,CC(c1c(c2ccccc2P(C3CCCCC3)C4CCCCC4)c(C(C)C)cc(C(C)C)c1)C,ligand,C(C)#N,41.053,-0.33,0.34,786,37.5,15.3,18,6.1,52.6,476.729,10.4964,476.729,10.4964,PH,2/26/2025,564483-18-7,564483-18-7,Phosphine ligand,cross coupling
1321,,,,PMPerformance,300,-1,0,1,1,,,0.5,Acetonitrile,30,2.530907666,-0.221468927,21,DE,0,CC(C)c1c(c2c(OC)ccc(OC)c2P(C(C)(C)C)C(C)(C)C)c(C(C)C)cc(C(C)C)c1,CC(C)c1c(c2c(OC)ccc(OC)c2P(C(C)(C)C)C(C)(C)C)c(C(C)C)cc(C(C)C)c1,ligand,C(C)#N,41.053,-0.33,0.34,786,37.5,15.3,18,6.1,52.6,484.705,9.4452,484.705,9.4452,PH,2/26/2025,1160861-53-9,1160861-53-9,Phosphine ligand,cross coupling
1322,,,,DM300,300,59,-37.5,0,0,,,0.5,Acetonitrile,30,0.51909254,0.885544291,21,DE,0,CC(C)(P(c1c(c2ccccc2)cccc1)C(C)(C)C)C,CC(C)(P(c1c(c2ccccc2)cccc1)C(C)(C)C)C,ligand,C(C)#N,41.053,-0.33,0.34,786,37.5,15.3,18,6.1,52.6,298.41,6.0578,298.41,6.0578,PH,2/26/2025,224311-51-7,224311-51-7,Phosphine ligand,cross coupling
1323,,,,DM300,300,59,-37.5,0,0,,,0.5,Acetonitrile,30,0.51909254,0.88825436,21,DE,0,CN(c1ccc(P(C(C)(C)C)C(C)(C)C)cc1)C,CN(c1ccc(P(C(C)(C)C)C(C)(C)C)cc1)C,ligand,C(C)#N,41.053,-0.33,0.34,786,37.5,15.3,18,6.1,52.6,265.381,4.4568,265.381,4.4568,PH,2/26/2025,932710-63-9,932710-63-9,Phosphine ligand,cross coupling
1324,,,,DM300,300,59,-37.5,0,0,,,0.5,Acetonitrile,30,0.51909254,0.881248934,21,DE,0,c1(c2ccccc2)ccccc1P(C3CCCCC3)C4CCCCC4,c1(c2ccccc2)ccccc1P(C3CCCCC3)C4CCCCC4,ligand,C(C)#N,41.053,-0.33,0.34,786,37.5,15.3,18,6.1,52.6,350.486,7.1262,350.486,7.1262,PH,2/26/2025,247940-06-3,247940-06-3,Phosphine ligand,cross coupling
1325,,,,DM300,300,59,-37.5,0,0,,,0.5,Acetonitrile,30,0.51909254,0.897416754,21,DE,0,CN(c1c(c2ccccc2P(C3CCCCC3)C4CCCCC4)cccc1)C,CN(c1c(c2ccccc2P(C3CCCCC3)C4CCCCC4)cccc1)C,ligand,C(C)#N,41.053,-0.33,0.34,786,37.5,15.3,18,6.1,52.6,393.555,7.1922,393.555,7.1922,PH,2/26/2025,213697-53-1,213697-53-1,Phosphine ligand,cross coupling
1326,,,,DM300,300,59,-37.5,0,0,,,0.5,Acetonitrile,30,0.51909254,0.925338118,21,DE,0,CC(c1c(c2ccccc2P(C3CCCCC3)C4CCCCC4)c(C(C)C)cc(C(C)C)c1)C,CC(c1c(c2ccccc2P(C3CCCCC3)C4CCCCC4)c(C(C)C)cc(C(C)C)c1)C,ligand,C(C)#N,41.053,-0.33,0.34,786,37.5,15.3,18,6.1,52.6,476.729,10.4964,476.729,10.4964,PH,2/26/2025,564483-18-7,564483-18-7,Phosphine ligand,cross coupling
1327,,,,DM300,300,59,-37.5,0,0,,,0.5,Acetonitrile,30,0.51909254,0.931073446,21,DE,0,CC(C)c1c(c2c(OC)ccc(OC)c2P(C(C)(C)C)C(C)(C)C)c(C(C)C)cc(C(C)C)c1,CC(C)c1c(c2c(OC)ccc(OC)c2P(C(C)(C)C)C(C)(C)C)c(C(C)C)cc(C(C)C)c1,ligand,C(C)#N,41.053,-0.33,0.34,786,37.5,15.3,18,6.1,52.6,484.705,9.4452,484.705,9.4452,PH,2/26/2025,1160861-53-9,1160861-53-9,Phosphine ligand,cross coupling
1328,,,,SS336,500,82,0,0,1,,,0.5,Acetonitrile,10,0.45587198,-0.045602223,21,DE,0,CC(C)(P(c1c(c2ccccc2)cccc1)C(C)(C)C)C,CC(C)(P(c1c(c2ccccc2)cccc1)C(C)(C)C)C,ligand,C(C)#N,41.053,-0.33,0.34,786,37.5,15.3,18,6.1,52.6,298.41,6.0578,298.41,6.0578,PH,2/26/2025,224311-51-7,224311-51-7,Phosphine ligand,cross coupling
1329,,,,SS336,500,82,0,0,1,,,0.5,Acetonitrile,10,0.45587198,-0.330915265,21,DE,0,CN(c1ccc(P(C(C)(C)C)C(C)(C)C)cc1)C,CN(c1ccc(P(C(C)(C)C)C(C)(C)C)cc1)C,ligand,C(C)#N,41.053,-0.33,0.34,786,37.5,15.3,18,6.1,52.6,265.381,4.4568,265.381,4.4568,PH,2/26/2025,932710-63-9,932710-63-9,Phosphine ligand,cross coupling
1330,,,,SS336,500,82,0,0,1,,,0.5,Acetonitrile,10,0.45587198,-0.024853552,21,DE,0,c1(c2ccccc2)ccccc1P(C3CCCCC3)C4CCCCC4,c1(c2ccccc2)ccccc1P(C3CCCCC3)C4CCCCC4,ligand,C(C)#N,41.053,-0.33,0.34,786,37.5,15.3,18,6.1,52.6,350.486,7.1262,350.486,7.1262,PH,2/26/2025,247940-06-3,247940-06-3,Phosphine ligand,cross coupling
1331,,,,SS336,500,82,0,0,1,,,0.5,Acetonitrile,10,0.45587198,0.001119904,21,DE,0,CN(c1c(c2ccccc2P(C3CCCCC3)C4CCCCC4)cccc1)C,CN(c1c(c2ccccc2P(C3CCCCC3)C4CCCCC4)cccc1)C,ligand,C(C)#N,41.053,-0.33,0.34,786,37.5,15.3,18,6.1,52.6,393.555,7.1922,393.555,7.1922,PH,2/26/2025,213697-53-1,213697-53-1,Phosphine ligand,cross coupling
1332,,,,SS336,500,82,0,0,1,,,0.5,Acetonitrile,10,0.45587198,-0.002208115,21,DE,0,CC(c1c(c2ccccc2P(C3CCCCC3)C4CCCCC4)c(C(C)C)cc(C(C)C)c1)C,CC(c1c(c2ccccc2P(C3CCCCC3)C4CCCCC4)c(C(C)C)cc(C(C)C)c1)C,ligand,C(C)#N,41.053,-0.33,0.34,786,37.5,15.3,18,6.1,52.6,476.729,10.4964,476.729,10.4964,PH,2/26/2025,564483-18-7,564483-18-7,Phosphine ligand,cross coupling
1333,,,,SS336,500,82,0,0,1,,,0.5,Acetonitrile,10,0.45587198,-0.272881356,21,DE,0,CC(C)c1c(c2c(OC)ccc(OC)c2P(C(C)(C)C)C(C)(C)C)c(C(C)C)cc(C(C)C)c1,CC(C)c1c(c2c(OC)ccc(OC)c2P(C(C)(C)C)C(C)(C)C)c(C(C)C)cc(C(C)C)c1,ligand,C(C)#N,41.053,-0.33,0.34,786,37.5,15.3,18,6.1,52.6,484.705,9.4452,484.705,9.4452,PH,2/26/2025,1160861-53-9,1160861-53-9,Phosphine ligand,cross coupling
1334,,,,PMPerformance,300,-1,0,1,1,,,0.5,Acetonitrile,10,2.530907666,-0.043488472,21,DE,0,CC(C)(P(c1c(c2ccccc2)cccc1)C(C)(C)C)C,CC(C)(P(c1c(c2ccccc2)cccc1)C(C)(C)C)C,ligand,C(C)#N,41.053,-0.33,0.34,786,37.5,15.3,18,6.1,52.6,298.41,6.0578,298.41,6.0578,PH,2/26/2025,224311-51-7,224311-51-7,Phosphine ligand,cross coupling
1335,,,,PMPerformance,300,-1,0,1,1,,,0.5,Acetonitrile,10,2.530907666,-0.180429079,21,DE,0,CN(c1ccc(P(C(C)(C)C)C(C)(C)C)cc1)C,CN(c1ccc(P(C(C)(C)C)C(C)(C)C)cc1)C,ligand,C(C)#N,41.053,-0.33,0.34,786,37.5,15.3,18,6.1,52.6,265.381,4.4568,265.381,4.4568,PH,2/26/2025,932710-63-9,932710-63-9,Phosphine ligand,cross coupling
1336,,,,PMPerformance,300,-1,0,1,1,,,0.5,Acetonitrile,10,2.530907666,-0.062276062,21,DE,0,c1(c2ccccc2)ccccc1P(C3CCCCC3)C4CCCCC4,c1(c2ccccc2)ccccc1P(C3CCCCC3)C4CCCCC4,ligand,C(C)#N,41.053,-0.33,0.34,786,37.5,15.3,18,6.1,52.6,350.486,7.1262,350.486,7.1262,PH,2/26/2025,247940-06-3,247940-06-3,Phosphine ligand,cross coupling
1337,,,,PMPerformance,300,-1,0,1,1,,,0.5,Acetonitrile,10,2.530907666,-0.042407048,21,DE,0,CN(c1c(c2ccccc2P(C3CCCCC3)C4CCCCC4)cccc1)C,CN(c1c(c2ccccc2P(C3CCCCC3)C4CCCCC4)cccc1)C,ligand,C(C)#N,41.053,-0.33,0.34,786,37.5,15.3,18,6.1,52.6,393.555,7.1922,393.555,7.1922,PH,2/26/2025,213697-53-1,213697-53-1,Phosphine ligand,cross coupling
1338,,,,PMPerformance,300,-1,0,1,1,,,0.5,Acetonitrile,10,2.530907666,0.015525807,21,DE,0,CC(c1c(c2ccccc2P(C3CCCCC3)C4CCCCC4)c(C(C)C)cc(C(C)C)c1)C,CC(c1c(c2ccccc2P(C3CCCCC3)C4CCCCC4)c(C(C)C)cc(C(C)C)c1)C,ligand,C(C)#N,41.053,-0.33,0.34,786,37.5,15.3,18,6.1,52.6,476.729,10.4964,476.729,10.4964,PH,2/26/2025,564483-18-7,564483-18-7,Phosphine ligand,cross coupling
1339,,,,PMPerformance,300,-1,0,1,1,,,0.5,Acetonitrile,10,2.530907666,-0.057627119,21,DE,0,CC(C)c1c(c2c(OC)ccc(OC)c2P(C(C)(C)C)C(C)(C)C)c(C(C)C)cc(C(C)C)c1,CC(C)c1c(c2c(OC)ccc(OC)c2P(C(C)(C)C)C(C)(C)C)c(C(C)C)cc(C(C)C)c1,ligand,C(C)#N,41.053,-0.33,0.34,786,37.5,15.3,18,6.1,52.6,484.705,9.4452,484.705,9.4452,PH,2/26/2025,1160861-53-9,1160861-53-9,Phosphine ligand,cross coupling
1340,,,,DM300,300,59,-37.5,0,0,,,0.5,Acetonitrile,10,0.51909254,0.890672095,21,DE,0,CC(C)(P(c1c(c2ccccc2)cccc1)C(C)(C)C)C,CC(C)(P(c1c(c2ccccc2)cccc1)C(C)(C)C)C,ligand,C(C)#N,41.053,-0.33,0.34,786,37.5,15.3,18,6.1,52.6,298.41,6.0578,298.41,6.0578,PH,2/26/2025,224311-51-7,224311-51-7,Phosphine ligand,cross coupling
1341,,,,DM300,300,59,-37.5,0,0,,,0.5,Acetonitrile,10,0.51909254,0.901836703,21,DE,0,CN(c1ccc(P(C(C)(C)C)C(C)(C)C)cc1)C,CN(c1ccc(P(C(C)(C)C)C(C)(C)C)cc1)C,ligand,C(C)#N,41.053,-0.33,0.34,786,37.5,15.3,18,6.1,52.6,265.381,4.4568,265.381,4.4568,PH,2/26/2025,932710-63-9,932710-63-9,Phosphine ligand,cross coupling
1342,,,,DM300,300,59,-37.5,0,0,,,0.5,Acetonitrile,10,0.51909254,0.88045271,21,DE,0,c1(c2ccccc2)ccccc1P(C3CCCCC3)C4CCCCC4,c1(c2ccccc2)ccccc1P(C3CCCCC3)C4CCCCC4,ligand,C(C)#N,41.053,-0.33,0.34,786,37.5,15.3,18,6.1,52.6,350.486,7.1262,350.486,7.1262,PH,2/26/2025,247940-06-3,247940-06-3,Phosphine ligand,cross coupling
1343,,,,DM300,300,59,-37.5,0,0,,,0.5,Acetonitrile,10,0.51909254,0.893385098,21,DE,0,CN(c1c(c2ccccc2P(C3CCCCC3)C4CCCCC4)cccc1)C,CN(c1c(c2ccccc2P(C3CCCCC3)C4CCCCC4)cccc1)C,ligand,C(C)#N,41.053,-0.33,0.34,786,37.5,15.3,18,6.1,52.6,393.555,7.1922,393.555,7.1922,PH,2/26/2025,213697-53-1,213697-53-1,Phosphine ligand,cross coupling
1344,,,,DM300,300,59,-37.5,0,0,,,0.5,Acetonitrile,10,0.51909254,0.922232956,21,DE,0,CC(c1c(c2ccccc2P(C3CCCCC3)C4CCCCC4)c(C(C)C)cc(C(C)C)c1)C,CC(c1c(c2ccccc2P(C3CCCCC3)C4CCCCC4)c(C(C)C)cc(C(C)C)c1)C,ligand,C(C)#N,41.053,-0.33,0.34,786,37.5,15.3,18,6.1,52.6,476.729,10.4964,476.729,10.4964,PH,2/26/2025,564483-18-7,564483-18-7,Phosphine ligand,cross coupling
1345,,,,DM300,300,59,-37.5,0,0,,,0.5,Acetonitrile,10,0.51909254,0.947457627,21,DE,0,CC(C)c1c(c2c(OC)ccc(OC)c2P(C(C)(C)C)C(C)(C)C)c(C(C)C)cc(C(C)C)c1,CC(C)c1c(c2c(OC)ccc(OC)c2P(C(C)(C)C)C(C)(C)C)c(C(C)C)cc(C(C)C)c1,ligand,C(C)#N,41.053,-0.33,0.34,786,37.5,15.3,18,6.1,52.6,484.705,9.4452,484.705,9.4452,PH,2/26/2025,1160861-53-9,1160861-53-9,Phosphine ligand,cross coupling
1346,,,,GMT-oNF-2,300,87,-8,0,0,,,0.5,1-Heptanol,30,0.099610805,0.323425544,21,DE,0,CN(c1ccc(P(C(C)(C)C)C(C)(C)C)cc1)C,CN(c1ccc(P(C(C)(C)C)C(C)(C)C)cc1)C,ligand,CCCCCCCO,116.2,2.7,6.8,820,10.9,16,5.3,5.3,141.4,265.381,4.4568,265.381,4.4568,PH,2/27/2025,932710-63-9,932710-63-9,Phosphine ligand,cross coupling
1347,,,,GMT-oNF-2,300,87,-8,0,0,,,0.5,1-Heptanol,30,0.099610805,0.104017056,21,DE,0,c1(c2ccccc2)ccccc1P(C3CCCCC3)C4CCCCC4,c1(c2ccccc2)ccccc1P(C3CCCCC3)C4CCCCC4,ligand,CCCCCCCO,116.2,2.7,6.8,820,10.9,16,5.3,5.3,141.4,350.486,7.1262,350.486,7.1262,PH,2/27/2025,247940-06-3,247940-06-3,Phosphine ligand,cross coupling
1348,,,,GMT-oNF-2,300,87,-8,0,0,,,0.5,1-Heptanol,30,0.099610805,0.011376205,21,DE,0,CN(c1c(c2ccccc2P(C3CCCCC3)C4CCCCC4)cccc1)C,CN(c1c(c2ccccc2P(C3CCCCC3)C4CCCCC4)cccc1)C,ligand,CCCCCCCO,116.2,2.7,6.8,820,10.9,16,5.3,5.3,141.4,393.555,7.1922,393.555,7.1922,PH,2/27/2025,213697-53-1,213697-53-1,Phosphine ligand,cross coupling
1349,,,,GMT-oNF-2,300,87,-8,0,0,,,0.5,1-Heptanol,30,0.099610805,0.146610815,21,DE,0,CC(c1c(c2ccccc2P(C3CCCCC3)C4CCCCC4)c(C(C)C)cc(C(C)C)c1)C,CC(c1c(c2ccccc2P(C3CCCCC3)C4CCCCC4)c(C(C)C)cc(C(C)C)c1)C,ligand,CCCCCCCO,116.2,2.7,6.8,820,10.9,16,5.3,5.3,141.4,476.729,10.4964,476.729,10.4964,PH,2/27/2025,564483-18-7,564483-18-7,Phosphine ligand,cross coupling
1350,,,,GMT-oNF-2,300,87,-8,0,0,,,0.5,1-Heptanol,30,0.099610805,0.406012378,21,DE,0,CC(C)c1c(c2c(OC)ccc(OC)c2P(C(C)(C)C)C(C)(C)C)c(C(C)C)cc(C(C)C)c1,CC(C)c1c(c2c(OC)ccc(OC)c2P(C(C)(C)C)C(C)(C)C)c(C(C)C)cc(C(C)C)c1,ligand,CCCCCCCO,116.2,2.7,6.8,820,10.9,16,5.3,5.3,141.4,484.705,9.4452,484.705,9.4452,PH,2/27/2025,1160861-53-9,1160861-53-9,Phosphine ligand,cross coupling
1351,,,,PMPerformance,300,-1,0,1,1,,,0.5,1-Heptanol,30,0.153148645,0.087110065,21,DE,0,CN(c1ccc(P(C(C)(C)C)C(C)(C)C)cc1)C,CN(c1ccc(P(C(C)(C)C)C(C)(C)C)cc1)C,ligand,CCCCCCCO,116.2,2.7,6.8,820,10.9,16,5.3,5.3,141.4,265.381,4.4568,265.381,4.4568,PH,2/27/2025,932710-63-9,932710-63-9,Phosphine ligand,cross coupling
1352,,,,PMPerformance,300,-1,0,1,1,,,0.5,1-Heptanol,30,0.153148645,-0.068895871,21,DE,0,c1(c2ccccc2)ccccc1P(C3CCCCC3)C4CCCCC4,c1(c2ccccc2)ccccc1P(C3CCCCC3)C4CCCCC4,ligand,CCCCCCCO,116.2,2.7,6.8,820,10.9,16,5.3,5.3,141.4,350.486,7.1262,350.486,7.1262,PH,2/27/2025,247940-06-3,247940-06-3,Phosphine ligand,cross coupling
1353,,,,PMPerformance,300,-1,0,1,1,,,0.5,1-Heptanol,30,0.153148645,-0.166376995,21,DE,0,CN(c1c(c2ccccc2P(C3CCCCC3)C4CCCCC4)cccc1)C,CN(c1c(c2ccccc2P(C3CCCCC3)C4CCCCC4)cccc1)C,ligand,CCCCCCCO,116.2,2.7,6.8,820,10.9,16,5.3,5.3,141.4,393.555,7.1922,393.555,7.1922,PH,2/27/2025,213697-53-1,213697-53-1,Phosphine ligand,cross coupling
1354,,,,PMPerformance,300,-1,0,1,1,,,0.5,1-Heptanol,30,0.153148645,-0.044402133,21,DE,0,CC(c1c(c2ccccc2P(C3CCCCC3)C4CCCCC4)c(C(C)C)cc(C(C)C)c1)C,CC(c1c(c2ccccc2P(C3CCCCC3)C4CCCCC4)c(C(C)C)cc(C(C)C)c1)C,ligand,CCCCCCCO,116.2,2.7,6.8,820,10.9,16,5.3,5.3,141.4,476.729,10.4964,476.729,10.4964,PH,2/27/2025,564483-18-7,564483-18-7,Phosphine ligand,cross coupling
1355,,,,PMPerformance,300,-1,0,1,1,,,0.5,1-Heptanol,30,0.153148645,0.078514589,21,DE,0,CC(C)c1c(c2c(OC)ccc(OC)c2P(C(C)(C)C)C(C)(C)C)c(C(C)C)cc(C(C)C)c1,CC(C)c1c(c2c(OC)ccc(OC)c2P(C(C)(C)C)C(C)(C)C)c(C(C)C)cc(C(C)C)c1,ligand,CCCCCCCO,116.2,2.7,6.8,820,10.9,16,5.3,5.3,141.4,484.705,9.4452,484.705,9.4452,PH,2/27/2025,1160861-53-9,1160861-53-9,Phosphine ligand,cross coupling
1356,,,,GMT-oNF-2,300,87,-8,0,0,,,0.5,1-Heptanol,10,0.099610805,0.27133608,21,DE,0,CN(c1ccc(P(C(C)(C)C)C(C)(C)C)cc1)C,CN(c1ccc(P(C(C)(C)C)C(C)(C)C)cc1)C,ligand,CCCCCCCO,116.2,2.7,6.8,820,10.9,16,5.3,5.3,141.4,265.381,4.4568,265.381,4.4568,PH,2/27/2025,932710-63-9,932710-63-9,Phosphine ligand,cross coupling
1357,,,,GMT-oNF-2,300,87,-8,0,0,,,0.5,1-Heptanol,10,0.099610805,0.027491023,21,DE,0,c1(c2ccccc2)ccccc1P(C3CCCCC3)C4CCCCC4,c1(c2ccccc2)ccccc1P(C3CCCCC3)C4CCCCC4,ligand,CCCCCCCO,116.2,2.7,6.8,820,10.9,16,5.3,5.3,141.4,350.486,7.1262,350.486,7.1262,PH,2/27/2025,247940-06-3,247940-06-3,Phosphine ligand,cross coupling
1358,,,,GMT-oNF-2,300,87,-8,0,0,,,0.5,1-Heptanol,10,0.099610805,-0.069679254,21,DE,0,CN(c1c(c2ccccc2P(C3CCCCC3)C4CCCCC4)cccc1)C,CN(c1c(c2ccccc2P(C3CCCCC3)C4CCCCC4)cccc1)C,ligand,CCCCCCCO,116.2,2.7,6.8,820,10.9,16,5.3,5.3,141.4,393.555,7.1922,393.555,7.1922,PH,2/27/2025,213697-53-1,213697-53-1,Phosphine ligand,cross coupling
1359,,,,GMT-oNF-2,300,87,-8,0,0,,,0.5,1-Heptanol,10,0.099610805,0.044402133,21,DE,0,CC(c1c(c2ccccc2P(C3CCCCC3)C4CCCCC4)c(C(C)C)cc(C(C)C)c1)C,CC(c1c(c2ccccc2P(C3CCCCC3)C4CCCCC4)c(C(C)C)cc(C(C)C)c1)C,ligand,CCCCCCCO,116.2,2.7,6.8,820,10.9,16,5.3,5.3,141.4,476.729,10.4964,476.729,10.4964,PH,2/27/2025,564483-18-7,564483-18-7,Phosphine ligand,cross coupling
1360,,,,GMT-oNF-2,300,87,-8,0,0,,,0.5,1-Heptanol,10,0.099610805,0.333863837,21,DE,0,CC(C)c1c(c2c(OC)ccc(OC)c2P(C(C)(C)C)C(C)(C)C)c(C(C)C)cc(C(C)C)c1,CC(C)c1c(c2c(OC)ccc(OC)c2P(C(C)(C)C)C(C)(C)C)c(C(C)C)cc(C(C)C)c1,ligand,CCCCCCCO,116.2,2.7,6.8,820,10.9,16,5.3,5.3,141.4,484.705,9.4452,484.705,9.4452,PH,2/27/2025,1160861-53-9,1160861-53-9,Phosphine ligand,cross coupling
1361,,,,PMPerformance,300,-1,0,1,1,,,0.5,1-Heptanol,10,0.153148645,0.288552089,21,DE,0,CN(c1ccc(P(C(C)(C)C)C(C)(C)C)cc1)C,CN(c1ccc(P(C(C)(C)C)C(C)(C)C)cc1)C,ligand,CCCCCCCO,116.2,2.7,6.8,820,10.9,16,5.3,5.3,141.4,265.381,4.4568,265.381,4.4568,PH,2/27/2025,932710-63-9,932710-63-9,Phosphine ligand,cross coupling
1362,,,,PMPerformance,300,-1,0,1,1,,,0.5,1-Heptanol,10,0.153148645,0.026144524,21,DE,0,c1(c2ccccc2)ccccc1P(C3CCCCC3)C4CCCCC4,c1(c2ccccc2)ccccc1P(C3CCCCC3)C4CCCCC4,ligand,CCCCCCCO,116.2,2.7,6.8,820,10.9,16,5.3,5.3,141.4,350.486,7.1262,350.486,7.1262,PH,2/27/2025,247940-06-3,247940-06-3,Phosphine ligand,cross coupling
1363,,,,PMPerformance,300,-1,0,1,1,,,0.5,1-Heptanol,10,0.153148645,-0.04613683,21,DE,0,CN(c1c(c2ccccc2P(C3CCCCC3)C4CCCCC4)cccc1)C,CN(c1c(c2ccccc2P(C3CCCCC3)C4CCCCC4)cccc1)C,ligand,CCCCCCCO,116.2,2.7,6.8,820,10.9,16,5.3,5.3,141.4,393.555,7.1922,393.555,7.1922,PH,2/27/2025,213697-53-1,213697-53-1,Phosphine ligand,cross coupling
1364,,,,PMPerformance,300,-1,0,1,1,,,0.5,1-Heptanol,10,0.153148645,0.031683168,21,DE,0,CC(c1c(c2ccccc2P(C3CCCCC3)C4CCCCC4)c(C(C)C)cc(C(C)C)c1)C,CC(c1c(c2ccccc2P(C3CCCCC3)C4CCCCC4)c(C(C)C)cc(C(C)C)c1)C,ligand,CCCCCCCO,116.2,2.7,6.8,820,10.9,16,5.3,5.3,141.4,476.729,10.4964,476.729,10.4964,PH,2/27/2025,564483-18-7,564483-18-7,Phosphine ligand,cross coupling
1365,,,,PMPerformance,300,-1,0,1,1,,,0.5,1-Heptanol,10,0.153148645,0.365163572,21,DE,0,CC(C)c1c(c2c(OC)ccc(OC)c2P(C(C)(C)C)C(C)(C)C)c(C(C)C)cc(C(C)C)c1,CC(C)c1c(c2c(OC)ccc(OC)c2P(C(C)(C)C)C(C)(C)C)c(C(C)C)cc(C(C)C)c1,ligand,CCCCCCCO,116.2,2.7,6.8,820,10.9,16,5.3,5.3,141.4,484.705,9.4452,484.705,9.4452,PH,2/27/2025,1160861-53-9,1160861-53-9,Phosphine ligand,cross coupling
1366,,,,PMPerformance,300,-1,0,1,1,,,0.5,Octene-mix,60,0.13985347,0.917154088,21,CF,0,C1(P(C2CCCCC2)C3CCCCC3)CCCCC1,C1(P(C2CCCCC2)C3CCCCC3)CCCCC1,ligand,C(CCC=C)CCC.C(CCCCO)CCCC.C(CCCC=O)CCCC,127.733,4.0025,3.6435,769.5,5.3195,15.675,3.075,4.825,165.65,280.436,6.4664,280.436,6.4664,MPG183,,2622-14-2,2622-14-2,Phosphine ligand,cross coupling
1367,,,,SS150101,300,-1,0,1,1,,,0.5,Octene-mix,40,0.094230744,0.308710692,21,CF,0,C1(P(C2CCCCC2)C3CCCCC3)CCCCC1,C1(P(C2CCCCC2)C3CCCCC3)CCCCC1,ligand,C(CCC=C)CCC.C(CCCCO)CCCC.C(CCCC=O)CCCC,127.733,4.0025,3.6435,769.5,5.3195,15.675,3.075,4.825,165.65,280.436,6.4664,280.436,6.4664,MPG184,,2622-14-2,2622-14-2,Phosphine ligand,cross coupling
1368,,,,SS126,300,-1,0,1,1,,,0.5,Octene-mix,40,0.059883512,0.14009434,21,CF,0,C1(P(C2CCCCC2)C3CCCCC3)CCCCC1,C1(P(C2CCCCC2)C3CCCCC3)CCCCC1,ligand,C(CCC=C)CCC.C(CCCCO)CCCC.C(CCCC=O)CCCC,127.733,4.0025,3.6435,769.5,5.3195,15.675,3.075,4.825,165.65,280.436,6.4664,280.436,6.4664,MPG185,,2622-14-2,2622-14-2,Phosphine ligand,cross coupling
1369,,,,SS136,500,-1,0,1,1,,,0.5,Octene-mix,40,0.146217654,0.117610063,21,CF,0,C1(P(C2CCCCC2)C3CCCCC3)CCCCC1,C1(P(C2CCCCC2)C3CCCCC3)CCCCC1,ligand,C(CCC=C)CCC.C(CCCCO)CCCC.C(CCCC=O)CCCC,127.733,4.0025,3.6435,769.5,5.3195,15.675,3.075,4.825,165.65,280.436,6.4664,280.436,6.4664,MPG186,,2622-14-2,2622-14-2,Phosphine ligand,cross coupling
1370,,,,SS375,500,-1,0,1,1,,,0.5,Octene-mix,20,0.102640705,0.787358491,21,CF,0,C1(P(C2CCCCC2)C3CCCCC3)CCCCC1,C1(P(C2CCCCC2)C3CCCCC3)CCCCC1,ligand,C(CCC=C)CCC.C(CCCCO)CCCC.C(CCCC=O)CCCC,127.733,4.0025,3.6435,769.5,5.3195,15.675,3.075,4.825,165.65,280.436,6.4664,280.436,6.4664,MPG187,,2622-14-2,2622-14-2,Phosphine ligand,cross coupling
1371,,,,SS776,300,-1,0,1,1,,,0.5,Octene-mix,20,0.19659794,0.752389937,21,CF,0,C1(P(C2CCCCC2)C3CCCCC3)CCCCC1,C1(P(C2CCCCC2)C3CCCCC3)CCCCC1,ligand,C(CCC=C)CCC.C(CCCCO)CCCC.C(CCCC=O)CCCC,127.733,4.0025,3.6435,769.5,5.3195,15.675,3.075,4.825,165.65,280.436,6.4664,280.436,6.4664,MPG188,,2622-14-2,2622-14-2,Phosphine ligand,cross coupling
1372,,,,SS815,500,-1,0,1,1,,,0.5,Octene-mix,20,1.650593359,-0.027987421,21,CF,0,C1(P(C2CCCCC2)C3CCCCC3)CCCCC1,C1(P(C2CCCCC2)C3CCCCC3)CCCCC1,ligand,C(CCC=C)CCC.C(CCCCO)CCCC.C(CCCC=O)CCCC,127.733,4.0025,3.6435,769.5,5.3195,15.675,3.075,4.825,165.65,280.436,6.4664,280.436,6.4664,MPG189,,2622-14-2,2622-14-2,Phosphine ligand,cross coupling
1373,,,,GMT-oNF-1,600,-1,0,1,1,,,0.5,Methanol-mix,30,0.604141291,0.957,21,CF,0,CC(C)(P(C(C)(C)C)Cc1c(CP(C(C)(C)C)C(C)(C)C)cccc1)C,CC(C)(P(C(C)(C)C)Cc1c(CP(C(C)(C)C)C(C)(C)C)cccc1)C,ligand,CO.CCCCC(=O)OC,58.95976,0.1164,0.6026,823.96,23.704,15.356,9.868,17.148,69.98,394.564,8.8444,394.564,8.8444,MPG-A,,121954-50-5,121954-50-5,Phosphine ligand,cross coupling
1374,,,,GMT-oNF-2,300,87,-8,0,0,,,0.5,Methanol-mix,30,0.383838384,0.966,21,CF,0,CC(C)(P(C(C)(C)C)Cc1c(CP(C(C)(C)C)C(C)(C)C)cccc1)C,CC(C)(P(C(C)(C)C)Cc1c(CP(C(C)(C)C)C(C)(C)C)cccc1)C,ligand,CO.CCCCC(=O)OC,58.95976,0.1164,0.6026,823.96,23.704,15.356,9.868,17.148,69.98,394.564,8.8444,394.564,8.8444,MPG-A,,121954-50-5,121954-50-5,Phosphine ligand,cross coupling
1375,,,,GMT-oNF-3,600,-1,0,1,1,,,0.5,Methanol-mix,30,1.190997567,0.609,21,CF,0,CC(C)(P(C(C)(C)C)Cc1c(CP(C(C)(C)C)C(C)(C)C)cccc1)C,CC(C)(P(C(C)(C)C)Cc1c(CP(C(C)(C)C)C(C)(C)C)cccc1)C,ligand,CO.CCCCC(=O)OC,58.95976,0.1164,0.6026,823.96,23.704,15.356,9.868,17.148,69.98,394.564,8.8444,394.564,8.8444,MPG-A,,121954-50-5,121954-50-5,Phosphine ligand,cross coupling
1376,,,,PMPerformance,300,-1,0,1,1,,,0.5,Methanol-mix,30,1.120437956,0.747,21,CF,0,CC(C)(P(C(C)(C)C)Cc1c(CP(C(C)(C)C)C(C)(C)C)cccc1)C,CC(C)(P(C(C)(C)C)Cc1c(CP(C(C)(C)C)C(C)(C)C)cccc1)C,ligand,CO.CCCCC(=O)OC,58.95976,0.1164,0.6026,823.96,23.704,15.356,9.868,17.148,69.98,394.564,8.8444,394.564,8.8444,MPG-A,,121954-50-5,121954-50-5,Phosphine ligand,cross coupling
1377,,,,PMSelective,200,-1,0,1,1,,,0.5,Methanol-mix,30,0.567073171,0.88,21,CF,0,CC(C)(P(C(C)(C)C)Cc1c(CP(C(C)(C)C)C(C)(C)C)cccc1)C,CC(C)(P(C(C)(C)C)Cc1c(CP(C(C)(C)C)C(C)(C)C)cccc1)C,ligand,CO.CCCCC(=O)OC,58.95976,0.1164,0.6026,823.96,23.704,15.356,9.868,17.148,69.98,394.564,8.8444,394.564,8.8444,MPG-A,,121954-50-5,121954-50-5,Phosphine ligand,cross coupling
1378,,,,SS315,300,-1,0,1,1,,,0.5,Methanol-mix,30,0.797560976,0.968,21,CF,0,CC(C)(P(C(C)(C)C)Cc1c(CP(C(C)(C)C)C(C)(C)C)cccc1)C,CC(C)(P(C(C)(C)C)Cc1c(CP(C(C)(C)C)C(C)(C)C)cccc1)C,ligand,CO.CCCCC(=O)OC,58.95976,0.1164,0.6026,823.96,23.704,15.356,9.868,17.148,69.98,394.564,8.8444,394.564,8.8444,MPG-A,,121954-50-5,121954-50-5,Phosphine ligand,cross coupling
1379,,,,SS336,500,82,0,0,1,,,0.5,Methanol-mix,30,0.249084249,0.931,21,CF,0,CC(C)(P(C(C)(C)C)Cc1c(CP(C(C)(C)C)C(C)(C)C)cccc1)C,CC(C)(P(C(C)(C)C)Cc1c(CP(C(C)(C)C)C(C)(C)C)cccc1)C,ligand,CO.CCCCC(=O)OC,58.95976,0.1164,0.6026,823.96,23.704,15.356,9.868,17.148,69.98,394.564,8.8444,394.564,8.8444,MPG-A,,121954-50-5,121954-50-5,Phosphine ligand,cross coupling
1380,,,,SS911,350,-1,0,1,1,,,0.5,Methanol-mix,30,0.032098765,0.762,21,CF,0,CC(C)(P(C(C)(C)C)Cc1c(CP(C(C)(C)C)C(C)(C)C)cccc1)C,CC(C)(P(C(C)(C)C)Cc1c(CP(C(C)(C)C)C(C)(C)C)cccc1)C,ligand,CO.CCCCC(=O)OC,58.95976,0.1164,0.6026,823.96,23.704,15.356,9.868,17.148,69.98,394.564,8.8444,394.564,8.8444,MPG-A,,121954-50-5,121954-50-5,Phosphine ligand,cross coupling
1381,,,,SS150101,300,-1,0,1,1,,,0.5,Methanol-mix,30,0.090799031,0.444,21,CF,0,CC(C)(P(C(C)(C)C)Cc1c(CP(C(C)(C)C)C(C)(C)C)cccc1)C,CC(C)(P(C(C)(C)C)Cc1c(CP(C(C)(C)C)C(C)(C)C)cccc1)C,ligand,CO.CCCCC(=O)OC,58.95976,0.1164,0.6026,823.96,23.704,15.356,9.868,17.148,69.98,394.564,8.8444,394.564,8.8444,MPG-A,,121954-50-5,121954-50-5,Phosphine ligand,cross coupling
1382,,,,SS150801,300,-1,0,1,1,,,0.5,Methanol-mix,30,0.074788902,0.322,21,CF,0,CC(C)(P(C(C)(C)C)Cc1c(CP(C(C)(C)C)C(C)(C)C)cccc1)C,CC(C)(P(C(C)(C)C)Cc1c(CP(C(C)(C)C)C(C)(C)C)cccc1)C,ligand,CO.CCCCC(=O)OC,58.95976,0.1164,0.6026,823.96,23.704,15.356,9.868,17.148,69.98,394.564,8.8444,394.564,8.8444,MPG-A,,121954-50-5,121954-50-5,Phosphine ligand,cross coupling
1383,,,,SS981,350,-1,0,1,1,,,0.5,Methanol-mix,30,0.01653944,0.92,21,CF,0,CC(C)(P(C(C)(C)C)Cc1c(CP(C(C)(C)C)C(C)(C)C)cccc1)C,CC(C)(P(C(C)(C)C)Cc1c(CP(C(C)(C)C)C(C)(C)C)cccc1)C,ligand,CO.CCCCC(=O)OC,58.95976,0.1164,0.6026,823.96,23.704,15.356,9.868,17.148,69.98,394.564,8.8444,394.564,8.8444,MPG-A,,121954-50-5,121954-50-5,Phosphine ligand,cross coupling
1384,,,,SeppurePT,300,-1,0,1,1,,,0.5,Acetonitrile,10,0.021765249,-0.093036212,21,CF,0,CC(C)(C)P(C(C)(C)C)Nc1cccc(c2ncccc2)n1,CC(C)(C)P(C(C)(C)C)Nc1cccc(c2ncccc2)n1,ligand,C(C)#N,41.053,-0.33,0.34,786,37.5,15.3,18,6.1,52.6,315.401,5.5494,315.401,5.5494,PGC,45718,Pincer LIG10,Pincer LIG10,Phosphine ligand,hydrogenation
1385,,,,SeppurePT,300,-1,0,1,1,,,0.5,Acetonitrile,10,0.021765249,0.924784033,21,CF,0,CC(C)(C)P(C(C)(C)C)Nc1cccc(NP(c2ccccc2)c3ccccc3)n1,CC(C)(C)P(C(C)(C)C)Nc1cccc(NP(c2ccccc2)c3ccccc3)n1,ligand,C(C)#N,41.053,-0.33,0.34,786,37.5,15.3,18,6.1,52.6,437.508,6.9472,437.508,6.9472,PGC,45718,Pincer LIG9,Pincer LIG9,Phosphine ligand,hydrogenation
1386,,,,SeppurePT,300,-1,0,1,1,,,0.5,Acetonitrile,10,0.021765249,0.902420033,21,CF,0,CC(C)(C)P(C(C)(C)C)Nc1nc(NP(C(C)(C)C)C(C)(C)C)ccc1,CC(C)(C)P(C(C)(C)C)Nc1nc(NP(C(C)(C)C)C(C)(C)C)ccc1,ligand,C(C)#N,41.053,-0.33,0.34,786,37.5,15.3,18,6.1,52.6,397.528,7.8932,397.528,7.8932,PGC,45718,Pincer LIG7,Pincer LIG7,Phosphine ligand,hydrogenation
1387,,,,SeppurePT,300,-1,0,1,1,,,0.5,Acetonitrile,10,0.021765249,0.849307479,21,CF,0,c1(NP(c2ccccc2)c3ccccc3)nc(NP(c4ccccc4)c5ccccc5)ccc1,c1(NP(c2ccccc2)c3ccccc3)nc(NP(c4ccccc4)c5ccccc5)ccc1,ligand,C(C)#N,41.053,-0.33,0.34,786,37.5,15.3,18,6.1,52.6,477.488,6.0012,477.488,6.0012,PGC,45718,Pincer LIG8,Pincer LIG8,Phosphine ligand,hydrogenation
1388,,,,SeppurePT,300,-1,0,1,1,,,0.5,Acetonitrile,20,0.021765249,0.051294821,21,CF,0,CC(C)(C)P(C(C)(C)C)Nc1cccc(c2ncccc2)n1,CC(C)(C)P(C(C)(C)C)Nc1cccc(c2ncccc2)n1,ligand,C(C)#N,41.053,-0.33,0.34,786,37.5,15.3,18,6.1,52.6,315.401,5.5494,315.401,5.5494,PGC,45718,Pincer LIG10,Pincer LIG10,Phosphine ligand,hydrogenation
1389,,,,SeppurePT,300,-1,0,1,1,,,0.5,Acetonitrile,20,0.021765249,0.925846242,21,CF,0,CC(C)(C)P(C(C)(C)C)Nc1cccc(NP(c2ccccc2)c3ccccc3)n1,CC(C)(C)P(C(C)(C)C)Nc1cccc(NP(c2ccccc2)c3ccccc3)n1,ligand,C(C)#N,41.053,-0.33,0.34,786,37.5,15.3,18,6.1,52.6,437.508,6.9472,437.508,6.9472,PGC,45718,Pincer LIG9,Pincer LIG9,Phosphine ligand,hydrogenation
1390,,,,SeppurePT,300,-1,0,1,1,,,0.5,Acetonitrile,20,0.021765249,0.892856022,21,CF,0,CC(C)(C)P(C(C)(C)C)Nc1nc(NP(C(C)(C)C)C(C)(C)C)ccc1,CC(C)(C)P(C(C)(C)C)Nc1nc(NP(C(C)(C)C)C(C)(C)C)ccc1,ligand,C(C)#N,41.053,-0.33,0.34,786,37.5,15.3,18,6.1,52.6,397.528,7.8932,397.528,7.8932,PGC,45718,Pincer LIG7,Pincer LIG7,Phosphine ligand,hydrogenation
1391,,,,SeppurePT,300,-1,0,1,1,,,0.5,Acetonitrile,20,0.021765249,0.843887665,21,CF,0,c1(NP(c2ccccc2)c3ccccc3)nc(NP(c4ccccc4)c5ccccc5)ccc1,c1(NP(c2ccccc2)c3ccccc3)nc(NP(c4ccccc4)c5ccccc5)ccc1,ligand,C(C)#N,41.053,-0.33,0.34,786,37.5,15.3,18,6.1,52.6,477.488,6.0012,477.488,6.0012,PGC,45718,Pincer LIG8,Pincer LIG8,Phosphine ligand,hydrogenation
1392,,,,GMT-oNF-2,300,87,-8,0,0,,,0.5,1-Heptanol,30,0.099610805,0.155761144,21,DE,0,CN(c1ccc(P(C(C)(C)C)C(C)(C)C)cc1)C,CN(c1ccc(P(C(C)(C)C)C(C)(C)C)cc1)C,ligand,CCCCCCCO,116.2,2.7,6.8,820,10.9,16,5.3,5.3,141.4,265.381,4.4568,265.381,4.4568,PH,45719,932710-63-9,932710-63-9,Phosphine ligand,cross coupling
1393,,,,GMT-oNF-2,300,87,-8,0,0,,,0.5,1-Heptanol,30,0.099610805,-0.372560976,21,DE,0,c1(c2ccccc2)ccccc1P(C3CCCCC3)C4CCCCC4,c1(c2ccccc2)ccccc1P(C3CCCCC3)C4CCCCC4,ligand,CCCCCCCO,116.2,2.7,6.8,820,10.9,16,5.3,5.3,141.4,350.486,7.1262,350.486,7.1262,PH,45719,247940-06-3,247940-06-3,Phosphine ligand,cross coupling
1394,,,,GMT-oNF-2,300,87,-8,0,0,,,0.5,1-Heptanol,30,0.099610805,-0.468251667,21,DE,0,CN(c1c(c2ccccc2P(C3CCCCC3)C4CCCCC4)cccc1)C,CN(c1c(c2ccccc2P(C3CCCCC3)C4CCCCC4)cccc1)C,ligand,CCCCCCCO,116.2,2.7,6.8,820,10.9,16,5.3,5.3,141.4,393.555,7.1922,393.555,7.1922,PH,45719,213697-53-1,213697-53-1,Phosphine ligand,cross coupling
1395,,,,GMT-oNF-2,300,87,-8,0,0,,,0.5,1-Heptanol,30,0.099610805,-0.157840932,21,DE,0,CC(c1c(c2ccccc2P(C3CCCCC3)C4CCCCC4)c(C(C)C)cc(C(C)C)c1)C,CC(c1c(c2ccccc2P(C3CCCCC3)C4CCCCC4)c(C(C)C)cc(C(C)C)c1)C,ligand,CCCCCCCO,116.2,2.7,6.8,820,10.9,16,5.3,5.3,141.4,476.729,10.4964,476.729,10.4964,PH,45719,564483-18-7,564483-18-7,Phosphine ligand,cross coupling
1396,,,,GMT-oNF-2,300,87,-8,0,0,,,0.5,1-Heptanol,30,0.099610805,0.189147126,21,DE,0,CC(C)c1c(c2c(OC)ccc(OC)c2P(C(C)(C)C)C(C)(C)C)c(C(C)C)cc(C(C)C)c1,CC(C)c1c(c2c(OC)ccc(OC)c2P(C(C)(C)C)C(C)(C)C)c(C(C)C)cc(C(C)C)c1,ligand,CCCCCCCO,116.2,2.7,6.8,820,10.9,16,5.3,5.3,141.4,484.705,9.4452,484.705,9.4452,PH,45719,1160861-53-9,1160861-53-9,Phosphine ligand,cross coupling
1397,,,,PMPerformance,300,-1,0,1,1,,,0.5,1-Heptanol,30,0.153148645,0.739360807,21,DE,0,CN(c1ccc(P(C(C)(C)C)C(C)(C)C)cc1)C,CN(c1ccc(P(C(C)(C)C)C(C)(C)C)cc1)C,ligand,CCCCCCCO,116.2,2.7,6.8,820,10.9,16,5.3,5.3,141.4,265.381,4.4568,265.381,4.4568,PH,45719,932710-63-9,932710-63-9,Phosphine ligand,cross coupling
1398,,,,PMPerformance,300,-1,0,1,1,,,0.5,1-Heptanol,30,0.153148645,0.181910569,21,DE,0,c1(c2ccccc2)ccccc1P(C3CCCCC3)C4CCCCC4,c1(c2ccccc2)ccccc1P(C3CCCCC3)C4CCCCC4,ligand,CCCCCCCO,116.2,2.7,6.8,820,10.9,16,5.3,5.3,141.4,350.486,7.1262,350.486,7.1262,PH,45719,247940-06-3,247940-06-3,Phosphine ligand,cross coupling
1399,,,,PMPerformance,300,-1,0,1,1,,,0.5,1-Heptanol,30,0.153148645,0.166135112,21,DE,0,CN(c1c(c2ccccc2P(C3CCCCC3)C4CCCCC4)cccc1)C,CN(c1c(c2ccccc2P(C3CCCCC3)C4CCCCC4)cccc1)C,ligand,CCCCCCCO,116.2,2.7,6.8,820,10.9,16,5.3,5.3,141.4,393.555,7.1922,393.555,7.1922,PH,45719,213697-53-1,213697-53-1,Phosphine ligand,cross coupling
1400,,,,PMPerformance,300,-1,0,1,1,,,0.5,1-Heptanol,30,0.153148645,0.349161726,21,DE,0,CC(c1c(c2ccccc2P(C3CCCCC3)C4CCCCC4)c(C(C)C)cc(C(C)C)c1)C,CC(c1c(c2ccccc2P(C3CCCCC3)C4CCCCC4)c(C(C)C)cc(C(C)C)c1)C,ligand,CCCCCCCO,116.2,2.7,6.8,820,10.9,16,5.3,5.3,141.4,476.729,10.4964,476.729,10.4964,PH,45719,564483-18-7,564483-18-7,Phosphine ligand,cross coupling
1401,,,,PMPerformance,300,-1,0,1,1,,,0.5,1-Heptanol,30,0.153148645,0.830566508,21,DE,0,CC(C)c1c(c2c(OC)ccc(OC)c2P(C(C)(C)C)C(C)(C)C)c(C(C)C)cc(C(C)C)c1,CC(C)c1c(c2c(OC)ccc(OC)c2P(C(C)(C)C)C(C)(C)C)c(C(C)C)cc(C(C)C)c1,ligand,CCCCCCCO,116.2,2.7,6.8,820,10.9,16,5.3,5.3,141.4,484.705,9.4452,484.705,9.4452,PH,45719,1160861-53-9,1160861-53-9,Phosphine ligand,cross coupling
1402,,,,GMT-oNF-2,300,87,-8,0,0,,,0.5,1-Heptanol,30,0.099610805,0.809010152,21,DE,0,CC(C)(C)P(C(C)(C)C)Nc1cccc(c2ncccc2)n1,CC(C)(C)P(C(C)(C)C)Nc1cccc(c2ncccc2)n1,ligand,CCCCCCCO,116.2,2.7,6.8,820,10.9,16,5.3,5.3,141.4,315.401,5.5494,315.401,5.5494,PGC,45719,Pincer LIG10,Pincer LIG10,Phosphine ligand,hydrogenation
1403,,,,GMT-oNF-2,300,87,-8,0,0,,,0.5,1-Heptanol,30,0.099610805,0.511226945,21,DE,0,CC(C)(C)P(C(C)(C)C)Nc1cccc(NP(c2ccccc2)c3ccccc3)n1,CC(C)(C)P(C(C)(C)C)Nc1cccc(NP(c2ccccc2)c3ccccc3)n1,ligand,CCCCCCCO,116.2,2.7,6.8,820,10.9,16,5.3,5.3,141.4,437.508,6.9472,437.508,6.9472,PGC,45719,Pincer LIG9,Pincer LIG9,Phosphine ligand,hydrogenation
