Repository: aronbeke/intelli-membrane

# intelli-membrane
Repository for explainable transfer learning in membrane science.

This codebase is to complement the manuscript "Energy-efficient membrane-assisted catalytic systems enabled by explainable transfer learning". The manuscript is currently under peer review.

## Example prediction
An example prediction script can be run with the python model_predict.py command from the command line, which performs rejection prediction for the inputs in example/prediction_input.csv, producing an example/prediction_output.csv file with the predicted rejection values.

The OSN Catalyst Dataset is available in the osncat.csv file.

File: data/osncat.csv (part 16 of 31)
ccc5)c(O[P]7(Oc8c(c9c(O7)cccc9)cccc8)[Rh+]4%10O[C-](C=C(C)O%10)C)c(C(C)(C)C)c1,ligand,Cc1ccccc1,92.141,2.73,0.59,867,2.38,18,1.4,2,106.8,786.798,14.8568,988.813,14.85539,,,,,Phosphine ligand,hydroformylation
5,10.1002/cctc.201601018,2016,ChemCatChem,GMT-oNF-2,300,87,-8,0,0,Xantphos,Rh(Xantphos)acac,0.2,Toluene,30,2,0.95,25,CF,0,CC1(C)c2cccc(P(c3ccccc3)c4ccccc4)c2Oc5c(P(c6ccccc6)c7ccccc7)cccc15,CC(c1c2c([P]3(c4ccccc4)c5ccccc5)ccc1)(c6c(O2)c([P]([Rh+]73O[C-](C=C(C)O7)C)(c8ccccc8)c9ccccc9)ccc6)C,ligand,Cc1ccccc1,92.141,2.73,0.59,867,2.38,18,1.4,2,106.8,578.632,7.6346,780.647,9.03599,,,,,Phosphine ligand,cross coupling
6,10.1002/cctc.201601018,2016,ChemCatChem,GMT-oNF-2,300,87,-8,0,0,Triphenylphosphine,Rh(TPP),0.2,Toluene,30,2,0.66,25,CF,0,c1(P(c2ccccc2)c3ccccc3)ccccc1,CC1=C[C-](C)O[Rh+]([P](c2ccccc2)(c3ccccc3)c4ccccc4)([P](c5ccccc5)(c6ccccc6)c7ccccc7)O1,ligand,Cc1ccccc1,92.141,2.73,0.59,867,2.38,18,1.4,2,106.8,262.292,3.4448,726.599,8.29099,,,,,Phosphine ligand,cross coupling
7,10.1002/ceat.201900110,2019,Chemical Engineering and Technology,DM300,300,59,-37.5,0,0,Magnesium Triflate,Magnesium Triflate,0.5,Ethanol,30,0.09435,0.9802,50,CF,0,[Mg++].[O-]S(=O)(=O)C(F)(F)F.[O-]S(=O)(=O)C(F)(F)F,[Mg++].[O-]S(=O)(=O)C(F)(F)F.[O-]S(=O)(=O)C(F)(F)F,metal_catalyst,C(C)O,46.069,-0.31,1.2,789,24.6,15.8,8.8,19.4,58.5,322.443,-0.278,322.443,-0.278,,,,,"Inorganic salt, Lewis acid","ring opening, enantioselective carbonyl-ene reaction, enantioselective Diels-Alder, enantioselective Strecker-type"
1404,,,,GMT-oNF-2,300,87,-8,0,0,,,0.5,1-Heptanol,30,0.099610805,0.077545627,21,DE,0,CC(C)(C)P(C(C)(C)C)Nc1nc(NP(C(C)(C)C)C(C)(C)C)ccc1,CC(C)(C)P(C(C)(C)C)Nc1nc(NP(C(C)(C)C)C(C)(C)C)ccc1,ligand,CCCCCCCO,116.2,2.7,6.8,820,10.9,16,5.3,5.3,141.4,397.528,7.8932,397.528,7.8932,PGC,3/3/2025,Pincer LIG7,Pincer LIG7,Phosphine ligand,hydrogenation
1405,,,,GMT-oNF-2,300,87,-8,0,0,,,0.5,1-Heptanol,30,0.099610805,0.214492155,21,DE,0,c1(NP(c2ccccc2)c3ccccc3)nc(NP(c4ccccc4)c5ccccc5)ccc1,c1(NP(c2ccccc2)c3ccccc3)nc(NP(c4ccccc4)c5ccccc5)ccc1,ligand,CCCCCCCO,116.2,2.7,6.8,820,10.9,16,5.3,5.3,141.4,477.488,6.0012,477.488,6.0012,PGC,3/3/2025,Pincer LIG8,Pincer LIG8,Phosphine ligand,hydrogenation
1406,,,,PMPerformance,300,-1,0,1,1,,,0.5,1-Heptanol,30,0.153148645,0.696700508,21,DE,0,CC(C)(C)P(C(C)(C)C)Nc1cccc(c2ncccc2)n1,CC(C)(C)P(C(C)(C)C)Nc1cccc(c2ncccc2)n1,ligand,CCCCCCCO,116.2,2.7,6.8,820,10.9,16,5.3,5.3,141.4,315.401,5.5494,315.401,5.5494,PGC,3/3/2025,Pincer LIG10,Pincer LIG10,Phosphine ligand,hydrogenation
1407,,,,PMPerformance,300,-1,0,1,1,,,0.5,1-Heptanol,30,0.153148645,0.469927827,21,DE,0,CC(C)(C)P(C(C)(C)C)Nc1cccc(NP(c2ccccc2)c3ccccc3)n1,CC(C)(C)P(C(C)(C)C)Nc1cccc(NP(c2ccccc2)c3ccccc3)n1,ligand,CCCCCCCO,116.2,2.7,6.8,820,10.9,16,5.3,5.3,141.4,437.508,6.9472,437.508,6.9472,PGC,3/3/2025,Pincer LIG9,Pincer LIG9,Phosphine ligand,hydrogenation
1408,,,,PMPerformance,300,-1,0,1,1,,,0.5,1-Heptanol,30,0.153148645,0.176356429,21,DE,0,CC(C)(C)P(C(C)(C)C)Nc1nc(NP(C(C)(C)C)C(C)(C)C)ccc1,CC(C)(C)P(C(C)(C)C)Nc1nc(NP(C(C)(C)C)C(C)(C)C)ccc1,ligand,CCCCCCCO,116.2,2.7,6.8,820,10.9,16,5.3,5.3,141.4,397.528,7.8932,397.528,7.8932,PGC,3/3/2025,Pincer LIG7,Pincer LIG7,Phosphine ligand,hydrogenation
1409,,,,PMPerformance,300,-1,0,1,1,,,0.5,1-Heptanol,30,0.153148645,0.409991742,21,DE,0,c1(NP(c2ccccc2)c3ccccc3)nc(NP(c4ccccc4)c5ccccc5)ccc1,c1(NP(c2ccccc2)c3ccccc3)nc(NP(c4ccccc4)c5ccccc5)ccc1,ligand,CCCCCCCO,116.2,2.7,6.8,820,10.9,16,5.3,5.3,141.4,477.488,6.0012,477.488,6.0012,PGC,3/3/2025,Pincer LIG8,Pincer LIG8,Phosphine ligand,hydrogenation
1410,,,,DM150,150,59,0,0,1,,,0.5,Acetonitrile,10,0.177021216,0.772504092,21,CF,0,CC(C)(C)P(C(C)(C)C)Nc1cccc(c2ncccc2)n1,CC(C)(C)P(C(C)(C)C)Nc1cccc(c2ncccc2)n1,ligand,C(C)#N,41.053,-0.33,0.34,786,37.5,15.3,18,6.1,52.6,315.401,5.5494,315.401,5.5494,PGC,3/3/2025,Pincer LIG10,Pincer LIG10,Phosphine ligand,hydrogenation
1411,,,,DM150,150,59,0,0,1,,,0.5,Acetonitrile,10,0.177021216,1,21,CF,0,CC(C)(C)P(C(C)(C)C)Nc1cccc(NP(c2ccccc2)c3ccccc3)n1,CC(C)(C)P(C(C)(C)C)Nc1cccc(NP(c2ccccc2)c3ccccc3)n1,ligand,C(C)#N,41.053,-0.33,0.34,786,37.5,15.3,18,6.1,52.6,437.508,6.9472,437.508,6.9472,PGC,3/3/2025,Pincer LIG9,Pincer LIG9,Phosphine ligand,hydrogenation
1412,,,,DM150,150,59,0,0,1,,,0.5,Acetonitrile,10,0.177021216,0.999034749,21,CF,0,CC(C)(C)P(C(C)(C)C)Nc1nc(NP(C(C)(C)C)C(C)(C)C)ccc1,CC(C)(C)P(C(C)(C)C)Nc1nc(NP(C(C)(C)C)C(C)(C)C)ccc1,ligand,C(C)#N,41.053,-0.33,0.34,786,37.5,15.3,18,6.1,52.6,397.528,7.8932,397.528,7.8932,PGC,3/3/2025,Pincer LIG7,Pincer LIG7,Phosphine ligand,hydrogenation
1413,,,,DM150,150,59,0,0,1,,,0.5,Acetonitrile,10,0.177021216,0.990566038,21,CF,0,c1(NP(c2ccccc2)c3ccccc3)nc(NP(c4ccccc4)c5ccccc5)ccc1,c1(NP(c2ccccc2)c3ccccc3)nc(NP(c4ccccc4)c5ccccc5)ccc1,ligand,C(C)#N,41.053,-0.33,0.34,786,37.5,15.3,18,6.1,52.6,477.488,6.0012,477.488,6.0012,PGC,3/3/2025,Pincer LIG8,Pincer LIG8,Phosphine ligand,hydrogenation
1414,,,,DM300,300,59,-37.5,0,0,,,0.5,Acetonitrile,10,0.51909254,0.785597381,21,CF,0,CC(C)(C)P(C(C)(C)C)Nc1cccc(c2ncccc2)n1,CC(C)(C)P(C(C)(C)C)Nc1cccc(c2ncccc2)n1,ligand,C(C)#N,41.053,-0.33,0.34,786,37.5,15.3,18,6.1,52.6,315.401,5.5494,315.401,5.5494,PGC,3/3/2025,Pincer LIG10,Pincer LIG10,Phosphine ligand,hydrogenation
1415,,,,DM300,300,59,-37.5,0,0,,,0.5,Acetonitrile,10,0.51909254,1,21,CF,0,CC(C)(C)P(C(C)(C)C)Nc1cccc(NP(c2ccccc2)c3ccccc3)n1,CC(C)(C)P(C(C)(C)C)Nc1cccc(NP(c2ccccc2)c3ccccc3)n1,ligand,C(C)#N,41.053,-0.33,0.34,786,37.5,15.3,18,6.1,52.6,437.508,6.9472,437.508,6.9472,PGC,3/3/2025,Pincer LIG9,Pincer LIG9,Phosphine ligand,hydrogenation
1416,,,,DM300,300,59,-37.5,0,0,,,0.5,Acetonitrile,10,0.51909254,0.998455598,21,CF,0,CC(C)(C)P(C(C)(C)C)Nc1nc(NP(C(C)(C)C)C(C)(C)C)ccc1,CC(C)(C)P(C(C)(C)C)Nc1nc(NP(C(C)(C)C)C(C)(C)C)ccc1,ligand,C(C)#N,41.053,-0.33,0.34,786,37.5,15.3,18,6.1,52.6,397.528,7.8932,397.528,7.8932,PGC,3/3/2025,Pincer LIG7,Pincer LIG7,Phosphine ligand,hydrogenation
1417,,,,DM300,300,59,-37.5,0,0,,,0.5,Acetonitrile,10,0.51909254,0.996569468,21,CF,0,c1(NP(c2ccccc2)c3ccccc3)nc(NP(c4ccccc4)c5ccccc5)ccc1,c1(NP(c2ccccc2)c3ccccc3)nc(NP(c4ccccc4)c5ccccc5)ccc1,ligand,C(C)#N,41.053,-0.33,0.34,786,37.5,15.3,18,6.1,52.6,477.488,6.0012,477.488,6.0012,PGC,3/3/2025,Pincer LIG8,Pincer LIG8,Phosphine ligand,hydrogenation
1418,,,,GMT-oNF-2,300,87,-8,0,0,,,0.5,Acetonitrile,10,0.153480228,0.388707038,21,CF,0,CC(C)(C)P(C(C)(C)C)Nc1cccc(c2ncccc2)n1,CC(C)(C)P(C(C)(C)C)Nc1cccc(c2ncccc2)n1,ligand,C(C)#N,41.053,-0.33,0.34,786,37.5,15.3,18,6.1,52.6,315.401,5.5494,315.401,5.5494,PGC,3/3/2025,Pincer LIG10,Pincer LIG10,Phosphine ligand,hydrogenation
1419,,,,GMT-oNF-2,300,87,-8,0,0,,,0.5,Acetonitrile,10,0.153480228,0.250703659,21,CF,0,CC(C)(C)P(C(C)(C)C)Nc1cccc(NP(c2ccccc2)c3ccccc3)n1,CC(C)(C)P(C(C)(C)C)Nc1cccc(NP(c2ccccc2)c3ccccc3)n1,ligand,C(C)#N,41.053,-0.33,0.34,786,37.5,15.3,18,6.1,52.6,437.508,6.9472,437.508,6.9472,PGC,3/3/2025,Pincer LIG9,Pincer LIG9,Phosphine ligand,hydrogenation
1420,,,,GMT-oNF-2,300,87,-8,0,0,,,0.5,Acetonitrile,10,0.153480228,0.140830116,21,CF,0,CC(C)(C)P(C(C)(C)C)Nc1nc(NP(C(C)(C)C)C(C)(C)C)ccc1,CC(C)(C)P(C(C)(C)C)Nc1nc(NP(C(C)(C)C)C(C)(C)C)ccc1,ligand,C(C)#N,41.053,-0.33,0.34,786,37.5,15.3,18,6.1,52.6,397.528,7.8932,397.528,7.8932,PGC,3/3/2025,Pincer LIG7,Pincer LIG7,Phosphine ligand,hydrogenation
1421,,,,GMT-oNF-2,300,87,-8,0,0,,,0.5,Acetonitrile,10,0.153480228,0.814751286,21,CF,0,c1(NP(c2ccccc2)c3ccccc3)nc(NP(c4ccccc4)c5ccccc5)ccc1,c1(NP(c2ccccc2)c3ccccc3)nc(NP(c4ccccc4)c5ccccc5)ccc1,ligand,C(C)#N,41.053,-0.33,0.34,786,37.5,15.3,18,6.1,52.6,477.488,6.0012,477.488,6.0012,PGC,3/3/2025,Pincer LIG8,Pincer LIG8,Phosphine ligand,hydrogenation
1422,,,,PMPerformance,300,-1,0,1,1,,,0.5,Acetonitrile,10,2.530907666,0.242225859,21,CF,0,CC(C)(C)P(C(C)(C)C)Nc1cccc(c2ncccc2)n1,CC(C)(C)P(C(C)(C)C)Nc1cccc(c2ncccc2)n1,ligand,C(C)#N,41.053,-0.33,0.34,786,37.5,15.3,18,6.1,52.6,315.401,5.5494,315.401,5.5494,PGC,3/3/2025,Pincer LIG10,Pincer LIG10,Phosphine ligand,hydrogenation
1423,,,,PMPerformance,300,-1,0,1,1,,,0.5,Acetonitrile,10,2.530907666,0.345597105,21,CF,0,CC(C)(C)P(C(C)(C)C)Nc1cccc(NP(c2ccccc2)c3ccccc3)n1,CC(C)(C)P(C(C)(C)C)Nc1cccc(NP(c2ccccc2)c3ccccc3)n1,ligand,C(C)#N,41.053,-0.33,0.34,786,37.5,15.3,18,6.1,52.6,437.508,6.9472,437.508,6.9472,PGC,3/3/2025,Pincer LIG9,Pincer LIG9,Phosphine ligand,hydrogenation
1424,,,,PMPerformance,300,-1,0,1,1,,,0.5,Acetonitrile,10,2.530907666,0.334942085,21,CF,0,CC(C)(C)P(C(C)(C)C)Nc1nc(NP(C(C)(C)C)C(C)(C)C)ccc1,CC(C)(C)P(C(C)(C)C)Nc1nc(NP(C(C)(C)C)C(C)(C)C)ccc1,ligand,C(C)#N,41.053,-0.33,0.34,786,37.5,15.3,18,6.1,52.6,397.528,7.8932,397.528,7.8932,PGC,3/3/2025,Pincer LIG7,Pincer LIG7,Phosphine ligand,hydrogenation
1425,,,,PMPerformance,300,-1,0,1,1,,,0.5,Acetonitrile,10,2.530907666,0.40651801,21,CF,0,c1(NP(c2ccccc2)c3ccccc3)nc(NP(c4ccccc4)c5ccccc5)ccc1,c1(NP(c2ccccc2)c3ccccc3)nc(NP(c4ccccc4)c5ccccc5)ccc1,ligand,C(C)#N,41.053,-0.33,0.34,786,37.5,15.3,18,6.1,52.6,477.488,6.0012,477.488,6.0012,PGC,3/3/2025,Pincer LIG8,Pincer LIG8,Phosphine ligand,hydrogenation
1426,,,,DM150,150,59,0,0,1,,,0.5,Acetonitrile,30,0.177021216,0.899274047,21,CF,0,CC(C)(C)P(C(C)(C)C)Nc1cccc(c2ncccc2)n1,CC(C)(C)P(C(C)(C)C)Nc1cccc(c2ncccc2)n1,ligand,C(C)#N,41.053,-0.33,0.34,786,37.5,15.3,18,6.1,52.6,315.401,5.5494,315.401,5.5494,PGC,3/3/2025,Pincer LIG10,Pincer LIG10,Phosphine ligand,hydrogenation
1427,,,,DM150,150,59,0,0,1,,,0.5,Acetonitrile,30,0.177021216,1,21,CF,0,CC(C)(C)P(C(C)(C)C)Nc1cccc(NP(c2ccccc2)c3ccccc3)n1,CC(C)(C)P(C(C)(C)C)Nc1cccc(NP(c2ccccc2)c3ccccc3)n1,ligand,C(C)#N,41.053,-0.33,0.34,786,37.5,15.3,18,6.1,52.6,437.508,6.9472,437.508,6.9472,PGC,3/3/2025,Pincer LIG9,Pincer LIG9,Phosphine ligand,hydrogenation
1428,,,,DM150,150,59,0,0,1,,,0.5,Acetonitrile,30,0.177021216,0.99957992,21,CF,0,CC(C)(C)P(C(C)(C)C)Nc1nc(NP(C(C)(C)C)C(C)(C)C)ccc1,CC(C)(C)P(C(C)(C)C)Nc1nc(NP(C(C)(C)C)C(C)(C)C)ccc1,ligand,C(C)#N,41.053,-0.33,0.34,786,37.5,15.3,18,6.1,52.6,397.528,7.8932,397.528,7.8932,PGC,3/3/2025,Pincer LIG7,Pincer LIG7,Phosphine ligand,hydrogenation
1429,,,,DM150,150,59,0,0,1,,,0.5,Acetonitrile,30,0.177021216,0.989031079,21,CF,0,c1(NP(c2ccccc2)c3ccccc3)nc(NP(c4ccccc4)c5ccccc5)ccc1,c1(NP(c2ccccc2)c3ccccc3)nc(NP(c4ccccc4)c5ccccc5)ccc1,ligand,C(C)#N,41.053,-0.33,0.34,786,37.5,15.3,18,6.1,52.6,477.488,6.0012,477.488,6.0012,PGC,3/3/2025,Pincer LIG8,Pincer LIG8,Phosphine ligand,hydrogenation
1430,,,,DM300,300,59,-37.5,0,0,,,0.5,Acetonitrile,30,0.51909254,0.87477314,21,CF,0,CC(C)(C)P(C(C)(C)C)Nc1cccc(c2ncccc2)n1,CC(C)(C)P(C(C)(C)C)Nc1cccc(c2ncccc2)n1,ligand,C(C)#N,41.053,-0.33,0.34,786,37.5,15.3,18,6.1,52.6,315.401,5.5494,315.401,5.5494,PGC,3/3/2025,Pincer LIG10,Pincer LIG10,Phosphine ligand,hydrogenation
1431,,,,DM300,300,59,-37.5,0,0,,,0.5,Acetonitrile,30,0.51909254,1,21,CF,0,CC(C)(C)P(C(C)(C)C)Nc1cccc(NP(c2ccccc2)c3ccccc3)n1,CC(C)(C)P(C(C)(C)C)Nc1cccc(NP(c2ccccc2)c3ccccc3)n1,ligand,C(C)#N,41.053,-0.33,0.34,786,37.5,15.3,18,6.1,52.6,437.508,6.9472,437.508,6.9472,PGC,3/3/2025,Pincer LIG9,Pincer LIG9,Phosphine ligand,hydrogenation
1432,,,,DM300,300,59,-37.5,0,0,,,0.5,Acetonitrile,30,0.51909254,0.99957992,21,CF,0,CC(C)(C)P(C(C)(C)C)Nc1nc(NP(C(C)(C)C)C(C)(C)C)ccc1,CC(C)(C)P(C(C)(C)C)Nc1nc(NP(C(C)(C)C)C(C)(C)C)ccc1,ligand,C(C)#N,41.053,-0.33,0.34,786,37.5,15.3,18,6.1,52.6,397.528,7.8932,397.528,7.8932,PGC,3/3/2025,Pincer LIG7,Pincer LIG7,Phosphine ligand,hydrogenation
1433,,,,DM300,300,59,-37.5,0,0,,,0.5,Acetonitrile,30,0.51909254,0.979890311,21,CF,0,c1(NP(c2ccccc2)c3ccccc3)nc(NP(c4ccccc4)c5ccccc5)ccc1,c1(NP(c2ccccc2)c3ccccc3)nc(NP(c4ccccc4)c5ccccc5)ccc1,ligand,C(C)#N,41.053,-0.33,0.34,786,37.5,15.3,18,6.1,52.6,477.488,6.0012,477.488,6.0012,PGC,3/3/2025,Pincer LIG8,Pincer LIG8,Phosphine ligand,hydrogenation
1434,,,,GMT-oNF-2,300,87,-8,0,0,,,0.5,Acetonitrile,30,0.153480228,0.58892922,21,CF,0,CC(C)(C)P(C(C)(C)C)Nc1cccc(c2ncccc2)n1,CC(C)(C)P(C(C)(C)C)Nc1cccc(c2ncccc2)n1,ligand,C(C)#N,41.053,-0.33,0.34,786,37.5,15.3,18,6.1,52.6,315.401,5.5494,315.401,5.5494,PGC,3/3/2025,Pincer LIG10,Pincer LIG10,Phosphine ligand,hydrogenation
1435,,,,GMT-oNF-2,300,87,-8,0,0,,,0.5,Acetonitrile,30,0.153480228,0.440266437,21,CF,0,CC(C)(C)P(C(C)(C)C)Nc1cccc(NP(c2ccccc2)c3ccccc3)n1,CC(C)(C)P(C(C)(C)C)Nc1cccc(NP(c2ccccc2)c3ccccc3)n1,ligand,C(C)#N,41.053,-0.33,0.34,786,37.5,15.3,18,6.1,52.6,437.508,6.9472,437.508,6.9472,PGC,3/3/2025,Pincer LIG9,Pincer LIG9,Phosphine ligand,hydrogenation
1436,,,,GMT-oNF-2,300,87,-8,0,0,,,0.5,Acetonitrile,30,0.153480228,-0.047153959,21,CF,0,CC(C)(C)P(C(C)(C)C)Nc1nc(NP(C(C)(C)C)C(C)(C)C)ccc1,CC(C)(C)P(C(C)(C)C)Nc1nc(NP(C(C)(C)C)C(C)(C)C)ccc1,ligand,C(C)#N,41.053,-0.33,0.34,786,37.5,15.3,18,6.1,52.6,397.528,7.8932,397.528,7.8932,PGC,3/3/2025,Pincer LIG7,Pincer LIG7,Phosphine ligand,hydrogenation
1437,,,,GMT-oNF-2,300,87,-8,0,0,,,0.5,Acetonitrile,30,0.153480228,0.501828154,21,CF,0,c1(NP(c2ccccc2)c3ccccc3)nc(NP(c4ccccc4)c5ccccc5)ccc1,c1(NP(c2ccccc2)c3ccccc3)nc(NP(c4ccccc4)c5ccccc5)ccc1,ligand,C(C)#N,41.053,-0.33,0.34,786,37.5,15.3,18,6.1,52.6,477.488,6.0012,477.488,6.0012,PGC,3/3/2025,Pincer LIG8,Pincer LIG8,Phosphine ligand,hydrogenation
1438,,,,PMPerformance,300,-1,0,1,1,,,0.5,Acetonitrile,30,2.530907666,0.192377495,21,CF,0,CC(C)(C)P(C(C)(C)C)Nc1cccc(c2ncccc2)n1,CC(C)(C)P(C(C)(C)C)Nc1cccc(c2ncccc2)n1,ligand,C(C)#N,41.053,-0.33,0.34,786,37.5,15.3,18,6.1,52.6,315.401,5.5494,315.401,5.5494,PGC,3/3/2025,Pincer LIG10,Pincer LIG10,Phosphine ligand,hydrogenation
1439,,,,PMPerformance,300,-1,0,1,1,,,0.5,Acetonitrile,30,2.530907666,0.301890847,21,CF,0,CC(C)(C)P(C(C)(C)C)Nc1cccc(NP(c2ccccc2)c3ccccc3)n1,CC(C)(C)P(C(C)(C)C)Nc1cccc(NP(c2ccccc2)c3ccccc3)n1,ligand,C(C)#N,41.053,-0.33,0.34,786,37.5,15.3,18,6.1,52.6,437.508,6.9472,437.508,6.9472,PGC,3/3/2025,Pincer LIG9,Pincer LIG9,Phosphine ligand,hydrogenation
1440,,,,PMPerformance,300,-1,0,1,1,,,0.5,Acetonitrile,30,2.530907666,0.214135686,21,CF,0,CC(C)(C)P(C(C)(C)C)Nc1nc(NP(C(C)(C)C)C(C)(C)C)ccc1,CC(C)(C)P(C(C)(C)C)Nc1nc(NP(C(C)(C)C)C(C)(C)C)ccc1,ligand,C(C)#N,41.053,-0.33,0.34,786,37.5,15.3,18,6.1,52.6,397.528,7.8932,397.528,7.8932,PGC,3/3/2025,Pincer LIG7,Pincer LIG7,Phosphine ligand,hydrogenation
1441,,,,PMPerformance,300,-1,0,1,1,,,0.5,Acetonitrile,30,2.530907666,0.350091408,21,CF,0,c1(NP(c2ccccc2)c3ccccc3)nc(NP(c4ccccc4)c5ccccc5)ccc1,c1(NP(c2ccccc2)c3ccccc3)nc(NP(c4ccccc4)c5ccccc5)ccc1,ligand,C(C)#N,41.053,-0.33,0.34,786,37.5,15.3,18,6.1,52.6,477.488,6.0012,477.488,6.0012,PGC,3/3/2025,Pincer LIG8,Pincer LIG8,Phosphine ligand,hydrogenation
1442,,,,SS150101,300,-1,0,1,1,,,0.5,Ethanol,10,1.482130186,0.610526316,21,CF,0,CC(C)(C)P(C(C)(C)C)Nc1cccc(c2ncccc2)n1,CC(C)(C)P(C(C)(C)C)Nc1cccc(c2ncccc2)n1,ligand,C(C)O,46.069,-0.31,1.2,789,24.6,15.8,8.8,19.4,58.5,315.401,5.5494,315.401,5.5494,PGC,3/11/2025,Pincer LIG10,Pincer LIG10,Phosphine ligand,hydrogenation
1443,,,,SS150101,300,-1,0,1,1,,,0.5,Ethanol,10,1.482130186,0.955384615,21,CF,0,CC(C)(C)P(C(C)(C)C)Nc1cccc(NP(c2ccccc2)c3ccccc3)n1,CC(C)(C)P(C(C)(C)C)Nc1cccc(NP(c2ccccc2)c3ccccc3)n1,ligand,C(C)O,46.069,-0.31,1.2,789,24.6,15.8,8.8,19.4,58.5,437.508,6.9472,437.508,6.9472,PGC,3/11/2025,Pincer LIG9,Pincer LIG9,Phosphine ligand,hydrogenation
1444,,,,SS150101,300,-1,0,1,1,,,0.5,Ethanol,10,1.482130186,0.973799127,21,CF,0,CC(C)(C)P(C(C)(C)C)Nc1nc(NP(C(C)(C)C)C(C)(C)C)ccc1,CC(C)(C)P(C(C)(C)C)Nc1nc(NP(C(C)(C)C)C(C)(C)C)ccc1,ligand,C(C)O,46.069,-0.31,1.2,789,24.6,15.8,8.8,19.4,58.5,397.528,7.8932,397.528,7.8932,PGC,3/11/2025,Pincer LIG7,Pincer LIG7,Phosphine ligand,hydrogenation
1445,,,,SS150101,300,-1,0,1,1,,,0.5,Ethanol,10,1.482130186,0.787634409,21,CF,0,c1(NP(c2ccccc2)c3ccccc3)nc(NP(c4ccccc4)c5ccccc5)ccc1,c1(NP(c2ccccc2)c3ccccc3)nc(NP(c4ccccc4)c5ccccc5)ccc1,ligand,C(C)O,46.069,-0.31,1.2,789,24.6,15.8,8.8,19.4,58.5,477.488,6.0012,477.488,6.0012,PGC,3/11/2025,Pincer LIG8,Pincer LIG8,Phosphine ligand,hydrogenation
1446,,,,SS336,500,82,0,0,1,,,0.5,Ethanol,10,0.320534523,0.284210526,21,CF,0,CC(C)(C)P(C(C)(C)C)Nc1cccc(c2ncccc2)n1,CC(C)(C)P(C(C)(C)C)Nc1cccc(c2ncccc2)n1,ligand,C(C)O,46.069,-0.31,1.2,789,24.6,15.8,8.8,19.4,58.5,315.401,5.5494,315.401,5.5494,PGC,3/11/2025,Pincer LIG10,Pincer LIG10,Phosphine ligand,hydrogenation
1447,,,,SS336,500,82,0,0,1,,,0.5,Ethanol,10,0.320534523,0.784615385,21,CF,0,CC(C)(C)P(C(C)(C)C)Nc1cccc(NP(c2ccccc2)c3ccccc3)n1,CC(C)(C)P(C(C)(C)C)Nc1cccc(NP(c2ccccc2)c3ccccc3)n1,ligand,C(C)O,46.069,-0.31,1.2,789,24.6,15.8,8.8,19.4,58.5,437.508,6.9472,437.508,6.9472,PGC,3/11/2025,Pincer LIG9,Pincer LIG9,Phosphine ligand,hydrogenation
1448,,,,SS336,500,82,0,0,1,,,0.5,Ethanol,10,0.320534523,0.987336245,21,CF,0,CC(C)(C)P(C(C)(C)C)Nc1nc(NP(C(C)(C)C)C(C)(C)C)ccc1,CC(C)(C)P(C(C)(C)C)Nc1nc(NP(C(C)(C)C)C(C)(C)C)ccc1,ligand,C(C)O,46.069,-0.31,1.2,789,24.6,15.8,8.8,19.4,58.5,397.528,7.8932,397.528,7.8932,PGC,3/11/2025,Pincer LIG7,Pincer LIG7,Phosphine ligand,hydrogenation
1449,,,,SS336,500,82,0,0,1,,,0.5,Ethanol,10,0.320534523,0.822580645,21,CF,0,c1(NP(c2ccccc2)c3ccccc3)nc(NP(c4ccccc4)c5ccccc5)ccc1,c1(NP(c2ccccc2)c3ccccc3)nc(NP(c4ccccc4)c5ccccc5)ccc1,ligand,C(C)O,46.069,-0.31,1.2,789,24.6,15.8,8.8,19.4,58.5,477.488,6.0012,477.488,6.0012,PGC,3/11/2025,Pincer LIG8,Pincer LIG8,Phosphine ligand,hydrogenation
1450,,,,GMT-NC,200,-1,0,1,1,,,0.5,Ethanol,10,0.854564774,0.205263158,21,CF,0,CC(C)(C)P(C(C)(C)C)Nc1cccc(c2ncccc2)n1,CC(C)(C)P(C(C)(C)C)Nc1cccc(c2ncccc2)n1,ligand,C(C)O,46.069,-0.31,1.2,789,24.6,15.8,8.8,19.4,58.5,315.401,5.5494,315.401,5.5494,PGC,3/11/2025,Pincer LIG10,Pincer LIG10,Phosphine ligand,hydrogenation
1451,,,,GMT-NC,200,-1,0,1,1,,,0.5,Ethanol,10,0.854564774,-0.404615385,21,CF,0,CC(C)(C)P(C(C)(C)C)Nc1cccc(NP(c2ccccc2)c3ccccc3)n1,CC(C)(C)P(C(C)(C)C)Nc1cccc(NP(c2ccccc2)c3ccccc3)n1,ligand,C(C)O,46.069,-0.31,1.2,789,24.6,15.8,8.8,19.4,58.5,437.508,6.9472,437.508,6.9472,PGC,3/11/2025,Pincer LIG9,Pincer LIG9,Phosphine ligand,hydrogenation
1452,,,,GMT-NC,200,-1,0,1,1,,,0.5,Ethanol,10,0.854564774,0.995633188,21,CF,0,CC(C)(C)P(C(C)(C)C)Nc1nc(NP(C(C)(C)C)C(C)(C)C)ccc1,CC(C)(C)P(C(C)(C)C)Nc1nc(NP(C(C)(C)C)C(C)(C)C)ccc1,ligand,C(C)O,46.069,-0.31,1.2,789,24.6,15.8,8.8,19.4,58.5,397.528,7.8932,397.528,7.8932,PGC,3/11/2025,Pincer LIG7,Pincer LIG7,Phosphine ligand,hydrogenation
1453,,,,GMT-NC,200,-1,0,1,1,,,0.5,Ethanol,10,0.854564774,0.48655914,21,CF,0,c1(NP(c2ccccc2)c3ccccc3)nc(NP(c4ccccc4)c5ccccc5)ccc1,c1(NP(c2ccccc2)c3ccccc3)nc(NP(c4ccccc4)c5ccccc5)ccc1,ligand,C(C)O,46.069,-0.31,1.2,789,24.6,15.8,8.8,19.4,58.5,477.488,6.0012,477.488,6.0012,PGC,3/11/2025,Pincer LIG8,Pincer LIG8,Phosphine ligand,hydrogenation
1454,,,,SS150101,300,-1,0,1,1,,,0.5,Ethanol,30,1.482130186,0.65625,21,CF,0,CC(C)(C)P(C(C)(C)C)Nc1cccc(c2ncccc2)n1,CC(C)(C)P(C(C)(C)C)Nc1cccc(c2ncccc2)n1,ligand,C(C)O,46.069,-0.31,1.2,789,24.6,15.8,8.8,19.4,58.5,315.401,5.5494,315.401,5.5494,PGC,3/11/2025,Pincer LIG10,Pincer LIG10,Phosphine ligand,hydrogenation
1455,,,,SS150101,300,-1,0,1,1,,,0.5,Ethanol,30,1.482130186,0.446070878,21,CF,0,CC(C)(C)P(C(C)(C)C)Nc1cccc(NP(c2ccccc2)c3ccccc3)n1,CC(C)(C)P(C(C)(C)C)Nc1cccc(NP(c2ccccc2)c3ccccc3)n1,ligand,C(C)O,46.069,-0.31,1.2,789,24.6,15.8,8.8,19.4,58.5,437.508,6.9472,437.508,6.9472,PGC,3/11/2025,Pincer LIG9,Pincer LIG9,Phosphine ligand,hydrogenation
1456,,,,SS150101,300,-1,0,1,1,,,0.5,Ethanol,30,1.482130186,0.809756098,21,CF,0,c1(NP(c2ccccc2)c3ccccc3)nc(NP(c4ccccc4)c5ccccc5)ccc1,c1(NP(c2ccccc2)c3ccccc3)nc(NP(c4ccccc4)c5ccccc5)ccc1,ligand,C(C)O,46.069,-0.31,1.2,789,24.6,15.8,8.8,19.4,58.5,477.488,6.0012,477.488,6.0012,PGC,3/11/2025,Pincer LIG8,Pincer LIG8,Phosphine ligand,hydrogenation
1457,,,,SS336,500,82,0,0,1,,,0.5,Ethanol,30,0.320534523,0.55078125,21,CF,0,CC(C)(C)P(C(C)(C)C)Nc1cccc(c2ncccc2)n1,CC(C)(C)P(C(C)(C)C)Nc1cccc(c2ncccc2)n1,ligand,C(C)O,46.069,-0.31,1.2,789,24.6,15.8,8.8,19.4,58.5,315.401,5.5494,315.401,5.5494,PGC,3/11/2025,Pincer LIG10,Pincer LIG10,Phosphine ligand,hydrogenation
1458,,,,SS336,500,82,0,0,1,,,0.5,Ethanol,30,0.320534523,0.993836672,21,CF,0,CC(C)(C)P(C(C)(C)C)Nc1cccc(NP(c2ccccc2)c3ccccc3)n1,CC(C)(C)P(C(C)(C)C)Nc1cccc(NP(c2ccccc2)c3ccccc3)n1,ligand,C(C)O,46.069,-0.31,1.2,789,24.6,15.8,8.8,19.4,58.5,437.508,6.9472,437.508,6.9472,PGC,3/11/2025,Pincer LIG9,Pincer LIG9,Phosphine ligand,hydrogenation
1459,,,,SS336,500,82,0,0,1,,,0.5,Ethanol,30,0.320534523,0.931707317,21,CF,0,c1(NP(c2ccccc2)c3ccccc3)nc(NP(c4ccccc4)c5ccccc5)ccc1,c1(NP(c2ccccc2)c3ccccc3)nc(NP(c4ccccc4)c5ccccc5)ccc1,ligand,C(C)O,46.069,-0.31,1.2,789,24.6,15.8,8.8,19.4,58.5,477.488,6.0012,477.488,6.0012,PGC,3/11/2025,Pincer LIG8,Pincer LIG8,Phosphine ligand,hydrogenation
1460,,,,GMT-NC,200,-1,0,1,1,,,0.5,Ethanol,30,0.854564774,0.3359375,21,CF,0,CC(C)(C)P(C(C)(C)C)Nc1cccc(c2ncccc2)n1,CC(C)(C)P(C(C)(C)C)Nc1cccc(c2ncccc2)n1,ligand,C(C)O,46.069,-0.31,1.2,789,24.6,15.8,8.8,19.4,58.5,315.401,5.5494,315.401,5.5494,PGC,3/11/2025,Pincer LIG10,Pincer LIG10,Phosphine ligand,hydrogenation
1461,,,,GMT-NC,200,-1,0,1,1,,,0.5,Ethanol,30,0.854564774,0.357473035,21,CF,0,CC(C)(C)P(C(C)(C)C)Nc1cccc(NP(c2ccccc2)c3ccccc3)n1,CC(C)(C)P(C(C)(C)C)Nc1cccc(NP(c2ccccc2)c3ccccc3)n1,ligand,C(C)O,46.069,-0.31,1.2,789,24.6,15.8,8.8,19.4,58.5,437.508,6.9472,437.508,6.9472,PGC,3/11/2025,Pincer LIG9,Pincer LIG9,Phosphine ligand,hydrogenation
1462,,,,GMT-NC,200,-1,0,1,1,,,0.5,Ethanol,30,0.854564774,0.78902439,21,CF,0,c1(NP(c2ccccc2)c3ccccc3)nc(NP(c4ccccc4)c5ccccc5)ccc1,c1(NP(c2ccccc2)c3ccccc3)nc(NP(c4ccccc4)c5ccccc5)ccc1,ligand,C(C)O,46.069,-0.31,1.2,789,24.6,15.8,8.8,19.4,58.5,477.488,6.0012,477.488,6.0012,PGC,3/11/2025,Pincer LIG8,Pincer LIG8,Phosphine ligand,hydrogenation
1463,,,,DM150,150,59,0,0,1,,,0.5,Ethanol,10,0.02,0.925339367,21,CF,0,CC(C)(C)P(C(C)(C)C)Nc1cccc(c2ncccc2)n1,CC(C)(C)P(C(C)(C)C)Nc1cccc(c2ncccc2)n1,ligand,C(C)O,46.069,-0.31,1.2,789,24.6,15.8,8.8,19.4,58.5,315.401,5.5494,315.401,5.5494,PGC,3/13/2025,Pincer LIG10,Pincer LIG10,Phosphine ligand,hydrogenation
1464,,,,DM150,150,59,0,0,1,,,0.5,Ethanol,10,0.02,0.959206174,21,CF,0,CC(C)(C)P(C(C)(C)C)Nc1nc(NP(C(C)(C)C)C(C)(C)C)ccc1,CC(C)(C)P(C(C)(C)C)Nc1nc(NP(C(C)(C)C)C(C)(C)C)ccc1,ligand,C(C)O,46.069,-0.31,1.2,789,24.6,15.8,8.8,19.4,58.5,397.528,7.8932,397.528,7.8932,PGC,3/13/2025,Pincer LIG7,Pincer LIG7,Phosphine ligand,hydrogenation
1465,,,,DM150,150,59,0,0,1,,,0.5,Ethanol,10,0.02,0.958388375,21,CF,0,c1(NP(c2ccccc2)c3ccccc3)nc(NP(c4ccccc4)c5ccccc5)ccc1,c1(NP(c2ccccc2)c3ccccc3)nc(NP(c4ccccc4)c5ccccc5)ccc1,ligand,C(C)O,46.069,-0.31,1.2,789,24.6,15.8,8.8,19.4,58.5,477.488,6.0012,477.488,6.0012,PGC,3/13/2025,Pincer LIG8,Pincer LIG8,Phosphine ligand,hydrogenation
1466,,,,DM300,300,59,-37.5,0,0,,,0.5,Ethanol,10,0.078074137,0.860859729,21,CF,0,CC(C)(C)P(C(C)(C)C)Nc1cccc(c2ncccc2)n1,CC(C)(C)P(C(C)(C)C)Nc1cccc(c2ncccc2)n1,ligand,C(C)O,46.069,-0.31,1.2,789,24.6,15.8,8.8,19.4,58.5,315.401,5.5494,315.401,5.5494,PGC,3/13/2025,Pincer LIG10,Pincer LIG10,Phosphine ligand,hydrogenation
1467,,,,DM300,300,59,-37.5,0,0,,,0.5,Ethanol,10,0.078074137,0.969680265,21,CF,0,CC(C)(C)P(C(C)(C)C)Nc1nc(NP(C(C)(C)C)C(C)(C)C)ccc1,CC(C)(C)P(C(C)(C)C)Nc1nc(NP(C(C)(C)C)C(C)(C)C)ccc1,ligand,C(C)O,46.069,-0.31,1.2,789,24.6,15.8,8.8,19.4,58.5,397.528,7.8932,397.528,7.8932,PGC,3/13/2025,Pincer LIG7,Pincer LIG7,Phosphine ligand,hydrogenation
1468,,,,DM300,300,59,-37.5,0,0,,,0.5,Ethanol,10,0.078074137,0.980184941,21,CF,0,c1(NP(c2ccccc2)c3ccccc3)nc(NP(c4ccccc4)c5ccccc5)ccc1,c1(NP(c2ccccc2)c3ccccc3)nc(NP(c4ccccc4)c5ccccc5)ccc1,ligand,C(C)O,46.069,-0.31,1.2,789,24.6,15.8,8.8,19.4,58.5,477.488,6.0012,477.488,6.0012,PGC,3/13/2025,Pincer LIG8,Pincer LIG8,Phosphine ligand,hydrogenation
1469,,,,GMT-oNF-2,300,87,-8,0,0,,,0.5,Ethanol,10,0.195522762,-0.030542986,21,CF,0,CC(C)(C)P(C(C)(C)C)Nc1cccc(c2ncccc2)n1,CC(C)(C)P(C(C)(C)C)Nc1cccc(c2ncccc2)n1,ligand,C(C)O,46.069,-0.31,1.2,789,24.6,15.8,8.8,19.4,58.5,315.401,5.5494,315.401,5.5494,PGC,3/13/2025,Pincer LIG10,Pincer LIG10,Phosphine ligand,hydrogenation
1470,,,,GMT-oNF-2,300,87,-8,0,0,,,0.5,Ethanol,10,0.195522762,0.952590959,21,CF,0,CC(C)(C)P(C(C)(C)C)Nc1nc(NP(C(C)(C)C)C(C)(C)C)ccc1,CC(C)(C)P(C(C)(C)C)Nc1nc(NP(C(C)(C)C)C(C)(C)C)ccc1,ligand,C(C)O,46.069,-0.31,1.2,789,24.6,15.8,8.8,19.4,58.5,397.528,7.8932,397.528,7.8932,PGC,3/13/2025,Pincer LIG7,Pincer LIG7,Phosphine ligand,hydrogenation
1471,,,,GMT-oNF-2,300,87,-8,0,0,,,0.5,Ethanol,10,0.195522762,0.622192867,21,CF,0,c1(NP(c2ccccc2)c3ccccc3)nc(NP(c4ccccc4)c5ccccc5)ccc1,c1(NP(c2ccccc2)c3ccccc3)nc(NP(c4ccccc4)c5ccccc5)ccc1,ligand,C(C)O,46.069,-0.31,1.2,789,24.6,15.8,8.8,19.4,58.5,477.488,6.0012,477.488,6.0012,PGC,3/13/2025,Pincer LIG8,Pincer LIG8,Phosphine ligand,hydrogenation
1472,,,,PMPerformance,300,-1,0,1,1,,,0.5,Ethanol,10,0.538615965,0.081447964,21,CF,0,CC(C)(C)P(C(C)(C)C)Nc1cccc(c2ncccc2)n1,CC(C)(C)P(C(C)(C)C)Nc1cccc(c2ncccc2)n1,ligand,C(C)O,46.069,-0.31,1.2,789,24.6,15.8,8.8,19.4,58.5,315.401,5.5494,315.401,5.5494,PGC,3/13/2025,Pincer LIG10,Pincer LIG10,Phosphine ligand,hydrogenation
1473,,,,PMPerformance,300,-1,0,1,1,,,0.5,Ethanol,10,0.538615965,0.975744212,21,CF,0,CC(C)(C)P(C(C)(C)C)Nc1nc(NP(C(C)(C)C)C(C)(C)C)ccc1,CC(C)(C)P(C(C)(C)C)Nc1nc(NP(C(C)(C)C)C(C)(C)C)ccc1,ligand,C(C)O,46.069,-0.31,1.2,789,24.6,15.8,8.8,19.4,58.5,397.528,7.8932,397.528,7.8932,PGC,3/13/2025,Pincer LIG7,Pincer LIG7,Phosphine ligand,hydrogenation
1474,,,,PMPerformance,300,-1,0,1,1,,,0.5,Ethanol,10,0.538615965,0.346103038,21,CF,0,c1(NP(c2ccccc2)c3ccccc3)nc(NP(c4ccccc4)c5ccccc5)ccc1,c1(NP(c2ccccc2)c3ccccc3)nc(NP(c4ccccc4)c5ccccc5)ccc1,ligand,C(C)O,46.069,-0.31,1.2,789,24.6,15.8,8.8,19.4,58.5,477.488,6.0012,477.488,6.0012,PGC,3/13/2025,Pincer LIG8,Pincer LIG8,Phosphine ligand,hydrogenation
1475,,,,DM150,150,59,0,0,1,,,0.5,Ethanol,30,0.02,0.892420538,21,CF,0,CC(C)(C)P(C(C)(C)C)Nc1cccc(c2ncccc2)n1,CC(C)(C)P(C(C)(C)C)Nc1cccc(c2ncccc2)n1,ligand,C(C)O,46.069,-0.31,1.2,789,24.6,15.8,8.8,19.4,58.5,315.401,5.5494,315.401,5.5494,PGC,3/13/2025,Pincer LIG10,Pincer LIG10,Phosphine ligand,hydrogenation
1476,,,,DM150,150,59,0,0,1,,,0.5,Ethanol,30,0.02,0.869565217,21,CF,0,CC(C)(C)P(C(C)(C)C)Nc1nc(NP(C(C)(C)C)C(C)(C)C)ccc1,CC(C)(C)P(C(C)(C)C)Nc1nc(NP(C(C)(C)C)C(C)(C)C)ccc1,ligand,C(C)O,46.069,-0.31,1.2,789,24.6,15.8,8.8,19.4,58.5,397.528,7.8932,397.528,7.8932,PGC,3/13/2025,Pincer LIG7,Pincer LIG7,Phosphine ligand,hydrogenation
1477,,,,DM150,150,59,0,0,1,,,0.5,Ethanol,30,0.02,0.964344942,21,CF,0,c1(NP(c2ccccc2)c3ccccc3)nc(NP(c4ccccc4)c5ccccc5)ccc1,c1(NP(c2ccccc2)c3ccccc3)nc(NP(c4ccccc4)c5ccccc5)ccc1,ligand,C(C)O,46.069,-0.31,1.2,789,24.6,15.8,8.8,19.4,58.5,477.488,6.0012,477.488,6.0012,PGC,3/13/2025,Pincer LIG8,Pincer LIG8,Phosphine ligand,hydrogenation
1478,,,,DM300,300,59,-37.5,0,0,,,0.5,Ethanol,30,0.078074137,0.872860636,21,CF,0,CC(C)(C)P(C(C)(C)C)Nc1cccc(c2ncccc2)n1,CC(C)(C)P(C(C)(C)C)Nc1cccc(c2ncccc2)n1,ligand,C(C)O,46.069,-0.31,1.2,789,24.6,15.8,8.8,19.4,58.5,315.401,5.5494,315.401,5.5494,PGC,3/13/2025,Pincer LIG10,Pincer LIG10,Phosphine ligand,hydrogenation
1479,,,,DM300,300,59,-37.5,0,0,,,0.5,Ethanol,30,0.078074137,0.956521739,21,CF,0,CC(C)(C)P(C(C)(C)C)Nc1nc(NP(C(C)(C)C)C(C)(C)C)ccc1,CC(C)(C)P(C(C)(C)C)Nc1nc(NP(C(C)(C)C)C(C)(C)C)ccc1,ligand,C(C)O,46.069,-0.31,1.2,789,24.6,15.8,8.8,19.4,58.5,397.528,7.8932,397.528,7.8932,PGC,3/13/2025,Pincer LIG7,Pincer LIG7,Phosphine ligand,hydrogenation
1480,,,,DM300,300,59,-37.5,0,0,,,0.5,Ethanol,30,0.078074137,0.980099502,21,CF,0,c1(NP(c2ccccc2)c3ccccc3)nc(NP(c4ccccc4)c5ccccc5)ccc1,c1(NP(c2ccccc2)c3ccccc3)nc(NP(c4ccccc4)c5ccccc5)ccc1,ligand,C(C)O,46.069,-0.31,1.2,789,24.6,15.8,8.8,19.4,58.5,477.488,6.0012,477.488,6.0012,PGC,3/13/2025,Pincer LIG8,Pincer LIG8,Phosphine ligand,hydrogenation
1481,,,,GMT-oNF-2,300,87,-8,0,0,,,0.5,Ethanol,30,0.195522762,-0.040342298,21,CF,0,CC(C)(C)P(C(C)(C)C)Nc1cccc(c2ncccc2)n1,CC(C)(C)P(C(C)(C)C)Nc1cccc(c2ncccc2)n1,ligand,C(C)O,46.069,-0.31,1.2,789,24.6,15.8,8.8,19.4,58.5,315.401,5.5494,315.401,5.5494,PGC,3/13/2025,Pincer LIG10,Pincer LIG10,Phosphine ligand,hydrogenation
1482,,,,GMT-oNF-2,300,87,-8,0,0,,,0.5,Ethanol,30,0.195522762,0.398839138,21,CF,0,c1(NP(c2ccccc2)c3ccccc3)nc(NP(c4ccccc4)c5ccccc5)ccc1,c1(NP(c2ccccc2)c3ccccc3)nc(NP(c4ccccc4)c5ccccc5)ccc1,ligand,C(C)O,46.069,-0.31,1.2,789,24.6,15.8,8.8,19.4,58.5,477.488,6.0012,477.488,6.0012,PGC,3/13/2025,Pincer LIG8,Pincer LIG8,Phosphine ligand,hydrogenation
1483,,,,PMPerformance,300,-1,0,1,1,,,0.5,Ethanol,30,0.538615965,-0.096577017,21,CF,0,CC(C)(C)P(C(C)(C)C)Nc1cccc(c2ncccc2)n1,CC(C)(C)P(C(C)(C)C)Nc1cccc(c2ncccc2)n1,ligand,C(C)O,46.069,-0.31,1.2,789,24.6,15.8,8.8,19.4,58.5,315.401,5.5494,315.401,5.5494,PGC,3/13/2025,Pincer LIG10,Pincer LIG10,Phosphine ligand,hydrogenation
1484,,,,PMPerformance,300,-1,0,1,1,,,0.5,Ethanol,30,0.538615965,-0.009950249,21,CF,0,c1(NP(c2ccccc2)c3ccccc3)nc(NP(c4ccccc4)c5ccccc5)ccc1,c1(NP(c2ccccc2)c3ccccc3)nc(NP(c4ccccc4)c5ccccc5)ccc1,ligand,C(C)O,46.069,-0.31,1.2,789,24.6,15.8,8.8,19.4,58.5,477.488,6.0012,477.488,6.0012,PGC,3/13/2025,Pincer LIG8,Pincer LIG8,Phosphine ligand,hydrogenation
1485,,,,SeppurePT,300,-1,0,1,1,,,0.5,Ethanol,10,0.0141,-0.118471338,21,CF,0,CC(C)(C)P(C(C)(C)C)Nc1cccc(c2ncccc2)n1,CC(C)(C)P(C(C)(C)C)Nc1cccc(c2ncccc2)n1,ligand,C(C)O,46.069,-0.31,1.2,789,24.6,15.8,8.8,19.4,58.5,315.401,5.5494,315.401,5.5494,PGC,3/20/2025,Pincer LIG10,Pincer LIG10,Phosphine ligand,hydrogenation
1486,,,,SeppurePT,300,-1,0,1,1,,,0.5,Ethanol,10,0.0141,0.937697994,21,CF,0,c1(NP(c2ccccc2)c3ccccc3)nc(NP(c4ccccc4)c5ccccc5)ccc1,c1(NP(c2ccccc2)c3ccccc3)nc(NP(c4ccccc4)c5ccccc5)ccc1,ligand,C(C)O,46.069,-0.31,1.2,789,24.6,15.8,8.8,19.4,58.5,477.488,6.0012,477.488,6.0012,PGC,3/20/2025,Pincer LIG8,Pincer LIG8,Phosphine ligand,hydrogenation
1487,,,,SeppurePT,300,-1,0,1,1,,,0.5,Ethanol,20,0.0141,-0.018696884,21,CF,0,CC(C)(C)P(C(C)(C)C)Nc1cccc(c2ncccc2)n1,CC(C)(C)P(C(C)(C)C)Nc1cccc(c2ncccc2)n1,ligand,C(C)O,46.069,-0.31,1.2,789,24.6,15.8,8.8,19.4,58.5,315.401,5.5494,315.401,5.5494,PGC,3/20/2025,Pincer LIG10,Pincer LIG10,Phosphine ligand,hydrogenation
1488,,,,SeppurePT,300,-1,0,1,1,,,0.5,Ethanol,20,0.0141,0.919678715,21,CF,0,c1(NP(c2ccccc2)c3ccccc3)nc(NP(c4ccccc4)c5ccccc5)ccc1,c1(NP(c2ccccc2)c3ccccc3)nc(NP(c4ccccc4)c5ccccc5)ccc1,ligand,C(C)O,46.069,-0.31,1.2,789,24.6,15.8,8.8,19.4,58.5,477.488,6.0012,477.488,6.0012,PGC,3/20/2025,Pincer LIG8,Pincer LIG8,Phosphine ligand,hydrogenation
1489,,,,SS150101,300,-1,0,1,1,,,0.5,Acetonitrile,10,3.30137418,0.040235491,21,CF,0,[H][Ru]12(Cl)(C=O)[N]3=C(N[P](C(C)(C)C)2C(C)(C)C)C=CC=C3N[P](C(C)(C)C)1C(C)(C)C,[H][Ru]12(Cl)(C=O)[N]3=C(N[P](C(C)(C)C)2C(C)(C)C)C=CC=C3N[P](C(C)(C)C)1C(C)(C)C,metal_catalyst,C(C)#N,41.053,-0.33,0.34,786,37.5,15.3,18,6.1,52.6,564.077,8.0384,564.077,8.0384,Pincer5,3/3/2025,Pincer5,Pincer5,Transition metal complex,hydrogenation
1490,,,,SS336,500,82,0,0,1,,,0.5,Acetonitrile,10,0.45587198,0.892391834,21,CF,0,[H][Ru]12(Cl)(C=O)[N]3=C(N[P](C(C)(C)C)2C(C)(C)C)C=CC=C3N[P](C(C)(C)C)1C(C)(C)C,[H][Ru]12(Cl)(C=O)[N]3=C(N[P](C(C)(C)C)2C(C)(C)C)C=CC=C3N[P](C(C)(C)C)1C(C)(C)C,metal_catalyst,C(C)#N,41.053,-0.33,0.34,786,37.5,15.3,18,6.1,52.6,564.077,8.0384,564.077,8.0384,Pincer5,3/3/2025,Pincer5,Pincer5,Transition metal complex,hydrogenation
1491,,,,GMT-NC,200,-1,0,1,1,,,0.5,Acetonitrile,10,1.819539983,0.736919111,21,CF,0,[H][Ru]12(Cl)(C=O)[N]3=C(N[P](C(C)(C)C)2C(C)(C)C)C=CC=C3N[P](C(C)(C)C)1C(C)(C)C,[H][Ru]12(Cl)(C=O)[N]3=C(N[P](C(C)(C)C)2C(C)(C)C)C=CC=C3N[P](C(C)(C)C)1C(C)(C)C,metal_catalyst,C(C)#N,41.053,-0.33,0.34,786,37.5,15.3,18,6.1,52.6,564.077,8.0384,564.077,8.0384,Pincer5,3/3/2025,Pincer5,Pincer5,Transition metal complex,hydrogenation
1492,,,,SS150101,300,-1,0,1,1,,,0.5,Acetonitrile,30,3.30137418,0.072802009,21,CF,0,[H][Ru]12(Cl)(C=O)[N]3=C(N[P](C(C)(C)C)2C(C)(C)C)C=CC=C3N[P](C(C)(C)C)1C(C)(C)C,[H][Ru]12(Cl)(C=O)[N]3=C(N[P](C(C)(C)C)2C(C)(C)C)C=CC=C3N[P](C(C)(C)C)1C(C)(C)C,metal_catalyst,C(C)#N,41.053,-0.33,0.34,786,37.5,15.3,18,6.1,52.6,564.077,8.0384,564.077,8.0384,Pincer5,3/3/2025,Pincer5,Pincer5,Transition metal complex,hydrogenation
1493,,,,SS336,500,82,0,0,1,,,0.5,Acetonitrile,30,0.45587198,0.867019813,21,CF,0,[H][Ru]12(Cl)(C=O)[N]3=C(N[P](C(C)(C)C)2C(C)(C)C)C=CC=C3N[P](C(C)(C)C)1C(C)(C)C,[H][Ru]12(Cl)(C=O)[N]3=C(N[P](C(C)(C)C)2C(C)(C)C)C=CC=C3N[P](C(C)(C)C)1C(C)(C)C,metal_catalyst,C(C)#N,41.053,-0.33,0.34,786,37.5,15.3,18,6.1,52.6,564.077,8.0384,564.077,8.0384,Pincer5,3/3/2025,Pincer5,Pincer5,Transition metal complex,hydrogenation
1494,,,,GMT-NC,200,-1,0,1,1,,,0.5,Acetonitrile,30,1.819539983,0.659552146,21,CF,0,[H][Ru]12(Cl)(C=O)[N]3=C(N[P](C(C)(C)C)2C(C)(C)C)C=CC=C3N[P](C(C)(C)C)1C(C)(C)C,[H][Ru]12(Cl)(C=O)[N]3=C(N[P](C(C)(C)C)2C(C)(C)C)C=CC=C3N[P](C(C)(C)C)1C(C)(C)C,metal_catalyst,C(C)#N,41.053,-0.33,0.34,786,37.5,15.3,18,6.1,52.6,564.077,8.0384,564.077,8.0384,Pincer5,3/3/2025,Pincer5,Pincer5,Transition metal complex,hydrogenation
1495,,,,PMPerformance,300,-1,0,1,1,,,0.5,Acetonitrile,10,2.530907666,0.355660721,21,CF,0,O[Fe]12(n3c(c4n1c(N[P]2(C(C)(C)C)C(C)(C)C)ccc4)cccc3)O,O[Fe]12(n3c(c4n1c(N[P]2(C(C)(C)C)C(C)(C)C)ccc4)cccc3)O,metal_catalyst,C(C)#N,41.053,-0.33,0.34,786,37.5,15.3,18,6.1,52.6,405.26,3.6923,405.26,3.6923,Pincer13,3/3/2025,Pincer13,Pincer13,Transition metal complex,hydrogenation
1496,,,,DM150,150,59,0,0,1,,,0.5,Acetonitrile,10,0.177021216,0.891336003,21,CF,0,O[Fe]12(n3c(c4n1c(N[P]2(C(C)(C)C)C(C)(C)C)ccc4)cccc3)O,O[Fe]12(n3c(c4n1c(N[P]2(C(C)(C)C)C(C)(C)C)ccc4)cccc3)O,metal_catalyst,C(C)#N,41.053,-0.33,0.34,786,37.5,15.3,18,6.1,52.6,405.26,3.6923,405.26,3.6923,Pincer13,3/3/2025,Pincer13,Pincer13,Transition metal complex,hydrogenation
1497,,,,DM300,300,59,-37.5,0,0,,,0.5,Acetonitrile,10,0.51909254,0.890486591,21,CF,0,O[Fe]12(n3c(c4n1c(N[P]2(C(C)(C)C)C(C)(C)C)ccc4)cccc3)O,O[Fe]12(n3c(c4n1c(N[P]2(C(C)(C)C)C(C)(C)C)ccc4)cccc3)O,metal_catalyst,C(C)#N,41.053,-0.33,0.34,786,37.5,15.3,18,6.1,52.6,405.26,3.6923,405.26,3.6923,Pincer13,3/3/2025,Pincer13,Pincer13,Transition metal complex,hydrogenation
1498,,,,GMT-oNF-2,300,87,-8,0,0,,,0.5,Acetonitrile,10,0.153480228,0.378716175,21,CF,0,O[Fe]12(n3c(c4n1c(N[P]2(C(C)(C)C)C(C)(C)C)ccc4)cccc3)O,O[Fe]12(n3c(c4n1c(N[P]2(C(C)(C)C)C(C)(C)C)ccc4)cccc3)O,metal_catalyst,C(C)#N,41.053,-0.33,0.34,786,37.5,15.3,18,6.1,52.6,405.26,3.6923,405.26,3.6923,Pincer13,3/3/2025,Pincer13,Pincer13,Transition metal complex,hydrogenation
1499,,,,PMPerformance,300,-1,0,1,1,,,0.5,Acetonitrile,30,2.530907666,0.111614731,21,CF,0,O[Fe]12(n3c(c4n1c(N[P]2(C(C)(C)C)C(C)(C)C)ccc4)cccc3)O,O[Fe]12(n3c(c4n1c(N[P]2(C(C)(C)C)C(C)(C)C)ccc4)cccc3)O,metal_catalyst,C(C)#N,41.053,-0.33,0.34,786,37.5,15.3,18,6.1,52.6,405.26,3.6923,405.26,3.6923,Pincer13,3/3/2025,Pincer13,Pincer13,Transition metal complex,hydrogenation
1500,,,,DM150,150,59,0,0,1,,,0.5,Acetonitrile,30,0.177021216,0.862849049,21,CF,0,O[Fe]12(n3c(c4n1c(N[P]2(C(C)(C)C)C(C)(C)C)ccc4)cccc3)O,O[Fe]12(n3c(c4n1c(N[P]2(C(C)(C)C)C(C)(C)C)ccc4)cccc3)O,metal_catalyst,C(C)#N,41.053,-0.33,0.34,786,37.5,15.3,18,6.1,52.6,405.26,3.6923,405.26,3.6923,Pincer13,3/3/2025,Pincer13,Pincer13,Transition metal complex,hydrogenation
1501,,,,DM300,300,59,-37.5,0,0,,,0.5,Acetonitrile,30,0.51909254,0.857749899,21,CF,0,O[Fe]12(n3c(c4n1c(N[P]2(C(C)(C)C)C(C)(C)C)ccc4)cccc3)O,O[Fe]12(n3c(c4n1c(N[P]2(C(C)(C)C)C(C)(C)C)ccc4)cccc3)O,metal_catalyst,C(C)#N,41.053,-0.33,0.34,786,37.5,15.3,18,6.1,52.6,405.26,3.6923,405.26,3.6923,Pincer13,3/3/2025,Pincer13,Pincer13,Transition metal complex,hydrogenation
1502,,,,GMT-oNF-2,300,87,-8,0,0,,,0.5,Acetonitrile,30,0.153480228,0.193727236,21,CF,0,O[Fe]12(n3c(c4n1c(N[P]2(C(C)(C)C)C(C)(C)C)ccc4)cccc3)O,O[Fe]12(n3c(c4n1c(N[P]2(C(C)(C)C)C(C)(C)C)ccc4)cccc3)O,metal_catalyst,C(C)#N,41.053,-0.33,0.34,786,37.5,15.3,18,6.1,52.6,405.26,3.6923,405.26,3.6923,Pincer13,3/3/2025,Pincer13,Pincer13,Transition metal complex,hydrogenation
1503,,,,SS150101,300,-1,0,1,1,,,0.5,Ethanol,10,1.482130186,0.74845148,21,CF,0,Cl[Ni]12[N]3=C(N[P]2(C(C)(C)C)C(C)(C)C)C=CC=C3N[P]1(c4ccccc4)c5ccccc5,Cl[Ni]12[N]3=C(N[P]2(C(C)(C)C)C(C)(C)C)C=CC=C3N[P]1(c4ccccc4)c5ccccc5,metal_catalyst,C(C)O,46.069,-0.31,1.2,789,24.6,15.8,8.8,19.4,58.5,531.654,7.6342,531.654,7.6342,Pincer4,3/4/2025,Pincer4,Pincer4,Transition metal complex,hydrogenation
1504,,,,SS336,500,82,0,0,1,,,0.5,Ethanol,10,0.320534523,0.942704749,21,CF,0,Cl[Ni]12[N]3=C(N[P]2(C(C)(C)C)C(C)(C)C)C=CC=C3N[P]1(c4ccccc4)c5ccccc5,Cl[Ni]12[N]3=C(N[P]2(C(C)(C)C)C(C)(C)C)C=CC=C3N[P]1(c4ccccc4)c5ccccc5,metal_catalyst,C(C)O,46.069,-0.31,1.2,789,24.6,15.8,8.8,19.4,58.5,531.654,7.6342,531.654,7.6342,Pincer4,3/4/2025,Pincer4,Pincer4,Transition metal complex,hydrogenation
1505,,,,GMT-NC,200,-1,0,1,1,,,0.5,Ethanol,10,0.854564774,0.907727854,21,CF,0,Cl[Ni]12[N]3=C(N[P]2(C(C)(C)C)C(C)(C)C)C=CC=C3N[P]1(c4ccccc4)c5ccccc5,Cl[Ni]12[N]3=C(N[P]2(C(C)(C)C)C(C)(C)C)C=CC=C3N[P]1(c4ccccc4)c5ccccc5,metal_catalyst,C(C)O,46.069,-0.31,1.2,789,24.6,15.8,8.8,19.4,58.5,531.654,7.6342,531.654,7.6342,Pincer4,3/4/2025,Pincer4,Pincer4,Transition metal complex,hydrogenation
1506,,,,SS150101,300,-1,0,1,1,,,0.5,Ethanol,30,1.482130186,0.596759512,21,CF,0,Cl[Ni]12[N]3=C(N[P]2(C(C)(C)C)C(C)(C)C)C=CC=C3N[P]1(c4ccccc4)c5ccccc5,Cl[Ni]12[N]3=C(N[P]2(C(C)(C)C)C(C)(C)C)C=CC=C3N[P]1(c4ccccc4)c5ccccc5,metal_catalyst,C(C)O,46.069,-0.31,1.2,789,24.6,15.8,8.8,19.4,58.5,531.654,7.6342,531.654,7.6342,Pincer4,3/4/2025,Pincer4,Pincer4,Transition metal complex,hydrogenation
1507,,,,SS336,500,82,0,0,1,,,0.5,Ethanol,30,0.320534523,0.872838158,21,CF,0,Cl[Ni]12[N]3=C(N[P]2(C(C)(C)C)C(C)(C)C)C=CC=C3N[P]1(c4ccccc4)c5ccccc5,Cl[Ni]12[N]3=C(N[P]2(C(C)(C)C)C(C)(C)C)C=CC=C3N[P]1(c4ccccc4)c5ccccc5,metal_catalyst,C(C)O,46.069,-0.31,1.2,789,24.6,15.8,8.8,19.4,58.5,531.654,7.6342,531.654,7.6342,Pincer4,3/4/2025,Pincer4,Pincer4,Transition metal complex,hydrogenation
1508,,,,GMT-NC,200,-1,0,1,1,,,0.5,Ethanol,30,0.854564774,0.744857091,21,CF,0,Cl[Ni]12[N]3=C(N[P]2(C(C)(C)C)C(C)(C)C)C=CC=C3N[P]1(c4ccccc4)c5ccccc5,Cl[Ni]12[N]3=C(N[P]2(C(C)(C)C)C(C)(C)C)C=CC=C3N[P]1(c4ccccc4)c5ccccc5,metal_catalyst,C(C)O,46.069,-0.31,1.2,789,24.6,15.8,8.8,19.4,58.5,531.654,7.6342,531.654,7.6342,Pincer4,3/4/2025,Pincer4,Pincer4,Transition metal complex,hydrogenation
1509,,,,SeppurePT,300,-1,0,1,1,,,0.5,Ethanol,10,0.0141,0.937662214,21,CF,0,[H][Ru]12(Cl)(C=O)[N]3=C(N[P](C(C)(C)C)2C(C)(C)C)C=CC=C3N[P](C(C)(C)C)1C(C)(C)C,[H][Ru]12(Cl)(C=O)[N]3=C(N[P](C(C)(C)C)2C(C)(C)C)C=CC=C3N[P](C(C)(C)C)1C(C)(C)C,metal_catalyst,C(C)O,46.069,-0.31,1.2,789,24.6,15.8,8.8,19.4,58.5,564.077,8.0384,564.077,8.0384,Pincer5,3/10/2025,Pincer5,Pincer5,Transition metal complex,hydrogenation
1510,,,,SeppurePT,300,-1,0,1,1,,,0.5,Ethanol,20,0.0141,0.932366826,21,CF,0,[H][Ru]12(Cl)(C=O)[N]3=C(N[P](C(C)(C)C)2C(C)(C)C)C=CC=C3N[P](C(C)(C)C)1C(C)(C)C,[H][Ru]12(Cl)(C=O)[N]3=C(N[P](C(C)(C)C)2C(C)(C)C)C=CC=C3N[P](C(C)(C)C)1C(C)(C)C,metal_catalyst,C(C)O,46.069,-0.31,1.2,789,24.6,15.8,8.8,19.4,58.5,564.077,8.0384,564.077,8.0384,Pincer5,3/10/2025,Pincer5,Pincer5,Transition metal complex,hydrogenation
1511,,,,PMPerformance,300,-1,0,1,1,,,0.5,Ethanol,10,0.538615965,0.327656859,21,CF,0,[H][Ru]12(C=O)(n3c(c4n2cccc4)cccc3N[P]1(C(C)(C)C)C(C)(C)C)Cl,[H][Ru]12(C=O)(n3c(c4n2cccc4)cccc3N[P]1(C(C)(C)C)C(C)(C)C)Cl,metal_catalyst,C(C)O,46.069,-0.31,1.2,789,24.6,15.8,8.8,19.4,58.5,481.95,4.954,481.95,4.954,Pincer11,3/10/2025,Pincer11,Pincer11,Transition metal complex,hydrogenation
1512,,,,DM150,150,59,0,0,1,,,0.5,Ethanol,10,0.02,0.790440683,21,CF,0,[H][Ru]12(C=O)(n3c(c4n2cccc4)cccc3N[P]1(C(C)(C)C)C(C)(C)C)Cl,[H][Ru]12(C=O)(n3c(c4n2cccc4)cccc3N[P]1(C(C)(C)C)C(C)(C)C)Cl,metal_catalyst,C(C)O,46.069,-0.31,1.2,789,24.6,15.8,8.8,19.4,58.5,481.95,4.954,481.95,4.954,Pincer11,3/10/2025,Pincer11,Pincer11,Transition metal complex,hydrogenation
1513,,,,DM300,300,59,-37.5,0,0,,,0.5,Ethanol,10,0.078074137,0.812038157,21,CF,0,[H][Ru]12(C=O)(n3c(c4n2cccc4)cccc3N[P]1(C(C)(C)C)C(C)(C)C)Cl,[H][Ru]12(C=O)(n3c(c4n2cccc4)cccc3N[P]1(C(C)(C)C)C(C)(C)C)Cl,metal_catalyst,C(C)O,46.069,-0.31,1.2,789,24.6,15.8,8.8,19.4,58.5,481.95,4.954,481.95,4.954,Pincer11,3/10/2025,Pincer11,Pincer11,Transition metal complex,hydrogenation
1514,,,,GMT-oNF-2,300,87,-8,0,0,,,0.5,Ethanol,10,0.195522762,0.765014107,21,CF,0,[H][Ru]12(C=O)(n3c(c4n2cccc4)cccc3N[P]1(C(C)(C)C)C(C)(C)C)Cl,[H][Ru]12(C=O)(n3c(c4n2cccc4)cccc3N[P]1(C(C)(C)C)C(C)(C)C)Cl,metal_catalyst,C(C)O,46.069,-0.31,1.2,789,24.6,15.8,8.8,19.4,58.5,481.95,4.954,481.95,4.954,Pincer11,3/10/2025,Pincer11,Pincer11,Transition metal complex,hydrogenation
1515,,,,PMPerformance,300,-1,0,1,1,,,0.5,Ethanol,30,0.538615965,0.088033857,21,CF,0,[H][Ru]12(C=O)(n3c(c4n2cccc4)cccc3N[P]1(C(C)(C)C)C(C)(C)C)Cl,[H][Ru]12(C=O)(n3c(c4n2cccc4)cccc3N[P]1(C(C)(C)C)C(C)(C)C)Cl,metal_catalyst,C(C)O,46.069,-0.31,1.2,789,24.6,15.8,8.8,19.4,58.5,481.95,4.954,481.95,4.954,Pincer11,3/10/2025,Pincer11,Pincer11,Transition metal complex,hydrogenation
1516,,,,DM150,150,59,0,0,1,,,0.5,Ethanol,30,0.02,0.803579505,21,CF,0,[H][Ru]12(C=O)(n3c(c4n2cccc4)cccc3N[P]1(C(C)(C)C)C(C)(C)C)Cl,[H][Ru]12(C=O)(n3c(c4n2cccc4)cccc3N[P]1(C(C)(C)C)C(C)(C)C)Cl,metal_catalyst,C(C)O,46.069,-0.31,1.2,789,24.6,15.8,8.8,19.4,58.5,481.95,4.954,481.95,4.954,Pincer11,3/10/2025,Pincer11,Pincer11,Transition metal complex,hydrogenation
1517,,,,DM300,300,59,-37.5,0,0,,,0.5,Ethanol,30,0.078074137,0.818149512,21,CF,0,[H][Ru]12(C=O)(n3c(c4n2cccc4)cccc3N[P]1(C(C)(C)C)C(C)(C)C)Cl,[H][Ru]12(C=O)(n3c(c4n2cccc4)cccc3N[P]1(C(C)(C)C)C(C)(C)C)Cl,metal_catalyst,C(C)O,46.069,-0.31,1.2,789,24.6,15.8,8.8,19.4,58.5,481.95,4.954,481.95,4.954,Pincer11,3/10/2025,Pincer11,Pincer11,Transition metal complex,hydrogenation
1518,,,,GMT-oNF-2,300,87,-8,0,0,,,0.5,Ethanol,30,0.195522762,0.677909156,21,CF,0,[H][Ru]12(C=O)(n3c(c4n2cccc4)cccc3N[P]1(C(C)(C)C)C(C)(C)C)Cl,[H][Ru]12(C=O)(n3c(c4n2cccc4)cccc3N[P]1(C(C)(C)C)C(C)(C)C)Cl,metal_catalyst,C(C)O,46.069,-0.31,1.2,789,24.6,15.8,8.8,19.4,58.5,481.95,4.954,481.95,4.954,Pincer11,3/10/2025,Pincer11,Pincer11,Transition metal complex,hydrogenation
