Repository: aronbeke/intelli-membrane

# intelli-membrane
Repository for explainable transfer learning in membrane science.

This codebase is to complement the manuscript "Energy-efficient membrane-assisted catalytic systems enabled by explainable transfer learning". The manuscript is currently under peer review.

## Example prediction
An example prediction script can be run with the python model_predict.py command from the command line, which performs rejection prediction for the inputs in example/prediction_input.csv, producing an example/prediction_output.csv file with the predicted rejection values.

The OSN Catalyst Dataset is available in the osncat.csv file.

File: data/osncat.csv (part 17 of 31)
ccc5)c(O[P]7(Oc8c(c9c(O7)cccc9)cccc8)[Rh+]4%10O[C-](C=C(C)O%10)C)c(C(C)(C)C)c1,ligand,Cc1ccccc1,92.141,2.73,0.59,867,2.38,18,1.4,2,106.8,786.798,14.8568,988.813,14.85539,,,,,Phosphine ligand,hydroformylation
5,10.1002/cctc.201601018,2016,ChemCatChem,GMT-oNF-2,300,87,-8,0,0,Xantphos,Rh(Xantphos)acac,0.2,Toluene,30,2,0.95,25,CF,0,CC1(C)c2cccc(P(c3ccccc3)c4ccccc4)c2Oc5c(P(c6ccccc6)c7ccccc7)cccc15,CC(c1c2c([P]3(c4ccccc4)c5ccccc5)ccc1)(c6c(O2)c([P]([Rh+]73O[C-](C=C(C)O7)C)(c8ccccc8)c9ccccc9)ccc6)C,ligand,Cc1ccccc1,92.141,2.73,0.59,867,2.38,18,1.4,2,106.8,578.632,7.6346,780.647,9.03599,,,,,Phosphine ligand,cross coupling
6,10.1002/cctc.201601018,2016,ChemCatChem,GMT-oNF-2,300,87,-8,0,0,Triphenylphosphine,Rh(TPP),0.2,Toluene,30,2,0.66,25,CF,0,c1(P(c2ccccc2)c3ccccc3)ccccc1,CC1=C[C-](C)O[Rh+]([P](c2ccccc2)(c3ccccc3)c4ccccc4)([P](c5ccccc5)(c6ccccc6)c7ccccc7)O1,ligand,Cc1ccccc1,92.141,2.73,0.59,867,2.38,18,1.4,2,106.8,262.292,3.4448,726.599,8.29099,,,,,Phosphine ligand,cross coupling
7,10.1002/ceat.201900110,2019,Chemical Engineering and Technology,DM300,300,59,-37.5,0,0,Magnesium Triflate,Magnesium Triflate,0.5,Ethanol,30,0.09435,0.9802,50,CF,0,[Mg++].[O-]S(=O)(=O)C(F)(F)F.[O-]S(=O)(=O)C(F)(F)F,[Mg++].[O-]S(=O)(=O)C(F)(F)F.[O-]S(=O)(=O)C(F)(F)F,metal_catalyst,C(C)O,46.069,-0.31,1.2,789,24.6,15.8,8.8,19.4,58.5,322.443,-0.278,322.443,-0.278,,,,,"Inorganic salt, Lewis acid","ring opening, enantioselective carbonyl-ene reaction, enantioselective Diels-Alder, enantioselective Strecker-type"
1519,,,,SS150101,300,-1,0,1,1,,,0.5,Ethanol,10,1.482130186,0.631570951,21,CF,0,[H][Ru]12(C=O)(n3c(c4n2cccc4)cccc3N[P]1(C(C)(C)C)C(C)(C)C)Cl,[H][Ru]12(C=O)(n3c(c4n2cccc4)cccc3N[P]1(C(C)(C)C)C(C)(C)C)Cl,metal_catalyst,C(C)O,46.069,-0.31,1.2,789,24.6,15.8,8.8,19.4,58.5,481.95,4.954,481.95,4.954,Pincer11,3/12/2025,Pincer11,Pincer11,Transition metal complex,hydrogenation
1520,,,,SS336,500,82,0,0,1,,,0.5,Ethanol,10,0.320534523,0.758482731,21,CF,0,[H][Ru]12(C=O)(n3c(c4n2cccc4)cccc3N[P]1(C(C)(C)C)C(C)(C)C)Cl,[H][Ru]12(C=O)(n3c(c4n2cccc4)cccc3N[P]1(C(C)(C)C)C(C)(C)C)Cl,metal_catalyst,C(C)O,46.069,-0.31,1.2,789,24.6,15.8,8.8,19.4,58.5,481.95,4.954,481.95,4.954,Pincer11,3/12/2025,Pincer11,Pincer11,Transition metal complex,hydrogenation
1521,,,,GMT-NC,200,-1,0,1,1,,,0.5,Ethanol,10,0.854564774,0.713764813,21,CF,0,[H][Ru]12(C=O)(n3c(c4n2cccc4)cccc3N[P]1(C(C)(C)C)C(C)(C)C)Cl,[H][Ru]12(C=O)(n3c(c4n2cccc4)cccc3N[P]1(C(C)(C)C)C(C)(C)C)Cl,metal_catalyst,C(C)O,46.069,-0.31,1.2,789,24.6,15.8,8.8,19.4,58.5,481.95,4.954,481.95,4.954,Pincer11,3/12/2025,Pincer11,Pincer11,Transition metal complex,hydrogenation
1522,,,,SS150101,300,-1,0,1,1,,,0.5,Ethanol,30,1.482130186,0.574056147,21,CF,0,[H][Ru]12(C=O)(n3c(c4n2cccc4)cccc3N[P]1(C(C)(C)C)C(C)(C)C)Cl,[H][Ru]12(C=O)(n3c(c4n2cccc4)cccc3N[P]1(C(C)(C)C)C(C)(C)C)Cl,metal_catalyst,C(C)O,46.069,-0.31,1.2,789,24.6,15.8,8.8,19.4,58.5,481.95,4.954,481.95,4.954,Pincer11,3/12/2025,Pincer11,Pincer11,Transition metal complex,hydrogenation
1523,,,,SS336,500,82,0,0,1,,,0.5,Ethanol,30,0.320534523,0.710982037,21,CF,0,[H][Ru]12(C=O)(n3c(c4n2cccc4)cccc3N[P]1(C(C)(C)C)C(C)(C)C)Cl,[H][Ru]12(C=O)(n3c(c4n2cccc4)cccc3N[P]1(C(C)(C)C)C(C)(C)C)Cl,metal_catalyst,C(C)O,46.069,-0.31,1.2,789,24.6,15.8,8.8,19.4,58.5,481.95,4.954,481.95,4.954,Pincer11,3/12/2025,Pincer11,Pincer11,Transition metal complex,hydrogenation
1524,,,,GMT-NC,200,-1,0,1,1,,,0.5,Ethanol,30,0.854564774,0.702861138,21,CF,0,[H][Ru]12(C=O)(n3c(c4n2cccc4)cccc3N[P]1(C(C)(C)C)C(C)(C)C)Cl,[H][Ru]12(C=O)(n3c(c4n2cccc4)cccc3N[P]1(C(C)(C)C)C(C)(C)C)Cl,metal_catalyst,C(C)O,46.069,-0.31,1.2,789,24.6,15.8,8.8,19.4,58.5,481.95,4.954,481.95,4.954,Pincer11,3/12/2025,Pincer11,Pincer11,Transition metal complex,hydrogenation
1525,,,,SeppurePT,300,-1,0,1,1,,,0.5,Ethanol,10,0.0141,0.71476149,21,CF,0,[H][Ru]12(C=O)(n3c(c4n2cccc4)cccc3N[P]1(C(C)(C)C)C(C)(C)C)Cl,[H][Ru]12(C=O)(n3c(c4n2cccc4)cccc3N[P]1(C(C)(C)C)C(C)(C)C)Cl,metal_catalyst,C(C)O,46.069,-0.31,1.2,789,24.6,15.8,8.8,19.4,58.5,481.95,4.954,481.95,4.954,Pincer11,3/10/2025,Pincer11,Pincer11,Transition metal complex,hydrogenation
1526,,,,SeppurePT,300,-1,0,1,1,,,0.5,Ethanol,20,0.0141,0.72804606,21,CF,0,[H][Ru]12(C=O)(n3c(c4n2cccc4)cccc3N[P]1(C(C)(C)C)C(C)(C)C)Cl,[H][Ru]12(C=O)(n3c(c4n2cccc4)cccc3N[P]1(C(C)(C)C)C(C)(C)C)Cl,metal_catalyst,C(C)O,46.069,-0.31,1.2,789,24.6,15.8,8.8,19.4,58.5,481.95,4.954,481.95,4.954,Pincer11,3/10/2025,Pincer11,Pincer11,Transition metal complex,hydrogenation
1527,,,,SeppurePT,300,-1,0,1,1,,,0.5,Ethanol,10,0.0141,0.951411687,21,CF,0,Cl[Ni]12[N]3=C(N[P]2(C(C)(C)C)C(C)(C)C)C=CC=C3N[P]1(c4ccccc4)c5ccccc5,Cl[Ni]12[N]3=C(N[P]2(C(C)(C)C)C(C)(C)C)C=CC=C3N[P]1(c4ccccc4)c5ccccc5,metal_catalyst,C(C)O,46.069,-0.31,1.2,789,24.6,15.8,8.8,19.4,58.5,531.654,7.6342,531.654,7.6342,Pincer4,3/12/2025,Pincer4,Pincer4,Transition metal complex,hydrogenation
1528,,,,SeppurePT,300,-1,0,1,1,,,0.5,Ethanol,20,0.0141,0.951879258,21,CF,0,Cl[Ni]12[N]3=C(N[P]2(C(C)(C)C)C(C)(C)C)C=CC=C3N[P]1(c4ccccc4)c5ccccc5,Cl[Ni]12[N]3=C(N[P]2(C(C)(C)C)C(C)(C)C)C=CC=C3N[P]1(c4ccccc4)c5ccccc5,metal_catalyst,C(C)O,46.069,-0.31,1.2,789,24.6,15.8,8.8,19.4,58.5,531.654,7.6342,531.654,7.6342,Pincer4,3/12/2025,Pincer4,Pincer4,Transition metal complex,hydrogenation
1529,,,,PMPerformance,300,-1,0,1,1,,,0.5,Acetonitrile,10,2.530907666,0.754459922,21,CF,0,[H][Ru]12(Cl)(C=O)[N]3=C(N[P](C(C)(C)C)2C(C)(C)C)C=CC=C3N[P](C(C)(C)C)1C(C)(C)C,[H][Ru]12(Cl)(C=O)[N]3=C(N[P](C(C)(C)C)2C(C)(C)C)C=CC=C3N[P](C(C)(C)C)1C(C)(C)C,metal_catalyst,C(C)#N,41.053,-0.33,0.34,786,37.5,15.3,18,6.1,52.6,564.077,8.0384,564.077,8.0384,Pincer5,3/12/2025,Pincer5,Pincer5,Transition metal complex,hydrogenation
1530,,,,DM150,150,59,0,0,1,,,0.5,Acetonitrile,10,0.177021216,0.963465298,21,CF,0,[H][Ru]12(Cl)(C=O)[N]3=C(N[P](C(C)(C)C)2C(C)(C)C)C=CC=C3N[P](C(C)(C)C)1C(C)(C)C,[H][Ru]12(Cl)(C=O)[N]3=C(N[P](C(C)(C)C)2C(C)(C)C)C=CC=C3N[P](C(C)(C)C)1C(C)(C)C,metal_catalyst,C(C)#N,41.053,-0.33,0.34,786,37.5,15.3,18,6.1,52.6,564.077,8.0384,564.077,8.0384,Pincer5,3/12/2025,Pincer5,Pincer5,Transition metal complex,hydrogenation
1531,,,,DM300,300,59,-37.5,0,0,,,0.5,Acetonitrile,10,0.51909254,0.987903226,21,CF,0,[H][Ru]12(Cl)(C=O)[N]3=C(N[P](C(C)(C)C)2C(C)(C)C)C=CC=C3N[P](C(C)(C)C)1C(C)(C)C,[H][Ru]12(Cl)(C=O)[N]3=C(N[P](C(C)(C)C)2C(C)(C)C)C=CC=C3N[P](C(C)(C)C)1C(C)(C)C,metal_catalyst,C(C)#N,41.053,-0.33,0.34,786,37.5,15.3,18,6.1,52.6,564.077,8.0384,564.077,8.0384,Pincer5,3/12/2025,Pincer5,Pincer5,Transition metal complex,hydrogenation
1532,,,,GMT-oNF-2,300,87,-8,0,0,,,0.5,Acetonitrile,10,0.153480228,0.906219453,21,CF,0,[H][Ru]12(Cl)(C=O)[N]3=C(N[P](C(C)(C)C)2C(C)(C)C)C=CC=C3N[P](C(C)(C)C)1C(C)(C)C,[H][Ru]12(Cl)(C=O)[N]3=C(N[P](C(C)(C)C)2C(C)(C)C)C=CC=C3N[P](C(C)(C)C)1C(C)(C)C,metal_catalyst,C(C)#N,41.053,-0.33,0.34,786,37.5,15.3,18,6.1,52.6,564.077,8.0384,564.077,8.0384,Pincer5,3/12/2025,Pincer5,Pincer5,Transition metal complex,hydrogenation
1533,,,,PMPerformance,300,-1,0,1,1,,,0.5,Acetonitrile,30,2.530907666,0.340445659,21,CF,0,[H][Ru]12(Cl)(C=O)[N]3=C(N[P](C(C)(C)C)2C(C)(C)C)C=CC=C3N[P](C(C)(C)C)1C(C)(C)C,[H][Ru]12(Cl)(C=O)[N]3=C(N[P](C(C)(C)C)2C(C)(C)C)C=CC=C3N[P](C(C)(C)C)1C(C)(C)C,metal_catalyst,C(C)#N,41.053,-0.33,0.34,786,37.5,15.3,18,6.1,52.6,564.077,8.0384,564.077,8.0384,Pincer5,3/12/2025,Pincer5,Pincer5,Transition metal complex,hydrogenation
1534,,,,DM150,150,59,0,0,1,,,0.5,Acetonitrile,30,0.177021216,0.970779903,21,CF,0,[H][Ru]12(Cl)(C=O)[N]3=C(N[P](C(C)(C)C)2C(C)(C)C)C=CC=C3N[P](C(C)(C)C)1C(C)(C)C,[H][Ru]12(Cl)(C=O)[N]3=C(N[P](C(C)(C)C)2C(C)(C)C)C=CC=C3N[P](C(C)(C)C)1C(C)(C)C,metal_catalyst,C(C)#N,41.053,-0.33,0.34,786,37.5,15.3,18,6.1,52.6,564.077,8.0384,564.077,8.0384,Pincer5,3/12/2025,Pincer5,Pincer5,Transition metal complex,hydrogenation
1535,,,,DM300,300,59,-37.5,0,0,,,0.5,Acetonitrile,30,0.51909254,0.976035316,21,CF,0,[H][Ru]12(Cl)(C=O)[N]3=C(N[P](C(C)(C)C)2C(C)(C)C)C=CC=C3N[P](C(C)(C)C)1C(C)(C)C,[H][Ru]12(Cl)(C=O)[N]3=C(N[P](C(C)(C)C)2C(C)(C)C)C=CC=C3N[P](C(C)(C)C)1C(C)(C)C,metal_catalyst,C(C)#N,41.053,-0.33,0.34,786,37.5,15.3,18,6.1,52.6,564.077,8.0384,564.077,8.0384,Pincer5,3/12/2025,Pincer5,Pincer5,Transition metal complex,hydrogenation
1536,,,,GMT-oNF-2,300,87,-8,0,0,,,0.5,Acetonitrile,30,0.153480228,0.775909186,21,CF,0,[H][Ru]12(Cl)(C=O)[N]3=C(N[P](C(C)(C)C)2C(C)(C)C)C=CC=C3N[P](C(C)(C)C)1C(C)(C)C,[H][Ru]12(Cl)(C=O)[N]3=C(N[P](C(C)(C)C)2C(C)(C)C)C=CC=C3N[P](C(C)(C)C)1C(C)(C)C,metal_catalyst,C(C)#N,41.053,-0.33,0.34,786,37.5,15.3,18,6.1,52.6,564.077,8.0384,564.077,8.0384,Pincer5,3/12/2025,Pincer5,Pincer5,Transition metal complex,hydrogenation
1537,,,,PMPerformance,300,-1,0,1,1,,,0.95,Octene-mix,60,0.132011114,0.991263788,21,CF,0,CCCCCCCC[P](CCCCCCCC)(CCCCCCCC)[Co]([C]=O)([C]=O)[C]=O,CCCCCCCC[P](CCCCCCCC)([Co]12([C]=O)([C]=O)[Co](C2=O)([C]=O)([C]=O)([P](CCCCCCCC)(CCCCCCCC)CCCCCCCC)C1=O)CCCCCCCC,metal_catalyst,C(CCC=C)CCC.C(CCCCO)CCCC.C(CCCC=O)CCCC,127.733,4.0025,3.6435,769.5,5.3195,15.675,3.075,4.825,165.65,513.609,8.356,1027.218,17.9162,MPG2,,4731-53-7 with 10210-68-1,4731-53-7 with 10210-68-1 dimer,Transition metal complex,"cross coupling, hydroformylation, asymmetric hydrogenation"
1538,,,,PMPerformance,300,-1,0,1,1,,,0.95,Octene-mix,50,0.128268493,0.990207522,21,CF,0,CCCCCCCC[P](CCCCCCCC)(CCCCCCCC)[Co]([C]=O)([C]=O)[C]=O,CCCCCCCC[P](CCCCCCCC)([Co]12([C]=O)([C]=O)[Co](C2=O)([C]=O)([C]=O)([P](CCCCCCCC)(CCCCCCCC)CCCCCCCC)C1=O)CCCCCCCC,metal_catalyst,C(CCC=C)CCC.C(CCCCO)CCCC.C(CCCC=O)CCCC,127.733,4.0025,3.6435,769.5,5.3195,15.675,3.075,4.825,165.65,513.609,8.356,1027.218,17.9162,MPG2,,4731-53-7 with 10210-68-1,4731-53-7 with 10210-68-1 dimer,Transition metal complex,"cross coupling, hydroformylation, asymmetric hydrogenation"
1539,,,,SS375,500,-1,0,1,1,,,0.95,Octene-mix,20,0.071357359,0.877743786,21,CF,0,CCCCCCCC[P](CCCCCCCC)(CCCCCCCC)[Co]([C]=O)([C]=O)[C]=O,CCCCCCCC[P](CCCCCCCC)([Co]12([C]=O)([C]=O)[Co](C2=O)([C]=O)([C]=O)([P](CCCCCCCC)(CCCCCCCC)CCCCCCCC)C1=O)CCCCCCCC,metal_catalyst,C(CCC=C)CCC.C(CCCCO)CCCC.C(CCCC=O)CCCC,127.733,4.0025,3.6435,769.5,5.3195,15.675,3.075,4.825,165.65,513.609,8.356,1027.218,17.9162,MPG6,,4731-53-7 with 10210-68-1,4731-53-7 with 10210-68-1 dimer,Transition metal complex,"cross coupling, hydroformylation, asymmetric hydrogenation"
1540,,,,SS315,300,-1,0,1,1,,,0.95,Octene-mix,25,0.358825575,0.883097514,21,CF,0,CCCCCCCC[P](CCCCCCCC)(CCCCCCCC)[Co]([C]=O)([C]=O)[C]=O,CCCCCCCC[P](CCCCCCCC)([Co]12([C]=O)([C]=O)[Co](C2=O)([C]=O)([C]=O)([P](CCCCCCCC)(CCCCCCCC)CCCCCCCC)C1=O)CCCCCCCC,metal_catalyst,C(CCC=C)CCC.C(CCCCO)CCCC.C(CCCC=O)CCCC,127.733,4.0025,3.6435,769.5,5.3195,15.675,3.075,4.825,165.65,513.609,8.356,1027.218,17.9162,MPG8,,4731-53-7 with 10210-68-1,4731-53-7 with 10210-68-1 dimer,Transition metal complex,"cross coupling, hydroformylation, asymmetric hydrogenation"
1541,,,,SS776,300,-1,0,1,1,,,0.95,Octene-mix,20,0.084755067,0.950275881,21,CF,0,CCCCCCCC[P](CCCCCCCC)(CCCCCCCC)[Co]([C]=O)([C]=O)[C]=O,CCCCCCCC[P](CCCCCCCC)([Co]12([C]=O)([C]=O)[Co](C2=O)([C]=O)([C]=O)([P](CCCCCCCC)(CCCCCCCC)CCCCCCCC)C1=O)CCCCCCCC,metal_catalyst,C(CCC=C)CCC.C(CCCCO)CCCC.C(CCCC=O)CCCC,127.733,4.0025,3.6435,769.5,5.3195,15.675,3.075,4.825,165.65,513.609,8.356,1027.218,17.9162,MPG10,,4731-53-7 with 10210-68-1,4731-53-7 with 10210-68-1 dimer,Transition metal complex,"cross coupling, hydroformylation, asymmetric hydrogenation"
1542,,,,GMT-oNF-2,300,87,-8,0,0,,,0.95,Octene-mix,35,0.294982583,0.92050478,21,CF,0,CCCCCCCC[P](CCCCCCCC)(CCCCCCCC)[Co]([C]=O)([C]=O)[C]=O,CCCCCCCC[P](CCCCCCCC)([Co]12([C]=O)([C]=O)[Co](C2=O)([C]=O)([C]=O)([P](CCCCCCCC)(CCCCCCCC)CCCCCCCC)C1=O)CCCCCCCC,metal_catalyst,C(CCC=C)CCC.C(CCCCO)CCCC.C(CCCC=O)CCCC,127.733,4.0025,3.6435,769.5,5.3195,15.675,3.075,4.825,165.65,513.609,8.356,1027.218,17.9162,MPG16,,4731-53-7 with 10210-68-1,4731-53-7 with 10210-68-1 dimer,Transition metal complex,"cross coupling, hydroformylation, asymmetric hydrogenation"
1543,,,,SS336,500,82,0,0,1,,,0.95,Octene-mix,40,0.040979512,0.87583174,21,CF,0,CCCCCCCC[P](CCCCCCCC)(CCCCCCCC)[Co]([C]=O)([C]=O)[C]=O,CCCCCCCC[P](CCCCCCCC)([Co]12([C]=O)([C]=O)[Co](C2=O)([C]=O)([C]=O)([P](CCCCCCCC)(CCCCCCCC)CCCCCCCC)C1=O)CCCCCCCC,metal_catalyst,C(CCC=C)CCC.C(CCCCO)CCCC.C(CCCC=O)CCCC,127.733,4.0025,3.6435,769.5,5.3195,15.675,3.075,4.825,165.65,513.609,8.356,1027.218,17.9162,MPG18,,4731-53-7 with 10210-68-1,4731-53-7 with 10210-68-1 dimer,Transition metal complex,"cross coupling, hydroformylation, asymmetric hydrogenation"
1544,,,,PMPerformance,300,-1,0,1,1,,,0.01,Octene-mix,60,0.132011114,0.881329552,21,CF,0,CCCCCCCCP(CCCCCCCC)CCCCCCCC,CCCCCCCC[P](CCCCCCCC)(CCCCCCCC)[Co]([C]=O)([C]=O)[C]=O,ligand,C(CCC=C)CCC.C(CCCCO)CCCC.C(CCCC=O)CCCC,127.733,4.0025,3.6435,769.5,5.3195,15.675,3.075,4.825,165.65,370.646,9.5498,513.609,8.356,MPG2,,4731-53-7,4731-53-7 with 10210-68-1,Phosphine ligand,"cross coupling, hydroformylation, asymmetric hydrogenation"
1545,,,,PMPerformance,300,-1,0,1,1,,,0.01,Octene-mix,50,0.128268493,0.883587635,21,CF,0,CCCCCCCCP(CCCCCCCC)CCCCCCCC,CCCCCCCC[P](CCCCCCCC)(CCCCCCCC)[Co]([C]=O)([C]=O)[C]=O,ligand,C(CCC=C)CCC.C(CCCCO)CCCC.C(CCCC=O)CCCC,127.733,4.0025,3.6435,769.5,5.3195,15.675,3.075,4.825,165.65,370.646,9.5498,513.609,8.356,MPG2,,4731-53-7,4731-53-7 with 10210-68-1,Phosphine ligand,"cross coupling, hydroformylation, asymmetric hydrogenation"
1546,,,,SS375,500,-1,0,1,1,,,0.01,Octene-mix,20,0.071357359,0.568117162,21,CF,0,CCCCCCCCP(CCCCCCCC)CCCCCCCC,CCCCCCCC[P](CCCCCCCC)(CCCCCCCC)[Co]([C]=O)([C]=O)[C]=O,ligand,C(CCC=C)CCC.C(CCCCO)CCCC.C(CCCC=O)CCCC,127.733,4.0025,3.6435,769.5,5.3195,15.675,3.075,4.825,165.65,370.646,9.5498,513.609,8.356,MPG6,,4731-53-7,4731-53-7 with 10210-68-1,Phosphine ligand,"cross coupling, hydroformylation, asymmetric hydrogenation"
1547,,,,SS315,300,-1,0,1,1,,,0.01,Octene-mix,25,0.358825575,0.680370237,21,CF,0,CCCCCCCCP(CCCCCCCC)CCCCCCCC,CCCCCCCC[P](CCCCCCCC)(CCCCCCCC)[Co]([C]=O)([C]=O)[C]=O,ligand,C(CCC=C)CCC.C(CCCCO)CCCC.C(CCCC=O)CCCC,127.733,4.0025,3.6435,769.5,5.3195,15.675,3.075,4.825,165.65,370.646,9.5498,513.609,8.356,MPG8,,4731-53-7,4731-53-7 with 10210-68-1,Phosphine ligand,"cross coupling, hydroformylation, asymmetric hydrogenation"
1548,,,,SS776,300,-1,0,1,1,,,0.01,Octene-mix,20,0.084755067,0.850308244,21,CF,0,CCCCCCCCP(CCCCCCCC)CCCCCCCC,CCCCCCCC[P](CCCCCCCC)(CCCCCCCC)[Co]([C]=O)([C]=O)[C]=O,ligand,C(CCC=C)CCC.C(CCCCO)CCCC.C(CCCC=O)CCCC,127.733,4.0025,3.6435,769.5,5.3195,15.675,3.075,4.825,165.65,370.646,9.5498,513.609,8.356,MPG10,,4731-53-7,4731-53-7 with 10210-68-1,Phosphine ligand,"cross coupling, hydroformylation, asymmetric hydrogenation"
1549,,,,GMT-oNF-2,300,87,-8,0,0,,,0.01,Octene-mix,35,0.294982583,0.628008174,21,CF,0,CCCCCCCCP(CCCCCCCC)CCCCCCCC,CCCCCCCC[P](CCCCCCCC)(CCCCCCCC)[Co]([C]=O)([C]=O)[C]=O,ligand,C(CCC=C)CCC.C(CCCCO)CCCC.C(CCCC=O)CCCC,127.733,4.0025,3.6435,769.5,5.3195,15.675,3.075,4.825,165.65,370.646,9.5498,513.609,8.356,MPG16,,4731-53-7,4731-53-7 with 10210-68-1,Phosphine ligand,"cross coupling, hydroformylation, asymmetric hydrogenation"
1550,,,,SS336,500,82,0,0,1,,,0.01,Octene-mix,40,0.040979512,0.803125376,21,CF,0,CCCCCCCCP(CCCCCCCC)CCCCCCCC,CCCCCCCC[P](CCCCCCCC)(CCCCCCCC)[Co]([C]=O)([C]=O)[C]=O,ligand,C(CCC=C)CCC.C(CCCCO)CCCC.C(CCCC=O)CCCC,127.733,4.0025,3.6435,769.5,5.3195,15.675,3.075,4.825,165.65,370.646,9.5498,513.609,8.356,MPG18,,4731-53-7,4731-53-7 with 10210-68-1,Phosphine ligand,"cross coupling, hydroformylation, asymmetric hydrogenation"
1551,,,,PMFlux,200,-1,0,1,1,,,0.5,Methanol-mix,30,,0.089,21,CF,1,CC(C)(P(C(C)(C)C)Cc1c(CP(C(C)(C)C)C(C)(C)C)cccc1)C,CC(C)(P(C(C)(C)C)Cc1c(CP(C(C)(C)C)C(C)(C)C)cccc1)C,ligand,CO.CCCCC(=O)OC,58.95976,0.1164,0.6026,823.96,23.704,15.356,9.868,17.148,69.98,394.564,8.8444,394.564,8.8444,MPG-A,,121954-50-5,121954-50-5,Phosphine ligand,cross coupling
1552,,,,P84,280,-1,0,1,1,,,0.5,Dimethylacetamide,15,,0.909,21,CF,1,n12ccccc1c3ccccn3[Ru+2]245(n6c(c7n5cccc7)cccc6)n8c(c9ccccn94)cccc8.[P-](F)(F)(F)(F)(F)(F).[P-](F)(F)(F)(F)(F)(F),n12ccccc1c3ccccn3[Ru+2]245(n6c(c7n5cccc7)cccc6)n8c(c9ccccn94)cccc8.[P-](F)(F)(F)(F)(F)(F).[P-](F)(F)(F)(F)(F)(F),metal_catalyst,CC(N(C)C)=O,87.122,-0.253,2.14,942,37.78,16.8,11.5,10.2,92.5,859.558,12.4551,859.558,12.4551,PRE,,60804-74-2,60804-74-2,Photoredox catalyst,visible light mediated free radical reactions
1553,,,,P84,280,-1,0,1,1,,,0.5,Dimethylacetamide,15,,0.95,21,CF,1,C1(C2=CC=CC=C23)=[N]([Ir]345([N]6=C(C7=CC=CC=C75)C=CC=C6)[N]8=C(C9=CC=CC=C94)C=CC=C8)C=CC=C1,C1(C2=CC=CC=C23)=[N]([Ir]345([N]6=C(C7=CC=CC=C75)C=CC=C6)[N]8=C(C9=CC=CC=C94)C=CC=C8)C=CC=C1,metal_catalyst,CC(N(C)C)=O,87.122,-0.253,2.14,942,37.78,16.8,11.5,10.2,92.5,654.793,5.7671,654.793,5.7671,PRE,,94928-86-6,94928-86-6,Photoredox catalyst,visible light mediated free radical reactions
1554,,,,P84,280,-1,0,1,1,,,0.5,Dimethylacetamide,15,,0.91,21,CF,1,CC(C)(C)C1=CC(C2=[N]3C=CC(C(C)(C)C)=C2)=[N]([Ir+]453([N]6=C(C7=C5C=CC=C7)C=CC=C6)C8=CC=CC=C8C9=CC=CC=[N]94)C=C1.F[P-](F)(F)(F)(F)F,CC(C)(C)C1=CC(C2=[N]3C=CC(C(C)(C)C)=C2)=[N]([Ir+]453([N]6=C(C7=C5C=CC=C7)C=CC=C6)C8=CC=CC=C8C9=CC=CC=[N]94)C=C1.F[P-](F)(F)(F)(F)F,metal_catalyst,CC(N(C)C)=O,87.122,-0.253,2.14,942,37.78,16.8,11.5,10.2,92.5,913.967,11.9649,913.967,11.9649,PRE,,676525-77-2,676525-77-2,Photoredox catalyst,visible light mediated free radical reactions
1555,,,,P84,280,-1,0,1,1,,,0.5,Dimethylacetamide,15,,0.944,21,CF,1,CC(C)(C)C1=CC=[N]([Ir+]23([N]4=C(C5=C3C=C(F)C=C5F)C=CC(C(F)(F)F)=C4)6C(C=C(C(F)(F)F)C=C7)=C7C8=C(F)C=C(F)C=[N]82)C(C9=[N]6C=CC(C(C)(C)C)=C9)=C1.F[P-](F)(F)(F)(F)F,CC(C)(C)C1=CC=[N]([Ir+]23([N]4=C(C5=C3C=C(F)C=C5F)C=CC(C(F)(F)F)=C4)6C(C=C(C(F)(F)F)C=C7)=C7C8=C(F)C=C(F)C=[N]82)C(C9=[N]6C=CC(C(C)(C)C)=C9)=C1.F[P-](F)(F)(F)(F)F,metal_catalyst,CC(N(C)C)=O,87.122,-0.253,2.14,942,37.78,16.8,11.5,10.2,92.5,1121.921,14.5589,1121.921,14.5589,PRE,,870987-63-6,870987-63-6,Photoredox catalyst,visible light mediated free radical reactions
1556,,,,P84,280,-1,0,1,1,,,0.5,Dimethylacetamide,16,,0.998,21,CF,1,N#Cc1c(n2c3ccccc3c4ccccc24)c(C#N)c(n(c5c6cccc5)c7c6cccc7)c(n(c8c9cccc8)c%10c9cccc%10)c1n(c%11c%12cccc%11)c%13c%12cccc%13,N#Cc1c(n2c3ccccc3c4ccccc24)c(C#N)c(n(c5c6cccc5)c7c6cccc7)c(n(c8c9cccc8)c%10c9cccc%10)c1n(c%11c%12cccc%11)c%13c%12cccc%13,organocatalyst,CC(N(C)C)=O,87.122,-0.253,2.14,942,37.78,16.8,11.5,10.2,92.5,788.914,13.81836,788.914,13.81836,PRE,,1416881-52-1,1416881-52-1,Photoredox catalyst,visible light mediated free radical reactions
1557,,,,P84,280,-1,0,1,1,,,0.5,Dimethylformamide,10,2.21,0.176854282,21,CF,0,C1OCCOCCOCCOCCOCCOC1,C1OCCOCCOCCOCCOCCOC1,organocatalyst,O=CN(C)C,73.095,-1.01,0.92,944,36.7,17.4,13.7,11.3,77,264.318,0.0996,264.318,0.0996,OC3,45749,17455-13-9,17455-13-9,"Phase-transfer catalyst, Macrocycle","nucleophilic substitution, elimination, phase-transfer catalysis"
1558,,,,P84,280,-1,0,1,1,,,0.5,Dimethylformamide,10,2.21,0.483696601,21,CF,0,Oc1ccc(C2(c3ccc(O)cc3O4)c5c(C(O2)=O)cccc5)c4c1,Oc1ccc(C2(c3ccc(O)cc3O4)c5c(C(O2)=O)cccc5)c4c1,organocatalyst,O=CN(C)C,73.095,-1.01,0.92,944,36.7,17.4,13.7,11.3,77,332.311,3.6658,332.311,3.6658,OC3,45749,7/5/2321,7/5/2321,Photoredox catalyst,visible light mediated free radical reactions
1559,,,,P84,280,-1,0,1,1,,,0.5,Dimethylformamide,10,2.21,0.310181639,21,CF,0,c12c(OCCOCCOc3c(OCCOCCO2)cccc3)cccc1,c12c(OCCOCCOc3c(OCCOCCO2)cccc3)cccc1,organocatalyst,O=CN(C)C,73.095,-1.01,0.92,944,36.7,17.4,13.7,11.3,77,360.406,2.9488,360.406,2.9488,OC3,45749,14187-32-7,14187-32-7,"Phase-transfer catalyst, Macrocycle","nucleophilic substitution, elimination, phase-transfer catalysis"
1560,,,,PBI,200,34,-15,0,0,,,0.5,Dimethylformamide,10,3.55,0.427390872,21,CF,0,C1OCCOCCOCCOCCOCCOC1,C1OCCOCCOCCOCCOCCOC1,organocatalyst,O=CN(C)C,73.095,-1.01,0.92,944,36.7,17.4,13.7,11.3,77,264.318,0.0996,264.318,0.0996,OC3,45749,17455-13-9,17455-13-9,"Phase-transfer catalyst, Macrocycle","nucleophilic substitution, elimination, phase-transfer catalysis"
1561,,,,PBI,200,34,-15,0,0,,,0.5,Dimethylformamide,10,3.55,0.983599643,21,CF,0,Oc1ccc(C2(c3ccc(O)cc3O4)c5c(C(O2)=O)cccc5)c4c1,Oc1ccc(C2(c3ccc(O)cc3O4)c5c(C(O2)=O)cccc5)c4c1,organocatalyst,O=CN(C)C,73.095,-1.01,0.92,944,36.7,17.4,13.7,11.3,77,332.311,3.6658,332.311,3.6658,OC3,45749,7/5/2321,7/5/2321,Photoredox catalyst,visible light mediated free radical reactions
1562,,,,PBI,200,34,-15,0,0,,,0.5,Dimethylformamide,10,3.55,0.820269797,21,CF,0,c12c(OCCOCCOc3c(OCCOCCO2)cccc3)cccc1,c12c(OCCOCCOc3c(OCCOCCO2)cccc3)cccc1,organocatalyst,O=CN(C)C,73.095,-1.01,0.92,944,36.7,17.4,13.7,11.3,77,360.406,2.9488,360.406,2.9488,OC3,45749,14187-32-7,14187-32-7,"Phase-transfer catalyst, Macrocycle","nucleophilic substitution, elimination, phase-transfer catalysis"
1563,,,,DM500,500,59,-31,0,0,,,0.5,Dimethylformamide,10,1,0.191486364,21,CF,0,C1OCCOCCOCCOCCOCCOC1,C1OCCOCCOCCOCCOCCOC1,organocatalyst,O=CN(C)C,73.095,-1.01,0.92,944,36.7,17.4,13.7,11.3,77,264.318,0.0996,264.318,0.0996,OC3,45749,17455-13-9,17455-13-9,"Phase-transfer catalyst, Macrocycle","nucleophilic substitution, elimination, phase-transfer catalysis"
1564,,,,DM500,500,59,-31,0,0,,,0.5,Dimethylformamide,10,1,0.510444744,21,CF,0,Oc1ccc(C2(c3ccc(O)cc3O4)c5c(C(O2)=O)cccc5)c4c1,Oc1ccc(C2(c3ccc(O)cc3O4)c5c(C(O2)=O)cccc5)c4c1,organocatalyst,O=CN(C)C,73.095,-1.01,0.92,944,36.7,17.4,13.7,11.3,77,332.311,3.6658,332.311,3.6658,OC3,45749,7/5/2321,7/5/2321,Photoredox catalyst,visible light mediated free radical reactions
1565,,,,DM500,500,59,-31,0,0,,,0.5,Dimethylformamide,10,1,0.267225822,21,CF,0,c12c(OCCOCCOc3c(OCCOCCO2)cccc3)cccc1,c12c(OCCOCCOc3c(OCCOCCO2)cccc3)cccc1,organocatalyst,O=CN(C)C,73.095,-1.01,0.92,944,36.7,17.4,13.7,11.3,77,360.406,2.9488,360.406,2.9488,OC3,45749,14187-32-7,14187-32-7,"Phase-transfer catalyst, Macrocycle","nucleophilic substitution, elimination, phase-transfer catalysis"
1566,,,,P84,280,-1,0,1,1,,,0.5,Dimethylformamide,10,2.21,0.364244609,21,CF,0,Oc(c1c2c(O)ccc3c2cccc3)ccc4c1cccc4,Oc(c1c2c(O)ccc3c2cccc3)ccc4c1cccc4,organocatalyst,O=CN(C)C,73.095,-1.01,0.92,944,36.7,17.4,13.7,11.3,77,286.33,5.0712,286.33,5.0712,OC1,45750,18531-99-2,18531-99-2,Organocatalyst,asymmetric catalysis
1567,,,,P84,280,-1,0,1,1,,,0.5,Dimethylformamide,10,2.21,0.961840311,21,CF,0,CC[C@@H]1CN2CCC1CC2[C@H](Oc3c4ccccc4c(O[C@@H](C5CC6CCN5C[C@@H]6CC)c7c8cc(OC)ccc8ncc7)nn3)c9c%10cc(OC)ccc%10ncc9,CC[C@@H]1CN2CCC1CC2[C@H](Oc3c4ccccc4c(O[C@@H](C5CC6CCN5C[C@@H]6CC)c7c8cc(OC)ccc8ncc7)nn3)c9c%10cc(OC)ccc%10ncc9,organocatalyst,O=CN(C)C,73.095,-1.01,0.92,944,36.7,17.4,13.7,11.3,77,778.998,9.2244,778.998,9.2244,OC1,45750,140924-50-1,140924-50-1,"Organocatalyst, Cinchona alkaloid","asymmetric catalysis, asymmetric dihydroxylation, asymmetric aminohydroxylation"
1568,,,,P84,280,-1,0,1,1,,,0.5,Dimethylformamide,10,2.21,0.798557672,21,CF,0,N#Cc1c(n2c3ccccc3c4ccccc24)c(C#N)c(n(c5c6cccc5)c7c6cccc7)c(n(c8c9cccc8)c%10c9cccc%10)c1n(c%11c%12cccc%11)c%13c%12cccc%13,N#Cc1c(n2c3ccccc3c4ccccc24)c(C#N)c(n(c5c6cccc5)c7c6cccc7)c(n(c8c9cccc8)c%10c9cccc%10)c1n(c%11c%12cccc%11)c%13c%12cccc%13,organocatalyst,O=CN(C)C,73.095,-1.01,0.92,944,36.7,17.4,13.7,11.3,77,788.914,13.81836,788.914,13.81836,OC1,45750,1416881-52-1,1416881-52-1,Photoredox catalyst,visible light mediated free radical reactions
1569,,,,PBI,200,34,-15,0,0,,,0.5,Dimethylformamide,10,3.55,0.928435239,21,CF,0,Oc(c1c2c(O)ccc3c2cccc3)ccc4c1cccc4,Oc(c1c2c(O)ccc3c2cccc3)ccc4c1cccc4,organocatalyst,O=CN(C)C,73.095,-1.01,0.92,944,36.7,17.4,13.7,11.3,77,286.33,5.0712,286.33,5.0712,OC1,45750,18531-99-2,18531-99-2,Organocatalyst,asymmetric catalysis
1570,,,,PBI,200,34,-15,0,0,,,0.5,Dimethylformamide,10,3.55,0.976173178,21,CF,0,CC[C@@H]1CN2CCC1CC2[C@H](Oc3c4ccccc4c(O[C@@H](C5CC6CCN5C[C@@H]6CC)c7c8cc(OC)ccc8ncc7)nn3)c9c%10cc(OC)ccc%10ncc9,CC[C@@H]1CN2CCC1CC2[C@H](Oc3c4ccccc4c(O[C@@H](C5CC6CCN5C[C@@H]6CC)c7c8cc(OC)ccc8ncc7)nn3)c9c%10cc(OC)ccc%10ncc9,organocatalyst,O=CN(C)C,73.095,-1.01,0.92,944,36.7,17.4,13.7,11.3,77,778.998,9.2244,778.998,9.2244,OC1,45750,140924-50-1,140924-50-1,"Organocatalyst, Cinchona alkaloid","asymmetric catalysis, asymmetric dihydroxylation, asymmetric aminohydroxylation"
1571,,,,PBI,200,34,-15,0,0,,,0.5,Dimethylformamide,10,3.55,0.999841643,21,CF,0,N#Cc1c(n2c3ccccc3c4ccccc24)c(C#N)c(n(c5c6cccc5)c7c6cccc7)c(n(c8c9cccc8)c%10c9cccc%10)c1n(c%11c%12cccc%11)c%13c%12cccc%13,N#Cc1c(n2c3ccccc3c4ccccc24)c(C#N)c(n(c5c6cccc5)c7c6cccc7)c(n(c8c9cccc8)c%10c9cccc%10)c1n(c%11c%12cccc%11)c%13c%12cccc%13,organocatalyst,O=CN(C)C,73.095,-1.01,0.92,944,36.7,17.4,13.7,11.3,77,788.914,13.81836,788.914,13.81836,OC1,45750,1416881-52-1,1416881-52-1,Photoredox catalyst,visible light mediated free radical reactions
1572,,,,DM500,500,59,-31,0,0,,,0.5,Dimethylformamide,10,1,0.529971008,21,CF,0,Oc(c1c2c(O)ccc3c2cccc3)ccc4c1cccc4,Oc(c1c2c(O)ccc3c2cccc3)ccc4c1cccc4,organocatalyst,O=CN(C)C,73.095,-1.01,0.92,944,36.7,17.4,13.7,11.3,77,286.33,5.0712,286.33,5.0712,OC1,45750,18531-99-2,18531-99-2,Organocatalyst,asymmetric catalysis
1573,,,,DM500,500,59,-31,0,0,,,0.5,Dimethylformamide,10,1,0.977330212,21,CF,0,CC[C@@H]1CN2CCC1CC2[C@H](Oc3c4ccccc4c(O[C@@H](C5CC6CCN5C[C@@H]6CC)c7c8cc(OC)ccc8ncc7)nn3)c9c%10cc(OC)ccc%10ncc9,CC[C@@H]1CN2CCC1CC2[C@H](Oc3c4ccccc4c(O[C@@H](C5CC6CCN5C[C@@H]6CC)c7c8cc(OC)ccc8ncc7)nn3)c9c%10cc(OC)ccc%10ncc9,organocatalyst,O=CN(C)C,73.095,-1.01,0.92,944,36.7,17.4,13.7,11.3,77,778.998,9.2244,778.998,9.2244,OC1,45750,140924-50-1,140924-50-1,"Organocatalyst, Cinchona alkaloid","asymmetric catalysis, asymmetric dihydroxylation, asymmetric aminohydroxylation"
1574,,,,DM500,500,59,-31,0,0,,,0.5,Dimethylformamide,10,1,0.976884229,21,CF,0,N#Cc1c(n2c3ccccc3c4ccccc24)c(C#N)c(n(c5c6cccc5)c7c6cccc7)c(n(c8c9cccc8)c%10c9cccc%10)c1n(c%11c%12cccc%11)c%13c%12cccc%13,N#Cc1c(n2c3ccccc3c4ccccc24)c(C#N)c(n(c5c6cccc5)c7c6cccc7)c(n(c8c9cccc8)c%10c9cccc%10)c1n(c%11c%12cccc%11)c%13c%12cccc%13,organocatalyst,O=CN(C)C,73.095,-1.01,0.92,944,36.7,17.4,13.7,11.3,77,788.914,13.81836,788.914,13.81836,OC1,45750,1416881-52-1,1416881-52-1,Photoredox catalyst,visible light mediated free radical reactions
1575,,,,P84,280,-1,0,1,1,,,0.5,Dimethylformamide,30,2.21,0.357732367,21,CF,0,Oc(c1c2c(O)ccc3c2cccc3)ccc4c1cccc4,Oc(c1c2c(O)ccc3c2cccc3)ccc4c1cccc4,organocatalyst,O=CN(C)C,73.095,-1.01,0.92,944,36.7,17.4,13.7,11.3,77,286.33,5.0712,286.33,5.0712,OC1,45750,18531-99-2,18531-99-2,Organocatalyst,asymmetric catalysis
1576,,,,P84,280,-1,0,1,1,,,0.5,Dimethylformamide,30,2.21,0.918646705,21,CF,0,CC[C@@H]1CN2CCC1CC2[C@H](Oc3c4ccccc4c(O[C@@H](C5CC6CCN5C[C@@H]6CC)c7c8cc(OC)ccc8ncc7)nn3)c9c%10cc(OC)ccc%10ncc9,CC[C@@H]1CN2CCC1CC2[C@H](Oc3c4ccccc4c(O[C@@H](C5CC6CCN5C[C@@H]6CC)c7c8cc(OC)ccc8ncc7)nn3)c9c%10cc(OC)ccc%10ncc9,organocatalyst,O=CN(C)C,73.095,-1.01,0.92,944,36.7,17.4,13.7,11.3,77,778.998,9.2244,778.998,9.2244,OC1,45750,140924-50-1,140924-50-1,"Organocatalyst, Cinchona alkaloid","asymmetric catalysis, asymmetric dihydroxylation, asymmetric aminohydroxylation"
1577,,,,P84,280,-1,0,1,1,,,0.5,Dimethylformamide,30,2.21,0.74325192,21,CF,0,N#Cc1c(n2c3ccccc3c4ccccc24)c(C#N)c(n(c5c6cccc5)c7c6cccc7)c(n(c8c9cccc8)c%10c9cccc%10)c1n(c%11c%12cccc%11)c%13c%12cccc%13,N#Cc1c(n2c3ccccc3c4ccccc24)c(C#N)c(n(c5c6cccc5)c7c6cccc7)c(n(c8c9cccc8)c%10c9cccc%10)c1n(c%11c%12cccc%11)c%13c%12cccc%13,organocatalyst,O=CN(C)C,73.095,-1.01,0.92,944,36.7,17.4,13.7,11.3,77,788.914,13.81836,788.914,13.81836,OC1,45750,1416881-52-1,1416881-52-1,Photoredox catalyst,visible light mediated free radical reactions
1578,,,,PBI,200,34,-15,0,0,,,0.5,Dimethylformamide,30,3.55,0.837813181,21,CF,0,Oc(c1c2c(O)ccc3c2cccc3)ccc4c1cccc4,Oc(c1c2c(O)ccc3c2cccc3)ccc4c1cccc4,organocatalyst,O=CN(C)C,73.095,-1.01,0.92,944,36.7,17.4,13.7,11.3,77,286.33,5.0712,286.33,5.0712,OC1,45750,18531-99-2,18531-99-2,Organocatalyst,asymmetric catalysis
1579,,,,PBI,200,34,-15,0,0,,,0.5,Dimethylformamide,30,3.55,0.977191518,21,CF,0,CC[C@@H]1CN2CCC1CC2[C@H](Oc3c4ccccc4c(O[C@@H](C5CC6CCN5C[C@@H]6CC)c7c8cc(OC)ccc8ncc7)nn3)c9c%10cc(OC)ccc%10ncc9,CC[C@@H]1CN2CCC1CC2[C@H](Oc3c4ccccc4c(O[C@@H](C5CC6CCN5C[C@@H]6CC)c7c8cc(OC)ccc8ncc7)nn3)c9c%10cc(OC)ccc%10ncc9,organocatalyst,O=CN(C)C,73.095,-1.01,0.92,944,36.7,17.4,13.7,11.3,77,778.998,9.2244,778.998,9.2244,OC1,45750,140924-50-1,140924-50-1,"Organocatalyst, Cinchona alkaloid","asymmetric catalysis, asymmetric dihydroxylation, asymmetric aminohydroxylation"
1580,,,,PBI,200,34,-15,0,0,,,0.5,Dimethylformamide,30,3.55,0.997803442,21,CF,0,N#Cc1c(n2c3ccccc3c4ccccc24)c(C#N)c(n(c5c6cccc5)c7c6cccc7)c(n(c8c9cccc8)c%10c9cccc%10)c1n(c%11c%12cccc%11)c%13c%12cccc%13,N#Cc1c(n2c3ccccc3c4ccccc24)c(C#N)c(n(c5c6cccc5)c7c6cccc7)c(n(c8c9cccc8)c%10c9cccc%10)c1n(c%11c%12cccc%11)c%13c%12cccc%13,organocatalyst,O=CN(C)C,73.095,-1.01,0.92,944,36.7,17.4,13.7,11.3,77,788.914,13.81836,788.914,13.81836,OC1,45750,1416881-52-1,1416881-52-1,Photoredox catalyst,visible light mediated free radical reactions
1581,,,,DM500,500,59,-31,0,0,,,0.5,Dimethylformamide,30,1,0.527824007,21,CF,0,Oc(c1c2c(O)ccc3c2cccc3)ccc4c1cccc4,Oc(c1c2c(O)ccc3c2cccc3)ccc4c1cccc4,organocatalyst,O=CN(C)C,73.095,-1.01,0.92,944,36.7,17.4,13.7,11.3,77,286.33,5.0712,286.33,5.0712,OC1,45750,18531-99-2,18531-99-2,Organocatalyst,asymmetric catalysis
1582,,,,DM500,500,59,-31,0,0,,,0.5,Dimethylformamide,30,1,0.978104379,21,CF,0,CC[C@@H]1CN2CCC1CC2[C@H](Oc3c4ccccc4c(O[C@@H](C5CC6CCN5C[C@@H]6CC)c7c8cc(OC)ccc8ncc7)nn3)c9c%10cc(OC)ccc%10ncc9,CC[C@@H]1CN2CCC1CC2[C@H](Oc3c4ccccc4c(O[C@@H](C5CC6CCN5C[C@@H]6CC)c7c8cc(OC)ccc8ncc7)nn3)c9c%10cc(OC)ccc%10ncc9,organocatalyst,O=CN(C)C,73.095,-1.01,0.92,944,36.7,17.4,13.7,11.3,77,778.998,9.2244,778.998,9.2244,OC1,45750,140924-50-1,140924-50-1,"Organocatalyst, Cinchona alkaloid","asymmetric catalysis, asymmetric dihydroxylation, asymmetric aminohydroxylation"
1583,,,,DM500,500,59,-31,0,0,,,0.5,Dimethylformamide,30,1,0.953496329,21,CF,0,N#Cc1c(n2c3ccccc3c4ccccc24)c(C#N)c(n(c5c6cccc5)c7c6cccc7)c(n(c8c9cccc8)c%10c9cccc%10)c1n(c%11c%12cccc%11)c%13c%12cccc%13,N#Cc1c(n2c3ccccc3c4ccccc24)c(C#N)c(n(c5c6cccc5)c7c6cccc7)c(n(c8c9cccc8)c%10c9cccc%10)c1n(c%11c%12cccc%11)c%13c%12cccc%13,organocatalyst,O=CN(C)C,73.095,-1.01,0.92,944,36.7,17.4,13.7,11.3,77,788.914,13.81836,788.914,13.81836,OC1,45750,1416881-52-1,1416881-52-1,Photoredox catalyst,visible light mediated free radical reactions
1584,,,,P84,280,-1,0,1,1,,,0.5,Dimethylformamide,30,2.21,0.181555144,21,CF,0,C1OCCOCCOCCOCCOCCOC1,C1OCCOCCOCCOCCOCCOC1,organocatalyst,O=CN(C)C,73.095,-1.01,0.92,944,36.7,17.4,13.7,11.3,77,264.318,0.0996,264.318,0.0996,OC3,45749,17455-13-9,17455-13-9,"Phase-transfer catalyst, Macrocycle","nucleophilic substitution, elimination, phase-transfer catalysis"
1585,,,,P84,280,-1,0,1,1,,,0.5,Dimethylformamide,30,2.21,0.457195709,21,CF,0,Oc1ccc(C2(c3ccc(O)cc3O4)c5c(C(O2)=O)cccc5)c4c1,Oc1ccc(C2(c3ccc(O)cc3O4)c5c(C(O2)=O)cccc5)c4c1,organocatalyst,O=CN(C)C,73.095,-1.01,0.92,944,36.7,17.4,13.7,11.3,77,332.311,3.6658,332.311,3.6658,OC3,45749,7/5/2321,7/5/2321,Photoredox catalyst,visible light mediated free radical reactions
1586,,,,P84,280,-1,0,1,1,,,0.5,Dimethylformamide,30,2.21,0.317691534,21,CF,0,c12c(OCCOCCOc3c(OCCOCCO2)cccc3)cccc1,c12c(OCCOCCOc3c(OCCOCCO2)cccc3)cccc1,organocatalyst,O=CN(C)C,73.095,-1.01,0.92,944,36.7,17.4,13.7,11.3,77,360.406,2.9488,360.406,2.9488,OC3,45749,14187-32-7,14187-32-7,"Phase-transfer catalyst, Macrocycle","nucleophilic substitution, elimination, phase-transfer catalysis"
1587,,,,PBI,200,34,-15,0,0,,,0.5,Dimethylformamide,30,3.55,0.374647792,21,CF,0,C1OCCOCCOCCOCCOCCOC1,C1OCCOCCOCCOCCOCCOC1,organocatalyst,O=CN(C)C,73.095,-1.01,0.92,944,36.7,17.4,13.7,11.3,77,264.318,0.0996,264.318,0.0996,OC3,45749,17455-13-9,17455-13-9,"Phase-transfer catalyst, Macrocycle","nucleophilic substitution, elimination, phase-transfer catalysis"
1588,,,,PBI,200,34,-15,0,0,,,0.5,Dimethylformamide,30,3.55,0.968955907,21,CF,0,Oc1ccc(C2(c3ccc(O)cc3O4)c5c(C(O2)=O)cccc5)c4c1,Oc1ccc(C2(c3ccc(O)cc3O4)c5c(C(O2)=O)cccc5)c4c1,organocatalyst,O=CN(C)C,73.095,-1.01,0.92,944,36.7,17.4,13.7,11.3,77,332.311,3.6658,332.311,3.6658,OC3,45749,7/5/2321,7/5/2321,Photoredox catalyst,visible light mediated free radical reactions
1589,,,,PBI,200,34,-15,0,0,,,0.5,Dimethylformamide,30,3.55,0.742355431,21,CF,0,c12c(OCCOCCOc3c(OCCOCCO2)cccc3)cccc1,c12c(OCCOCCOc3c(OCCOCCO2)cccc3)cccc1,organocatalyst,O=CN(C)C,73.095,-1.01,0.92,944,36.7,17.4,13.7,11.3,77,360.406,2.9488,360.406,2.9488,OC3,45749,14187-32-7,14187-32-7,"Phase-transfer catalyst, Macrocycle","nucleophilic substitution, elimination, phase-transfer catalysis"
1590,,,,DM500,500,59,-31,0,0,,,0.5,Dimethylformamide,30,1,0.170829206,21,CF,0,C1OCCOCCOCCOCCOCCOC1,C1OCCOCCOCCOCCOCCOC1,organocatalyst,O=CN(C)C,73.095,-1.01,0.92,944,36.7,17.4,13.7,11.3,77,264.318,0.0996,264.318,0.0996,OC3,45749,17455-13-9,17455-13-9,"Phase-transfer catalyst, Macrocycle","nucleophilic substitution, elimination, phase-transfer catalysis"
1591,,,,DM500,500,59,-31,0,0,,,0.5,Dimethylformamide,30,1,0.458054723,21,CF,0,Oc1ccc(C2(c3ccc(O)cc3O4)c5c(C(O2)=O)cccc5)c4c1,Oc1ccc(C2(c3ccc(O)cc3O4)c5c(C(O2)=O)cccc5)c4c1,organocatalyst,O=CN(C)C,73.095,-1.01,0.92,944,36.7,17.4,13.7,11.3,77,332.311,3.6658,332.311,3.6658,OC3,45749,7/5/2321,7/5/2321,Photoredox catalyst,visible light mediated free radical reactions
1592,,,,DM500,500,59,-31,0,0,,,0.5,Dimethylformamide,30,1,0.238517018,21,CF,0,c12c(OCCOCCOc3c(OCCOCCO2)cccc3)cccc1,c12c(OCCOCCOc3c(OCCOCCO2)cccc3)cccc1,organocatalyst,O=CN(C)C,73.095,-1.01,0.92,944,36.7,17.4,13.7,11.3,77,360.406,2.9488,360.406,2.9488,OC3,45749,14187-32-7,14187-32-7,"Phase-transfer catalyst, Macrocycle","nucleophilic substitution, elimination, phase-transfer catalysis"
1593,,,,P84,280,-1,0,1,1,,,0.5,Dimethylformamide,10,2.21,0.908609272,21,CF,0,n12ccccc1c3ccccn3[Ru+2]245(n6c(c7n5cccc7)cccc6)n8c(c9ccccn94)cccc8.[P-](F)(F)(F)(F)(F)(F).[P-](F)(F)(F)(F)(F)(F),n12ccccc1c3ccccn3[Ru+2]245(n6c(c7n5cccc7)cccc6)n8c(c9ccccn94)cccc8.[P-](F)(F)(F)(F)(F)(F).[P-](F)(F)(F)(F)(F)(F),metal_catalyst,O=CN(C)C,73.095,-1.01,0.92,944,36.7,17.4,13.7,11.3,77,859.558,12.4551,859.558,12.4551,IrRu,45680,60804-74-2,60804-74-2,Photoredox catalyst,visible light mediated free radical reactions
1594,,,,P84,280,-1,0,1,1,,,0.5,Dimethylformamide,10,2.21,0.86469423,21,CF,0,n1([Ru+2]23(n4c5c(n3ccc6)c6ccc5ccc4)7n8cccc9ccc%10cccn2c%10c89)cccc%11ccc%12cccn7c%12c1%11.[Cl-].[Cl-],n1([Ru+2]23(n4c5c(n3ccc6)c6ccc5ccc4)7n8cccc9ccc%10cccn2c%10c89)cccc%11ccc%12cccn7c%12c1%11.[Cl-].[Cl-],metal_catalyst,O=CN(C)C,73.095,-1.01,0.92,944,36.7,17.4,13.7,11.3,77,712.606,-3.4637,712.606,-3.4637,IrRu,45680,23570-43-6,23570-43-6,Photoredox catalyst,visible light mediated free radical reactions
1595,,,,P84,280,-1,0,1,1,,,0.5,Dimethylformamide,10,2.21,0.49306367,21,CF,0,C1(C2=CC=CC=C23)=[N]([Ir]345([N]6=C(C7=CC=CC=C75)C=CC=C6)[N]8=C(C9=CC=CC=C94)C=CC=C8)C=CC=C1,C1(C2=CC=CC=C23)=[N]([Ir]345([N]6=C(C7=CC=CC=C75)C=CC=C6)[N]8=C(C9=CC=CC=C94)C=CC=C8)C=CC=C1,metal_catalyst,O=CN(C)C,73.095,-1.01,0.92,944,36.7,17.4,13.7,11.3,77,654.793,5.7671,654.793,5.7671,IrRu,45680,94928-86-6,94928-86-6,Photoredox catalyst,visible light mediated free radical reactions
1596,,,,P84,280,-1,0,1,1,,,0.5,Dimethylformamide,10,2.21,0.925626774,21,CF,0,CC(C)(C)C1=CC=[N]([Ir+]23([N]4=C(C5=C3C=C(F)C=C5F)C=CC(C(F)(F)F)=C4)6C(C=C(C(F)(F)F)C=C7)=C7C8=C(F)C=C(F)C=[N]82)C(C9=[N]6C=CC(C(C)(C)C)=C9)=C1.F[P-](F)(F)(F)(F)F,CC(C)(C)C1=CC=[N]([Ir+]23([N]4=C(C5=C3C=C(F)C=C5F)C=CC(C(F)(F)F)=C4)6C(C=C(C(F)(F)F)C=C7)=C7C8=C(F)C=C(F)C=[N]82)C(C9=[N]6C=CC(C(C)(C)C)=C9)=C1.F[P-](F)(F)(F)(F)F,metal_catalyst,O=CN(C)C,73.095,-1.01,0.92,944,36.7,17.4,13.7,11.3,77,1121.921,14.5589,1121.921,14.5589,IrRu,45680,870987-63-6,870987-63-6,Photoredox catalyst,visible light mediated free radical reactions
1597,,,,PBI,200,34,-15,0,0,,,0.5,Dimethylformamide,10,3.55,0.98979219,21,CF,0,n12ccccc1c3ccccn3[Ru+2]245(n6c(c7n5cccc7)cccc6)n8c(c9ccccn94)cccc8.[P-](F)(F)(F)(F)(F)(F).[P-](F)(F)(F)(F)(F)(F),n12ccccc1c3ccccn3[Ru+2]245(n6c(c7n5cccc7)cccc6)n8c(c9ccccn94)cccc8.[P-](F)(F)(F)(F)(F)(F).[P-](F)(F)(F)(F)(F)(F),metal_catalyst,O=CN(C)C,73.095,-1.01,0.92,944,36.7,17.4,13.7,11.3,77,859.558,12.4551,859.558,12.4551,IrRu,45680,60804-74-2,60804-74-2,Photoredox catalyst,visible light mediated free radical reactions
1598,,,,PBI,200,34,-15,0,0,,,0.5,Dimethylformamide,10,3.55,0.9283852,21,CF,0,n1([Ru+2]23(n4c5c(n3ccc6)c6ccc5ccc4)7n8cccc9ccc%10cccn2c%10c89)cccc%11ccc%12cccn7c%12c1%11.[Cl-].[Cl-],n1([Ru+2]23(n4c5c(n3ccc6)c6ccc5ccc4)7n8cccc9ccc%10cccn2c%10c89)cccc%11ccc%12cccn7c%12c1%11.[Cl-].[Cl-],metal_catalyst,O=CN(C)C,73.095,-1.01,0.92,944,36.7,17.4,13.7,11.3,77,712.606,-3.4637,712.606,-3.4637,IrRu,45680,23570-43-6,23570-43-6,Photoredox catalyst,visible light mediated free radical reactions
1599,,,,PBI,200,34,-15,0,0,,,0.5,Dimethylformamide,10,3.55,0.981900902,21,CF,0,C1(C2=CC=CC=C23)=[N]([Ir]345([N]6=C(C7=CC=CC=C75)C=CC=C6)[N]8=C(C9=CC=CC=C94)C=CC=C8)C=CC=C1,C1(C2=CC=CC=C23)=[N]([Ir]345([N]6=C(C7=CC=CC=C75)C=CC=C6)[N]8=C(C9=CC=CC=C94)C=CC=C8)C=CC=C1,metal_catalyst,O=CN(C)C,73.095,-1.01,0.92,944,36.7,17.4,13.7,11.3,77,654.793,5.7671,654.793,5.7671,IrRu,45680,94928-86-6,94928-86-6,Photoredox catalyst,visible light mediated free radical reactions
1600,,,,PBI,200,34,-15,0,0,,,0.5,Dimethylformamide,10,3.55,0.99850054,21,CF,0,CC(C)(C)C1=CC=[N]([Ir+]23([N]4=C(C5=C3C=C(F)C=C5F)C=CC(C(F)(F)F)=C4)6C(C=C(C(F)(F)F)C=C7)=C7C8=C(F)C=C(F)C=[N]82)C(C9=[N]6C=CC(C(C)(C)C)=C9)=C1.F[P-](F)(F)(F)(F)F,CC(C)(C)C1=CC=[N]([Ir+]23([N]4=C(C5=C3C=C(F)C=C5F)C=CC(C(F)(F)F)=C4)6C(C=C(C(F)(F)F)C=C7)=C7C8=C(F)C=C(F)C=[N]82)C(C9=[N]6C=CC(C(C)(C)C)=C9)=C1.F[P-](F)(F)(F)(F)F,metal_catalyst,O=CN(C)C,73.095,-1.01,0.92,944,36.7,17.4,13.7,11.3,77,1121.921,14.5589,1121.921,14.5589,IrRu,45680,870987-63-6,870987-63-6,Photoredox catalyst,visible light mediated free radical reactions
1601,,,,DM500,500,59,-31,0,0,,,0.5,Dimethylformamide,10,1,0.977232245,21,CF,0,n12ccccc1c3ccccn3[Ru+2]245(n6c(c7n5cccc7)cccc6)n8c(c9ccccn94)cccc8.[P-](F)(F)(F)(F)(F)(F).[P-](F)(F)(F)(F)(F)(F),n12ccccc1c3ccccn3[Ru+2]245(n6c(c7n5cccc7)cccc6)n8c(c9ccccn94)cccc8.[P-](F)(F)(F)(F)(F)(F).[P-](F)(F)(F)(F)(F)(F),metal_catalyst,O=CN(C)C,73.095,-1.01,0.92,944,36.7,17.4,13.7,11.3,77,859.558,12.4551,859.558,12.4551,IrRu,45680,60804-74-2,60804-74-2,Photoredox catalyst,visible light mediated free radical reactions
1602,,,,DM500,500,59,-31,0,0,,,0.5,Dimethylformamide,10,1,0.896517349,21,CF,0,n1([Ru+2]23(n4c5c(n3ccc6)c6ccc5ccc4)7n8cccc9ccc%10cccn2c%10c89)cccc%11ccc%12cccn7c%12c1%11.[Cl-].[Cl-],n1([Ru+2]23(n4c5c(n3ccc6)c6ccc5ccc4)7n8cccc9ccc%10cccn2c%10c89)cccc%11ccc%12cccn7c%12c1%11.[Cl-].[Cl-],metal_catalyst,O=CN(C)C,73.095,-1.01,0.92,944,36.7,17.4,13.7,11.3,77,712.606,-3.4637,712.606,-3.4637,IrRu,45680,23570-43-6,23570-43-6,Photoredox catalyst,visible light mediated free radical reactions
1603,,,,DM500,500,59,-31,0,0,,,0.5,Dimethylformamide,10,1,0.741354449,21,CF,0,C1(C2=CC=CC=C23)=[N]([Ir]345([N]6=C(C7=CC=CC=C75)C=CC=C6)[N]8=C(C9=CC=CC=C94)C=CC=C8)C=CC=C1,C1(C2=CC=CC=C23)=[N]([Ir]345([N]6=C(C7=CC=CC=C75)C=CC=C6)[N]8=C(C9=CC=CC=C94)C=CC=C8)C=CC=C1,metal_catalyst,O=CN(C)C,73.095,-1.01,0.92,944,36.7,17.4,13.7,11.3,77,654.793,5.7671,654.793,5.7671,IrRu,45680,94928-86-6,94928-86-6,Photoredox catalyst,visible light mediated free radical reactions
1604,,,,DM500,500,59,-31,0,0,,,0.5,Dimethylformamide,10,1,0.982566276,21,CF,0,CC(C)(C)C1=CC=[N]([Ir+]23([N]4=C(C5=C3C=C(F)C=C5F)C=CC(C(F)(F)F)=C4)6C(C=C(C(F)(F)F)C=C7)=C7C8=C(F)C=C(F)C=[N]82)C(C9=[N]6C=CC(C(C)(C)C)=C9)=C1.F[P-](F)(F)(F)(F)F,CC(C)(C)C1=CC=[N]([Ir+]23([N]4=C(C5=C3C=C(F)C=C5F)C=CC(C(F)(F)F)=C4)6C(C=C(C(F)(F)F)C=C7)=C7C8=C(F)C=C(F)C=[N]82)C(C9=[N]6C=CC(C(C)(C)C)=C9)=C1.F[P-](F)(F)(F)(F)F,metal_catalyst,O=CN(C)C,73.095,-1.01,0.92,944,36.7,17.4,13.7,11.3,77,1121.921,14.5589,1121.921,14.5589,IrRu,45680,870987-63-6,870987-63-6,Photoredox catalyst,visible light mediated free radical reactions
1605,,,,P84,280,-1,0,1,1,,,0.5,Dimethylformamide,30,2.21,0.986972207,21,CF,0,n12ccccc1c3ccccn3[Ru+2]245(n6c(c7n5cccc7)cccc6)n8c(c9ccccn94)cccc8.[P-](F)(F)(F)(F)(F)(F).[P-](F)(F)(F)(F)(F)(F),n12ccccc1c3ccccn3[Ru+2]245(n6c(c7n5cccc7)cccc6)n8c(c9ccccn94)cccc8.[P-](F)(F)(F)(F)(F)(F).[P-](F)(F)(F)(F)(F)(F),metal_catalyst,O=CN(C)C,73.095,-1.01,0.92,944,36.7,17.4,13.7,11.3,77,859.558,12.4551,859.558,12.4551,IrRu,45754,60804-74-2,60804-74-2,Photoredox catalyst,visible light mediated free radical reactions
1606,,,,P84,280,-1,0,1,1,,,0.5,Dimethylformamide,30,2.21,0.920792821,21,CF,0,n1([Ru+2]23(n4c5c(n3ccc6)c6ccc5ccc4)7n8cccc9ccc%10cccn2c%10c89)cccc%11ccc%12cccn7c%12c1%11.[Cl-].[Cl-],n1([Ru+2]23(n4c5c(n3ccc6)c6ccc5ccc4)7n8cccc9ccc%10cccn2c%10c89)cccc%11ccc%12cccn7c%12c1%11.[Cl-].[Cl-],metal_catalyst,O=CN(C)C,73.095,-1.01,0.92,944,36.7,17.4,13.7,11.3,77,712.606,-3.4637,712.606,-3.4637,IrRu,45754,23570-43-6,23570-43-6,Photoredox catalyst,visible light mediated free radical reactions
1607,,,,P84,280,-1,0,1,1,,,0.5,Dimethylformamide,30,2.21,0.561285463,21,CF,0,C1(C2=CC=CC=C23)=[N]([Ir]345([N]6=C(C7=CC=CC=C75)C=CC=C6)[N]8=C(C9=CC=CC=C94)C=CC=C8)C=CC=C1,C1(C2=CC=CC=C23)=[N]([Ir]345([N]6=C(C7=CC=CC=C75)C=CC=C6)[N]8=C(C9=CC=CC=C94)C=CC=C8)C=CC=C1,metal_catalyst,O=CN(C)C,73.095,-1.01,0.92,944,36.7,17.4,13.7,11.3,77,654.793,5.7671,654.793,5.7671,IrRu,45754,94928-86-6,94928-86-6,Photoredox catalyst,visible light mediated free radical reactions
1608,,,,P84,280,-1,0,1,1,,,0.5,Dimethylformamide,30,2.21,0.967373272,21,CF,0,CC(C)(C)C1=CC=[N]([Ir+]23([N]4=C(C5=C3C=C(F)C=C5F)C=CC(C(F)(F)F)=C4)6C(C=C(C(F)(F)F)C=C7)=C7C8=C(F)C=C(F)C=[N]82)C(C9=[N]6C=CC(C(C)(C)C)=C9)=C1.F[P-](F)(F)(F)(F)F,CC(C)(C)C1=CC=[N]([Ir+]23([N]4=C(C5=C3C=C(F)C=C5F)C=CC(C(F)(F)F)=C4)6C(C=C(C(F)(F)F)C=C7)=C7C8=C(F)C=C(F)C=[N]82)C(C9=[N]6C=CC(C(C)(C)C)=C9)=C1.F[P-](F)(F)(F)(F)F,metal_catalyst,O=CN(C)C,73.095,-1.01,0.92,944,36.7,17.4,13.7,11.3,77,1121.921,14.5589,1121.921,14.5589,IrRu,45754,870987-63-6,870987-63-6,Photoredox catalyst,visible light mediated free radical reactions
