Repository: aronbeke/intelli-membrane

# intelli-membrane
Repository for explainable transfer learning in membrane science.

This codebase is to complement the manuscript "Energy-efficient membrane-assisted catalytic systems enabled by explainable transfer learning". The manuscript is currently under peer review.

## Example prediction
An example prediction script can be run with the python model_predict.py command from the command line, which performs rejection prediction for the inputs in example/prediction_input.csv, producing an example/prediction_output.csv file with the predicted rejection values.

The OSN Catalyst Dataset is available in the osncat.csv file.

File: data/osncat.csv (part 18 of 31)
ccc5)c(O[P]7(Oc8c(c9c(O7)cccc9)cccc8)[Rh+]4%10O[C-](C=C(C)O%10)C)c(C(C)(C)C)c1,ligand,Cc1ccccc1,92.141,2.73,0.59,867,2.38,18,1.4,2,106.8,786.798,14.8568,988.813,14.85539,,,,,Phosphine ligand,hydroformylation
5,10.1002/cctc.201601018,2016,ChemCatChem,GMT-oNF-2,300,87,-8,0,0,Xantphos,Rh(Xantphos)acac,0.2,Toluene,30,2,0.95,25,CF,0,CC1(C)c2cccc(P(c3ccccc3)c4ccccc4)c2Oc5c(P(c6ccccc6)c7ccccc7)cccc15,CC(c1c2c([P]3(c4ccccc4)c5ccccc5)ccc1)(c6c(O2)c([P]([Rh+]73O[C-](C=C(C)O7)C)(c8ccccc8)c9ccccc9)ccc6)C,ligand,Cc1ccccc1,92.141,2.73,0.59,867,2.38,18,1.4,2,106.8,578.632,7.6346,780.647,9.03599,,,,,Phosphine ligand,cross coupling
6,10.1002/cctc.201601018,2016,ChemCatChem,GMT-oNF-2,300,87,-8,0,0,Triphenylphosphine,Rh(TPP),0.2,Toluene,30,2,0.66,25,CF,0,c1(P(c2ccccc2)c3ccccc3)ccccc1,CC1=C[C-](C)O[Rh+]([P](c2ccccc2)(c3ccccc3)c4ccccc4)([P](c5ccccc5)(c6ccccc6)c7ccccc7)O1,ligand,Cc1ccccc1,92.141,2.73,0.59,867,2.38,18,1.4,2,106.8,262.292,3.4448,726.599,8.29099,,,,,Phosphine ligand,cross coupling
7,10.1002/ceat.201900110,2019,Chemical Engineering and Technology,DM300,300,59,-37.5,0,0,Magnesium Triflate,Magnesium Triflate,0.5,Ethanol,30,0.09435,0.9802,50,CF,0,[Mg++].[O-]S(=O)(=O)C(F)(F)F.[O-]S(=O)(=O)C(F)(F)F,[Mg++].[O-]S(=O)(=O)C(F)(F)F.[O-]S(=O)(=O)C(F)(F)F,metal_catalyst,C(C)O,46.069,-0.31,1.2,789,24.6,15.8,8.8,19.4,58.5,322.443,-0.278,322.443,-0.278,,,,,"Inorganic salt, Lewis acid","ring opening, enantioselective carbonyl-ene reaction, enantioselective Diels-Alder, enantioselective Strecker-type"
1609,,,,PBI,200,34,-15,0,0,,,0.5,Dimethylformamide,30,3.55,0.491069838,21,CF,0,n12ccccc1c3ccccn3[Ru+2]245(n6c(c7n5cccc7)cccc6)n8c(c9ccccn94)cccc8.[P-](F)(F)(F)(F)(F)(F).[P-](F)(F)(F)(F)(F)(F),n12ccccc1c3ccccn3[Ru+2]245(n6c(c7n5cccc7)cccc6)n8c(c9ccccn94)cccc8.[P-](F)(F)(F)(F)(F)(F).[P-](F)(F)(F)(F)(F)(F),metal_catalyst,O=CN(C)C,73.095,-1.01,0.92,944,36.7,17.4,13.7,11.3,77,859.558,12.4551,859.558,12.4551,IrRu,45754,60804-74-2,60804-74-2,Photoredox catalyst,visible light mediated free radical reactions
1610,,,,PBI,200,34,-15,0,0,,,0.5,Dimethylformamide,30,3.55,0.476509941,21,CF,0,n1([Ru+2]23(n4c5c(n3ccc6)c6ccc5ccc4)7n8cccc9ccc%10cccn2c%10c89)cccc%11ccc%12cccn7c%12c1%11.[Cl-].[Cl-],n1([Ru+2]23(n4c5c(n3ccc6)c6ccc5ccc4)7n8cccc9ccc%10cccn2c%10c89)cccc%11ccc%12cccn7c%12c1%11.[Cl-].[Cl-],metal_catalyst,O=CN(C)C,73.095,-1.01,0.92,944,36.7,17.4,13.7,11.3,77,712.606,-3.4637,712.606,-3.4637,IrRu,45754,23570-43-6,23570-43-6,Photoredox catalyst,visible light mediated free radical reactions
1611,,,,PBI,200,34,-15,0,0,,,0.5,Dimethylformamide,30,3.55,0.402297263,21,CF,0,C1(C2=CC=CC=C23)=[N]([Ir]345([N]6=C(C7=CC=CC=C75)C=CC=C6)[N]8=C(C9=CC=CC=C94)C=CC=C8)C=CC=C1,C1(C2=CC=CC=C23)=[N]([Ir]345([N]6=C(C7=CC=CC=C75)C=CC=C6)[N]8=C(C9=CC=CC=C94)C=CC=C8)C=CC=C1,metal_catalyst,O=CN(C)C,73.095,-1.01,0.92,944,36.7,17.4,13.7,11.3,77,654.793,5.7671,654.793,5.7671,IrRu,45754,94928-86-6,94928-86-6,Photoredox catalyst,visible light mediated free radical reactions
1612,,,,PBI,200,34,-15,0,0,,,0.5,Dimethylformamide,30,3.55,0.493788018,21,CF,0,CC(C)(C)C1=CC=[N]([Ir+]23([N]4=C(C5=C3C=C(F)C=C5F)C=CC(C(F)(F)F)=C4)6C(C=C(C(F)(F)F)C=C7)=C7C8=C(F)C=C(F)C=[N]82)C(C9=[N]6C=CC(C(C)(C)C)=C9)=C1.F[P-](F)(F)(F)(F)F,CC(C)(C)C1=CC=[N]([Ir+]23([N]4=C(C5=C3C=C(F)C=C5F)C=CC(C(F)(F)F)=C4)6C(C=C(C(F)(F)F)C=C7)=C7C8=C(F)C=C(F)C=[N]82)C(C9=[N]6C=CC(C(C)(C)C)=C9)=C1.F[P-](F)(F)(F)(F)F,metal_catalyst,O=CN(C)C,73.095,-1.01,0.92,944,36.7,17.4,13.7,11.3,77,1121.921,14.5589,1121.921,14.5589,IrRu,45754,870987-63-6,870987-63-6,Photoredox catalyst,visible light mediated free radical reactions
1613,,,,DM500,500,59,-31,0,0,,,0.5,Dimethylformamide,30,1,0.980380367,21,CF,0,n12ccccc1c3ccccn3[Ru+2]245(n6c(c7n5cccc7)cccc6)n8c(c9ccccn94)cccc8.[P-](F)(F)(F)(F)(F)(F).[P-](F)(F)(F)(F)(F)(F),n12ccccc1c3ccccn3[Ru+2]245(n6c(c7n5cccc7)cccc6)n8c(c9ccccn94)cccc8.[P-](F)(F)(F)(F)(F)(F).[P-](F)(F)(F)(F)(F)(F),metal_catalyst,O=CN(C)C,73.095,-1.01,0.92,944,36.7,17.4,13.7,11.3,77,859.558,12.4551,859.558,12.4551,IrRu,45754,60804-74-2,60804-74-2,Photoredox catalyst,visible light mediated free radical reactions
1614,,,,DM500,500,59,-31,0,0,,,0.5,Dimethylformamide,30,1,0.927295648,21,CF,0,n1([Ru+2]23(n4c5c(n3ccc6)c6ccc5ccc4)7n8cccc9ccc%10cccn2c%10c89)cccc%11ccc%12cccn7c%12c1%11.[Cl-].[Cl-],n1([Ru+2]23(n4c5c(n3ccc6)c6ccc5ccc4)7n8cccc9ccc%10cccn2c%10c89)cccc%11ccc%12cccn7c%12c1%11.[Cl-].[Cl-],metal_catalyst,O=CN(C)C,73.095,-1.01,0.92,944,36.7,17.4,13.7,11.3,77,712.606,-3.4637,712.606,-3.4637,IrRu,45754,23570-43-6,23570-43-6,Photoredox catalyst,visible light mediated free radical reactions
1615,,,,DM500,500,59,-31,0,0,,,0.5,Dimethylformamide,30,1,0.992706503,21,CF,0,C1(C2=CC=CC=C23)=[N]([Ir]345([N]6=C(C7=CC=CC=C75)C=CC=C6)[N]8=C(C9=CC=CC=C94)C=CC=C8)C=CC=C1,C1(C2=CC=CC=C23)=[N]([Ir]345([N]6=C(C7=CC=CC=C75)C=CC=C6)[N]8=C(C9=CC=CC=C94)C=CC=C8)C=CC=C1,metal_catalyst,O=CN(C)C,73.095,-1.01,0.92,944,36.7,17.4,13.7,11.3,77,654.793,5.7671,654.793,5.7671,IrRu,45754,94928-86-6,94928-86-6,Photoredox catalyst,visible light mediated free radical reactions
1616,,,,DM500,500,59,-31,0,0,,,0.5,Dimethylformamide,30,1,0.9919447,21,CF,0,CC(C)(C)C1=CC=[N]([Ir+]23([N]4=C(C5=C3C=C(F)C=C5F)C=CC(C(F)(F)F)=C4)6C(C=C(C(F)(F)F)C=C7)=C7C8=C(F)C=C(F)C=[N]82)C(C9=[N]6C=CC(C(C)(C)C)=C9)=C1.F[P-](F)(F)(F)(F)F,CC(C)(C)C1=CC=[N]([Ir+]23([N]4=C(C5=C3C=C(F)C=C5F)C=CC(C(F)(F)F)=C4)6C(C=C(C(F)(F)F)C=C7)=C7C8=C(F)C=C(F)C=[N]82)C(C9=[N]6C=CC(C(C)(C)C)=C9)=C1.F[P-](F)(F)(F)(F)F,metal_catalyst,O=CN(C)C,73.095,-1.01,0.92,944,36.7,17.4,13.7,11.3,77,1121.921,14.5589,1121.921,14.5589,IrRu,45754,870987-63-6,870987-63-6,Photoredox catalyst,visible light mediated free radical reactions
1617,,,,P84,280,-1,0,1,1,,,0.5,Dimethylformamide,10,2.21,-0.118927653,21,CF,0,Oc1c(Cc2cccc(C3)c2O)cccc1Cc4c(O)c(Cc5cccc3c5O)ccc4,Oc1c(Cc2cccc(C3)c2O)cccc1Cc4c(O)c(Cc5cccc3c5O)ccc4,organocatalyst,O=CN(C)C,73.095,-1.01,0.92,944,36.7,17.4,13.7,11.3,77,424.496,5.1856,424.496,5.1856,CLX,45755,74568-07-3,74568-07-3,"Phase-transfer catalyst, Macrocycle",macromolecular chemistry
1618,,,,P84,280,-1,0,1,1,,,0.5,Dimethylformamide,10,2.21,0.995955472,21,CF,0,[H][C@@]1(O[C@](O2)([H])[C@H](OC(C3=CC=CC=C3)=O)C(OC(C4=CC=CC=C4)=O)[C@@](O[C@@]5([H])O[C@H](COC(C6=CC=CC=C6)=O)[C@@]([C@H](OC(C7=CC=CC=C7)=O)[C@H]5OC(C8=CC=CC=C8)=O)([H])O[C@@]9([H])O[C@@H]([C@](O[C@]%10([H])[C@H](OC(C%11=CC=CC=C%11)=O)[C@@H](OC(C%12=CC=CC=C%12)=O)[C@@](O%13)([H])[C@@H](COC(C%14=CC=CC=C%14)=O)O%10)([H])[C@H](OC(C%15=CC=CC=C%15)=O)[C@H]9OC(C%16=CC=CC=C%16)=O)COC(C%17=CC=CC=C%17)=O)([H])[C@H]2COC(C%18=CC=CC=C%18)=O)[C@@H](COC(C%19=CC=CC=C%19)=O)O[C@](O[C@]%20([H])[C@@H](COC(C%21=CC=CC=C%21)=O)O[C@@](O[C@]%22([H])[C@@H](COC(C%23=CC=CC=C%23)=O)O[C@@]%13([H])[C@H](OC(C%24=CC=CC=C%24)=O)[C@H]%22OC(C%25=CC=CC=C%25)=O)([H])[C@@H]([C@H]%20OC(C%26=CC=CC=C%26)=O)OC(C%27=CC=CC=C%27)=O)([C@@H]([C@H]1OC(C%28=CC=CC=C%28)=O)OC(C%29=CC=CC=C%29)=O)[H],[H][C@@]1(O[C@](O2)([H])[C@H](OC(C3=CC=CC=C3)=O)C(OC(C4=CC=CC=C4)=O)[C@@](O[C@@]5([H])O[C@H](COC(C6=CC=CC=C6)=O)[C@@]([C@H](OC(C7=CC=CC=C7)=O)[C@H]5OC(C8=CC=CC=C8)=O)([H])O[C@@]9([H])O[C@@H]([C@](O[C@]%10([H])[C@H](OC(C%11=CC=CC=C%11)=O)[C@@H](OC(C%12=CC=CC=C%12)=O)[C@@](O%13)([H])[C@@H](COC(C%14=CC=CC=C%14)=O)O%10)([H])[C@H](OC(C%15=CC=CC=C%15)=O)[C@H]9OC(C%16=CC=CC=C%16)=O)COC(C%17=CC=CC=C%17)=O)([H])[C@H]2COC(C%18=CC=CC=C%18)=O)[C@@H](COC(C%19=CC=CC=C%19)=O)O[C@](O[C@]%20([H])[C@@H](COC(C%21=CC=CC=C%21)=O)O[C@@](O[C@]%22([H])[C@@H](COC(C%23=CC=CC=C%23)=O)O[C@@]%13([H])[C@H](OC(C%24=CC=CC=C%24)=O)[C@H]%22OC(C%25=CC=CC=C%25)=O)([H])[C@@H]([C@H]%20OC(C%26=CC=CC=C%26)=O)OC(C%27=CC=CC=C%27)=O)([C@@H]([C@H]1OC(C%28=CC=CC=C%28)=O)OC(C%29=CC=CC=C%29)=O)[H],organocatalyst,O=CN(C)C,73.095,-1.01,0.92,944,36.7,17.4,13.7,11.3,77,3321.255,23.9281,3321.255,23.9281,CLX,45755,23666-43-5,23666-43-5,"Phase-transfer catalyst, Macrocycle",macromolecular chemistry
1619,,,,PBI,200,34,-15,0,0,,,0.5,Dimethylformamide,10,3.55,0.812570072,21,CF,0,Oc1c(Cc2cccc(C3)c2O)cccc1Cc4c(O)c(Cc5cccc3c5O)ccc4,Oc1c(Cc2cccc(C3)c2O)cccc1Cc4c(O)c(Cc5cccc3c5O)ccc4,organocatalyst,O=CN(C)C,73.095,-1.01,0.92,944,36.7,17.4,13.7,11.3,77,424.496,5.1856,424.496,5.1856,CLX,45755,74568-07-3,74568-07-3,"Phase-transfer catalyst, Macrocycle",macromolecular chemistry
1620,,,,PBI,200,34,-15,0,0,,,0.5,Dimethylformamide,10,3.55,0.999489709,21,CF,0,[H][C@@]1(O[C@](O2)([H])[C@H](OC(C3=CC=CC=C3)=O)C(OC(C4=CC=CC=C4)=O)[C@@](O[C@@]5([H])O[C@H](COC(C6=CC=CC=C6)=O)[C@@]([C@H](OC(C7=CC=CC=C7)=O)[C@H]5OC(C8=CC=CC=C8)=O)([H])O[C@@]9([H])O[C@@H]([C@](O[C@]%10([H])[C@H](OC(C%11=CC=CC=C%11)=O)[C@@H](OC(C%12=CC=CC=C%12)=O)[C@@](O%13)([H])[C@@H](COC(C%14=CC=CC=C%14)=O)O%10)([H])[C@H](OC(C%15=CC=CC=C%15)=O)[C@H]9OC(C%16=CC=CC=C%16)=O)COC(C%17=CC=CC=C%17)=O)([H])[C@H]2COC(C%18=CC=CC=C%18)=O)[C@@H](COC(C%19=CC=CC=C%19)=O)O[C@](O[C@]%20([H])[C@@H](COC(C%21=CC=CC=C%21)=O)O[C@@](O[C@]%22([H])[C@@H](COC(C%23=CC=CC=C%23)=O)O[C@@]%13([H])[C@H](OC(C%24=CC=CC=C%24)=O)[C@H]%22OC(C%25=CC=CC=C%25)=O)([H])[C@@H]([C@H]%20OC(C%26=CC=CC=C%26)=O)OC(C%27=CC=CC=C%27)=O)([C@@H]([C@H]1OC(C%28=CC=CC=C%28)=O)OC(C%29=CC=CC=C%29)=O)[H],[H][C@@]1(O[C@](O2)([H])[C@H](OC(C3=CC=CC=C3)=O)C(OC(C4=CC=CC=C4)=O)[C@@](O[C@@]5([H])O[C@H](COC(C6=CC=CC=C6)=O)[C@@]([C@H](OC(C7=CC=CC=C7)=O)[C@H]5OC(C8=CC=CC=C8)=O)([H])O[C@@]9([H])O[C@@H]([C@](O[C@]%10([H])[C@H](OC(C%11=CC=CC=C%11)=O)[C@@H](OC(C%12=CC=CC=C%12)=O)[C@@](O%13)([H])[C@@H](COC(C%14=CC=CC=C%14)=O)O%10)([H])[C@H](OC(C%15=CC=CC=C%15)=O)[C@H]9OC(C%16=CC=CC=C%16)=O)COC(C%17=CC=CC=C%17)=O)([H])[C@H]2COC(C%18=CC=CC=C%18)=O)[C@@H](COC(C%19=CC=CC=C%19)=O)O[C@](O[C@]%20([H])[C@@H](COC(C%21=CC=CC=C%21)=O)O[C@@](O[C@]%22([H])[C@@H](COC(C%23=CC=CC=C%23)=O)O[C@@]%13([H])[C@H](OC(C%24=CC=CC=C%24)=O)[C@H]%22OC(C%25=CC=CC=C%25)=O)([H])[C@@H]([C@H]%20OC(C%26=CC=CC=C%26)=O)OC(C%27=CC=CC=C%27)=O)([C@@H]([C@H]1OC(C%28=CC=CC=C%28)=O)OC(C%29=CC=CC=C%29)=O)[H],organocatalyst,O=CN(C)C,73.095,-1.01,0.92,944,36.7,17.4,13.7,11.3,77,3321.255,23.9281,3321.255,23.9281,CLX,45755,23666-43-5,23666-43-5,"Phase-transfer catalyst, Macrocycle",macromolecular chemistry
1621,,,,DM500,500,59,-31,0,0,,,0.5,Dimethylformamide,10,1,0.034900745,21,CF,0,Oc1c(Cc2cccc(C3)c2O)cccc1Cc4c(O)c(Cc5cccc3c5O)ccc4,Oc1c(Cc2cccc(C3)c2O)cccc1Cc4c(O)c(Cc5cccc3c5O)ccc4,organocatalyst,O=CN(C)C,73.095,-1.01,0.92,944,36.7,17.4,13.7,11.3,77,424.496,5.1856,424.496,5.1856,CLX,45755,74568-07-3,74568-07-3,"Phase-transfer catalyst, Macrocycle",macromolecular chemistry
1622,,,,DM500,500,59,-31,0,0,,,0.5,Dimethylformamide,10,1,0.999678706,21,CF,0,[H][C@@]1(O[C@](O2)([H])[C@H](OC(C3=CC=CC=C3)=O)C(OC(C4=CC=CC=C4)=O)[C@@](O[C@@]5([H])O[C@H](COC(C6=CC=CC=C6)=O)[C@@]([C@H](OC(C7=CC=CC=C7)=O)[C@H]5OC(C8=CC=CC=C8)=O)([H])O[C@@]9([H])O[C@@H]([C@](O[C@]%10([H])[C@H](OC(C%11=CC=CC=C%11)=O)[C@@H](OC(C%12=CC=CC=C%12)=O)[C@@](O%13)([H])[C@@H](COC(C%14=CC=CC=C%14)=O)O%10)([H])[C@H](OC(C%15=CC=CC=C%15)=O)[C@H]9OC(C%16=CC=CC=C%16)=O)COC(C%17=CC=CC=C%17)=O)([H])[C@H]2COC(C%18=CC=CC=C%18)=O)[C@@H](COC(C%19=CC=CC=C%19)=O)O[C@](O[C@]%20([H])[C@@H](COC(C%21=CC=CC=C%21)=O)O[C@@](O[C@]%22([H])[C@@H](COC(C%23=CC=CC=C%23)=O)O[C@@]%13([H])[C@H](OC(C%24=CC=CC=C%24)=O)[C@H]%22OC(C%25=CC=CC=C%25)=O)([H])[C@@H]([C@H]%20OC(C%26=CC=CC=C%26)=O)OC(C%27=CC=CC=C%27)=O)([C@@H]([C@H]1OC(C%28=CC=CC=C%28)=O)OC(C%29=CC=CC=C%29)=O)[H],[H][C@@]1(O[C@](O2)([H])[C@H](OC(C3=CC=CC=C3)=O)C(OC(C4=CC=CC=C4)=O)[C@@](O[C@@]5([H])O[C@H](COC(C6=CC=CC=C6)=O)[C@@]([C@H](OC(C7=CC=CC=C7)=O)[C@H]5OC(C8=CC=CC=C8)=O)([H])O[C@@]9([H])O[C@@H]([C@](O[C@]%10([H])[C@H](OC(C%11=CC=CC=C%11)=O)[C@@H](OC(C%12=CC=CC=C%12)=O)[C@@](O%13)([H])[C@@H](COC(C%14=CC=CC=C%14)=O)O%10)([H])[C@H](OC(C%15=CC=CC=C%15)=O)[C@H]9OC(C%16=CC=CC=C%16)=O)COC(C%17=CC=CC=C%17)=O)([H])[C@H]2COC(C%18=CC=CC=C%18)=O)[C@@H](COC(C%19=CC=CC=C%19)=O)O[C@](O[C@]%20([H])[C@@H](COC(C%21=CC=CC=C%21)=O)O[C@@](O[C@]%22([H])[C@@H](COC(C%23=CC=CC=C%23)=O)O[C@@]%13([H])[C@H](OC(C%24=CC=CC=C%24)=O)[C@H]%22OC(C%25=CC=CC=C%25)=O)([H])[C@@H]([C@H]%20OC(C%26=CC=CC=C%26)=O)OC(C%27=CC=CC=C%27)=O)([C@@H]([C@H]1OC(C%28=CC=CC=C%28)=O)OC(C%29=CC=CC=C%29)=O)[H],organocatalyst,O=CN(C)C,73.095,-1.01,0.92,944,36.7,17.4,13.7,11.3,77,3321.255,23.9281,3321.255,23.9281,CLX,45755,23666-43-5,23666-43-5,"Phase-transfer catalyst, Macrocycle",macromolecular chemistry
1623,,,,P84,280,-1,0,1,1,,,0.5,Dimethylformamide,30,2.21,-0.001877803,21,CF,0,Oc1c(Cc2cccc(C3)c2O)cccc1Cc4c(O)c(Cc5cccc3c5O)ccc4,Oc1c(Cc2cccc(C3)c2O)cccc1Cc4c(O)c(Cc5cccc3c5O)ccc4,organocatalyst,O=CN(C)C,73.095,-1.01,0.92,944,36.7,17.4,13.7,11.3,77,424.496,5.1856,424.496,5.1856,CLX,45755,74568-07-3,74568-07-3,"Phase-transfer catalyst, Macrocycle",macromolecular chemistry
1624,,,,P84,280,-1,0,1,1,,,0.5,Dimethylformamide,30,2.21,0.933515679,21,CF,0,[H][C@@]1(O[C@](O2)([H])[C@H](OC(C3=CC=CC=C3)=O)C(OC(C4=CC=CC=C4)=O)[C@@](O[C@@]5([H])O[C@H](COC(C6=CC=CC=C6)=O)[C@@]([C@H](OC(C7=CC=CC=C7)=O)[C@H]5OC(C8=CC=CC=C8)=O)([H])O[C@@]9([H])O[C@@H]([C@](O[C@]%10([H])[C@H](OC(C%11=CC=CC=C%11)=O)[C@@H](OC(C%12=CC=CC=C%12)=O)[C@@](O%13)([H])[C@@H](COC(C%14=CC=CC=C%14)=O)O%10)([H])[C@H](OC(C%15=CC=CC=C%15)=O)[C@H]9OC(C%16=CC=CC=C%16)=O)COC(C%17=CC=CC=C%17)=O)([H])[C@H]2COC(C%18=CC=CC=C%18)=O)[C@@H](COC(C%19=CC=CC=C%19)=O)O[C@](O[C@]%20([H])[C@@H](COC(C%21=CC=CC=C%21)=O)O[C@@](O[C@]%22([H])[C@@H](COC(C%23=CC=CC=C%23)=O)O[C@@]%13([H])[C@H](OC(C%24=CC=CC=C%24)=O)[C@H]%22OC(C%25=CC=CC=C%25)=O)([H])[C@@H]([C@H]%20OC(C%26=CC=CC=C%26)=O)OC(C%27=CC=CC=C%27)=O)([C@@H]([C@H]1OC(C%28=CC=CC=C%28)=O)OC(C%29=CC=CC=C%29)=O)[H],[H][C@@]1(O[C@](O2)([H])[C@H](OC(C3=CC=CC=C3)=O)C(OC(C4=CC=CC=C4)=O)[C@@](O[C@@]5([H])O[C@H](COC(C6=CC=CC=C6)=O)[C@@]([C@H](OC(C7=CC=CC=C7)=O)[C@H]5OC(C8=CC=CC=C8)=O)([H])O[C@@]9([H])O[C@@H]([C@](O[C@]%10([H])[C@H](OC(C%11=CC=CC=C%11)=O)[C@@H](OC(C%12=CC=CC=C%12)=O)[C@@](O%13)([H])[C@@H](COC(C%14=CC=CC=C%14)=O)O%10)([H])[C@H](OC(C%15=CC=CC=C%15)=O)[C@H]9OC(C%16=CC=CC=C%16)=O)COC(C%17=CC=CC=C%17)=O)([H])[C@H]2COC(C%18=CC=CC=C%18)=O)[C@@H](COC(C%19=CC=CC=C%19)=O)O[C@](O[C@]%20([H])[C@@H](COC(C%21=CC=CC=C%21)=O)O[C@@](O[C@]%22([H])[C@@H](COC(C%23=CC=CC=C%23)=O)O[C@@]%13([H])[C@H](OC(C%24=CC=CC=C%24)=O)[C@H]%22OC(C%25=CC=CC=C%25)=O)([H])[C@@H]([C@H]%20OC(C%26=CC=CC=C%26)=O)OC(C%27=CC=CC=C%27)=O)([C@@H]([C@H]1OC(C%28=CC=CC=C%28)=O)OC(C%29=CC=CC=C%29)=O)[H],organocatalyst,O=CN(C)C,73.095,-1.01,0.92,944,36.7,17.4,13.7,11.3,77,3321.255,23.9281,3321.255,23.9281,CLX,45755,23666-43-5,23666-43-5,"Phase-transfer catalyst, Macrocycle",macromolecular chemistry
1625,,,,PBI,200,34,-15,0,0,,,0.5,Dimethylformamide,30,3.55,0.708478676,21,CF,0,Oc1c(Cc2cccc(C3)c2O)cccc1Cc4c(O)c(Cc5cccc3c5O)ccc4,Oc1c(Cc2cccc(C3)c2O)cccc1Cc4c(O)c(Cc5cccc3c5O)ccc4,organocatalyst,O=CN(C)C,73.095,-1.01,0.92,944,36.7,17.4,13.7,11.3,77,424.496,5.1856,424.496,5.1856,CLX,45755,74568-07-3,74568-07-3,"Phase-transfer catalyst, Macrocycle",macromolecular chemistry
1626,,,,PBI,200,34,-15,0,0,,,0.5,Dimethylformamide,30,3.55,0.999364188,21,CF,0,[H][C@@]1(O[C@](O2)([H])[C@H](OC(C3=CC=CC=C3)=O)C(OC(C4=CC=CC=C4)=O)[C@@](O[C@@]5([H])O[C@H](COC(C6=CC=CC=C6)=O)[C@@]([C@H](OC(C7=CC=CC=C7)=O)[C@H]5OC(C8=CC=CC=C8)=O)([H])O[C@@]9([H])O[C@@H]([C@](O[C@]%10([H])[C@H](OC(C%11=CC=CC=C%11)=O)[C@@H](OC(C%12=CC=CC=C%12)=O)[C@@](O%13)([H])[C@@H](COC(C%14=CC=CC=C%14)=O)O%10)([H])[C@H](OC(C%15=CC=CC=C%15)=O)[C@H]9OC(C%16=CC=CC=C%16)=O)COC(C%17=CC=CC=C%17)=O)([H])[C@H]2COC(C%18=CC=CC=C%18)=O)[C@@H](COC(C%19=CC=CC=C%19)=O)O[C@](O[C@]%20([H])[C@@H](COC(C%21=CC=CC=C%21)=O)O[C@@](O[C@]%22([H])[C@@H](COC(C%23=CC=CC=C%23)=O)O[C@@]%13([H])[C@H](OC(C%24=CC=CC=C%24)=O)[C@H]%22OC(C%25=CC=CC=C%25)=O)([H])[C@@H]([C@H]%20OC(C%26=CC=CC=C%26)=O)OC(C%27=CC=CC=C%27)=O)([C@@H]([C@H]1OC(C%28=CC=CC=C%28)=O)OC(C%29=CC=CC=C%29)=O)[H],[H][C@@]1(O[C@](O2)([H])[C@H](OC(C3=CC=CC=C3)=O)C(OC(C4=CC=CC=C4)=O)[C@@](O[C@@]5([H])O[C@H](COC(C6=CC=CC=C6)=O)[C@@]([C@H](OC(C7=CC=CC=C7)=O)[C@H]5OC(C8=CC=CC=C8)=O)([H])O[C@@]9([H])O[C@@H]([C@](O[C@]%10([H])[C@H](OC(C%11=CC=CC=C%11)=O)[C@@H](OC(C%12=CC=CC=C%12)=O)[C@@](O%13)([H])[C@@H](COC(C%14=CC=CC=C%14)=O)O%10)([H])[C@H](OC(C%15=CC=CC=C%15)=O)[C@H]9OC(C%16=CC=CC=C%16)=O)COC(C%17=CC=CC=C%17)=O)([H])[C@H]2COC(C%18=CC=CC=C%18)=O)[C@@H](COC(C%19=CC=CC=C%19)=O)O[C@](O[C@]%20([H])[C@@H](COC(C%21=CC=CC=C%21)=O)O[C@@](O[C@]%22([H])[C@@H](COC(C%23=CC=CC=C%23)=O)O[C@@]%13([H])[C@H](OC(C%24=CC=CC=C%24)=O)[C@H]%22OC(C%25=CC=CC=C%25)=O)([H])[C@@H]([C@H]%20OC(C%26=CC=CC=C%26)=O)OC(C%27=CC=CC=C%27)=O)([C@@H]([C@H]1OC(C%28=CC=CC=C%28)=O)OC(C%29=CC=CC=C%29)=O)[H],organocatalyst,O=CN(C)C,73.095,-1.01,0.92,944,36.7,17.4,13.7,11.3,77,3321.255,23.9281,3321.255,23.9281,CLX,45755,23666-43-5,23666-43-5,"Phase-transfer catalyst, Macrocycle",macromolecular chemistry
1627,,,,DM500,500,59,-31,0,0,,,0.5,Dimethylformamide,30,1,0.04280054,21,CF,0,Oc1c(Cc2cccc(C3)c2O)cccc1Cc4c(O)c(Cc5cccc3c5O)ccc4,Oc1c(Cc2cccc(C3)c2O)cccc1Cc4c(O)c(Cc5cccc3c5O)ccc4,organocatalyst,O=CN(C)C,73.095,-1.01,0.92,944,36.7,17.4,13.7,11.3,77,424.496,5.1856,424.496,5.1856,CLX,45755,74568-07-3,74568-07-3,"Phase-transfer catalyst, Macrocycle",macromolecular chemistry
1628,,,,DM500,500,59,-31,0,0,,,0.5,Dimethylformamide,30,1,0.998620408,21,CF,0,[H][C@@]1(O[C@](O2)([H])[C@H](OC(C3=CC=CC=C3)=O)C(OC(C4=CC=CC=C4)=O)[C@@](O[C@@]5([H])O[C@H](COC(C6=CC=CC=C6)=O)[C@@]([C@H](OC(C7=CC=CC=C7)=O)[C@H]5OC(C8=CC=CC=C8)=O)([H])O[C@@]9([H])O[C@@H]([C@](O[C@]%10([H])[C@H](OC(C%11=CC=CC=C%11)=O)[C@@H](OC(C%12=CC=CC=C%12)=O)[C@@](O%13)([H])[C@@H](COC(C%14=CC=CC=C%14)=O)O%10)([H])[C@H](OC(C%15=CC=CC=C%15)=O)[C@H]9OC(C%16=CC=CC=C%16)=O)COC(C%17=CC=CC=C%17)=O)([H])[C@H]2COC(C%18=CC=CC=C%18)=O)[C@@H](COC(C%19=CC=CC=C%19)=O)O[C@](O[C@]%20([H])[C@@H](COC(C%21=CC=CC=C%21)=O)O[C@@](O[C@]%22([H])[C@@H](COC(C%23=CC=CC=C%23)=O)O[C@@]%13([H])[C@H](OC(C%24=CC=CC=C%24)=O)[C@H]%22OC(C%25=CC=CC=C%25)=O)([H])[C@@H]([C@H]%20OC(C%26=CC=CC=C%26)=O)OC(C%27=CC=CC=C%27)=O)([C@@H]([C@H]1OC(C%28=CC=CC=C%28)=O)OC(C%29=CC=CC=C%29)=O)[H],[H][C@@]1(O[C@](O2)([H])[C@H](OC(C3=CC=CC=C3)=O)C(OC(C4=CC=CC=C4)=O)[C@@](O[C@@]5([H])O[C@H](COC(C6=CC=CC=C6)=O)[C@@]([C@H](OC(C7=CC=CC=C7)=O)[C@H]5OC(C8=CC=CC=C8)=O)([H])O[C@@]9([H])O[C@@H]([C@](O[C@]%10([H])[C@H](OC(C%11=CC=CC=C%11)=O)[C@@H](OC(C%12=CC=CC=C%12)=O)[C@@](O%13)([H])[C@@H](COC(C%14=CC=CC=C%14)=O)O%10)([H])[C@H](OC(C%15=CC=CC=C%15)=O)[C@H]9OC(C%16=CC=CC=C%16)=O)COC(C%17=CC=CC=C%17)=O)([H])[C@H]2COC(C%18=CC=CC=C%18)=O)[C@@H](COC(C%19=CC=CC=C%19)=O)O[C@](O[C@]%20([H])[C@@H](COC(C%21=CC=CC=C%21)=O)O[C@@](O[C@]%22([H])[C@@H](COC(C%23=CC=CC=C%23)=O)O[C@@]%13([H])[C@H](OC(C%24=CC=CC=C%24)=O)[C@H]%22OC(C%25=CC=CC=C%25)=O)([H])[C@@H]([C@H]%20OC(C%26=CC=CC=C%26)=O)OC(C%27=CC=CC=C%27)=O)([C@@H]([C@H]1OC(C%28=CC=CC=C%28)=O)OC(C%29=CC=CC=C%29)=O)[H],organocatalyst,O=CN(C)C,73.095,-1.01,0.92,944,36.7,17.4,13.7,11.3,77,3321.255,23.9281,3321.255,23.9281,CLX,45755,23666-43-5,23666-43-5,"Phase-transfer catalyst, Macrocycle",macromolecular chemistry
1629,,,,DM150,150,59,0,0,1,,,0.5,Acetonitrile,20,0.177021216,0.988259919,21,CF,0,[H]O(c1c(/C=N/CC/N=C/c2ccccc23)cccc1)[Ni]O3[H],[H]O(c1c(/C=N/CC/N=C/c2ccccc23)cccc1)[Ni]O3[H],metal_catalyst,C(C)#N,41.053,-0.33,0.34,786,37.5,15.3,18,6.1,52.6,327.009,2.6333,327.009,2.6333,MR-A,45790,14167-20-5,14167-20-5,Salen complex,"asymmetric catalysis, oxidation, polymerization"
1630,,,,DM150,150,59,0,0,1,,,0.5,Acetonitrile,20,0.177021216,0.993476197,21,CF,0,FC1=CC(F)=CC2=C1C3=CC=CC=[N]3[Ir]245([N]6=C(C(O5)=O)C=CC=C6)[N]7=CC=CC=C7C8=C4C=C(F)C=C8F,FC1=CC(F)=CC2=C1C3=CC=CC=[N]3[Ir]245([N]6=C(C(O5)=O)C=CC=C6)[N]7=CC=CC=C7C8=C4C=C(F)C=C8F,metal_catalyst,C(C)#N,41.053,-0.33,0.34,786,37.5,15.3,18,6.1,52.6,694.664,5.103,694.664,5.103,MR-A,45790,376367-93-0,376367-93-0,"Photocatalyst, Transition metal complex","C-H activation, dehydrogenation, hydrogen atom transfer reactions"
1631,,,,DM150,150,59,0,0,1,,,0.5,Acetonitrile,20,0.177021216,0.665507247,21,CF,0,Fc1c(F)c(F)c(C(N=c(c2c(F)c(F)c(F)c(F)c23)n4c3=NC5=[N](C(c6c5c(F)c(F)c(F)c6F)=N7)[Cu]894)=[N]9C%10=Nc%11n8c7c%12c(F)c(F)c(F)c(F)c%11%12)c%10c1F,Fc1c(F)c(F)c(C(N=c(c2c(F)c(F)c(F)c(F)c23)n4c3=NC5=[N](C(c6c5c(F)c(F)c(F)c6F)=N7)[Cu]894)=[N]9C%10=Nc%11n8c7c%12c(F)c(F)c(F)c(F)c%11%12)c%10c1F,metal_catalyst,C(C)#N,41.053,-0.33,0.34,786,37.5,15.3,18,6.1,52.6,863.922,7.0739,863.922,7.0739,MR-A,45790,14916-87-1,14916-87-1,Transition metal complex,"photonic devices, optical devices"
1632,,,,DM150,150,59,0,0,1,,,0.5,Acetonitrile,20,0.177021216,0.992491081,21,CF,0,N#Cc1c(n2c3ccccc3c4ccccc24)c(C#N)c(n5c6ccccc6c7ccccc57)c(Cl)c1n8c9ccccc9c%10ccccc8%10,N#Cc1c(n2c3ccccc3c4ccccc24)c(C#N)c(n5c6ccccc6c7ccccc57)c(Cl)c1n8c9ccccc9c%10ccccc8%10,organocatalyst,C(C)#N,41.053,-0.33,0.34,786,37.5,15.3,18,6.1,52.6,658.164,11.37466,658.164,11.37466,MR-A,45790,1469704-61-7,1469704-61-7,Photoredox catalyst,visible light mediated free radical reactions
1633,,,,DM150,150,59,0,0,1,,,0.5,Acetonitrile,20,0.177021216,0.975322336,21,CF,0,CC1=CC(C2=CC=C(C)C=C2[Ir+3]345([N](C=C6)=C(C7=[N]5C=CC(C(C)(C)C)=C7)C=C6C(C)(C)C)[N](C=C8)=C(C9=CC=C(C)C=C94)C=C8C)=[N]3C=C1.F[P-](F)(F)(F)(F)F,CC1=CC(C2=CC=C(C)C=C2[Ir+3]345([N](C=C6)=C(C7=[N]5C=CC(C(C)(C)C)=C7)C=C6C(C)(C)C)[N](C=C8)=C(C9=CC=C(C)C=C94)C=C8C)=[N]3C=C1.F[P-](F)(F)(F)(F)F,metal_catalyst,C(C)#N,41.053,-0.33,0.34,786,37.5,15.3,18,6.1,52.6,970.075,13.19858,970.075,13.19858,MR-A,45790,1607469-49-7,1607469-49-7,Photoredox catalyst,visible light mediated free radical reactions
1634,,,,DM150,150,59,0,0,1,,,0.5,Acetonitrile,20,0.177021216,0.904835422,21,CF,0,CC(c1cc(C(C)(C)C)c(O[Co]23Oc4c(C=[N]2[C@@H]5CCCC[C@H]5[N]3=C6)cc(C(C)(C)C)cc4C(C)(C)C)c6c1)(C)C,CC(c1cc(C(C)(C)C)c(O[Co]23Oc4c(C=[N]2[C@@H]5CCCC[C@H]5[N]3=C6)cc(C(C)(C)C)cc4C(C)(C)C)c6c1)(C)C,metal_catalyst,C(C)#N,41.053,-0.33,0.34,786,37.5,15.3,18,6.1,52.6,603.757,9.4095,603.757,9.4095,MR-A,45790,176763-62-5,176763-62-5,Salen complex,"asymmetric catalysis, oxidation, polymerization"
1635,,,,DM300,300,59,-37.5,0,0,,,0.5,Acetonitrile,20,0.51909254,0.990395184,21,CF,0,[H]O(c1c(/C=N/CC/N=C/c2ccccc23)cccc1)[Ni]O3[H],[H]O(c1c(/C=N/CC/N=C/c2ccccc23)cccc1)[Ni]O3[H],metal_catalyst,C(C)#N,41.053,-0.33,0.34,786,37.5,15.3,18,6.1,52.6,327.009,2.6333,327.009,2.6333,MR-A,45790,14167-20-5,14167-20-5,Salen complex,"asymmetric catalysis, oxidation, polymerization"
1636,,,,DM300,300,59,-37.5,0,0,,,0.5,Acetonitrile,20,0.51909254,0.996530831,21,CF,0,FC1=CC(F)=CC2=C1C3=CC=CC=[N]3[Ir]245([N]6=C(C(O5)=O)C=CC=C6)[N]7=CC=CC=C7C8=C4C=C(F)C=C8F,FC1=CC(F)=CC2=C1C3=CC=CC=[N]3[Ir]245([N]6=C(C(O5)=O)C=CC=C6)[N]7=CC=CC=C7C8=C4C=C(F)C=C8F,metal_catalyst,C(C)#N,41.053,-0.33,0.34,786,37.5,15.3,18,6.1,52.6,694.664,5.103,694.664,5.103,MR-A,45790,376367-93-0,376367-93-0,"Photocatalyst, Transition metal complex","C-H activation, dehydrogenation, hydrogen atom transfer reactions"
1637,,,,DM300,300,59,-37.5,0,0,,,0.5,Acetonitrile,20,0.51909254,0.605354945,21,CF,0,Fc1c(F)c(F)c(C(N=c(c2c(F)c(F)c(F)c(F)c23)n4c3=NC5=[N](C(c6c5c(F)c(F)c(F)c6F)=N7)[Cu]894)=[N]9C%10=Nc%11n8c7c%12c(F)c(F)c(F)c(F)c%11%12)c%10c1F,Fc1c(F)c(F)c(C(N=c(c2c(F)c(F)c(F)c(F)c23)n4c3=NC5=[N](C(c6c5c(F)c(F)c(F)c6F)=N7)[Cu]894)=[N]9C%10=Nc%11n8c7c%12c(F)c(F)c(F)c(F)c%11%12)c%10c1F,metal_catalyst,C(C)#N,41.053,-0.33,0.34,786,37.5,15.3,18,6.1,52.6,863.922,7.0739,863.922,7.0739,MR-A,5/13/2025,14916-87-1,14916-87-1,Transition metal complex,"photonic devices, optical devices"
1638,,,,DM300,300,59,-37.5,0,0,,,0.5,Acetonitrile,20,0.51909254,0.996811669,21,CF,0,N#Cc1c(n2c3ccccc3c4ccccc24)c(C#N)c(n5c6ccccc6c7ccccc57)c(Cl)c1n8c9ccccc9c%10ccccc8%10,N#Cc1c(n2c3ccccc3c4ccccc24)c(C#N)c(n5c6ccccc6c7ccccc57)c(Cl)c1n8c9ccccc9c%10ccccc8%10,organocatalyst,C(C)#N,41.053,-0.33,0.34,786,37.5,15.3,18,6.1,52.6,658.164,11.37466,658.164,11.37466,MR-A,5/13/2025,1469704-61-7,1469704-61-7,Photoredox catalyst,visible light mediated free radical reactions
1639,,,,DM300,300,59,-37.5,0,0,,,0.5,Acetonitrile,20,0.51909254,0.993779611,21,CF,0,CC1=CC(C2=CC=C(C)C=C2[Ir+3]345([N](C=C6)=C(C7=[N]5C=CC(C(C)(C)C)=C7)C=C6C(C)(C)C)[N](C=C8)=C(C9=CC=C(C)C=C94)C=C8C)=[N]3C=C1.F[P-](F)(F)(F)(F)F,CC1=CC(C2=CC=C(C)C=C2[Ir+3]345([N](C=C6)=C(C7=[N]5C=CC(C(C)(C)C)=C7)C=C6C(C)(C)C)[N](C=C8)=C(C9=CC=C(C)C=C94)C=C8C)=[N]3C=C1.F[P-](F)(F)(F)(F)F,metal_catalyst,C(C)#N,41.053,-0.33,0.34,786,37.5,15.3,18,6.1,52.6,970.075,13.19858,970.075,13.19858,MR-A,5/13/2025,1607469-49-7,1607469-49-7,Photoredox catalyst,visible light mediated free radical reactions
1640,,,,DM300,300,59,-37.5,0,0,,,0.5,Acetonitrile,20,0.51909254,0.96975656,21,CF,0,CC(c1cc(C(C)(C)C)c(O[Co]23Oc4c(C=[N]2[C@@H]5CCCC[C@H]5[N]3=C6)cc(C(C)(C)C)cc4C(C)(C)C)c6c1)(C)C,CC(c1cc(C(C)(C)C)c(O[Co]23Oc4c(C=[N]2[C@@H]5CCCC[C@H]5[N]3=C6)cc(C(C)(C)C)cc4C(C)(C)C)c6c1)(C)C,metal_catalyst,C(C)#N,41.053,-0.33,0.34,786,37.5,15.3,18,6.1,52.6,603.757,9.4095,603.757,9.4095,MR-A,5/13/2025,176763-62-5,176763-62-5,Salen complex,"asymmetric catalysis, oxidation, polymerization"
1641,,,,GMT-oNF-2,300,87,-8,0,0,,,0.5,Acetonitrile,20,0.153480228,0.947151919,21,CF,0,[H]O(c1c(/C=N/CC/N=C/c2ccccc23)cccc1)[Ni]O3[H],[H]O(c1c(/C=N/CC/N=C/c2ccccc23)cccc1)[Ni]O3[H],metal_catalyst,C(C)#N,41.053,-0.33,0.34,786,37.5,15.3,18,6.1,52.6,327.009,2.6333,327.009,2.6333,MR-A,5/13/2025,14167-20-5,14167-20-5,Salen complex,"asymmetric catalysis, oxidation, polymerization"
1642,,,,GMT-oNF-2,300,87,-8,0,0,,,0.5,Acetonitrile,20,0.153480228,0.968145067,21,CF,0,FC1=CC(F)=CC2=C1C3=CC=CC=[N]3[Ir]245([N]6=C(C(O5)=O)C=CC=C6)[N]7=CC=CC=C7C8=C4C=C(F)C=C8F,FC1=CC(F)=CC2=C1C3=CC=CC=[N]3[Ir]245([N]6=C(C(O5)=O)C=CC=C6)[N]7=CC=CC=C7C8=C4C=C(F)C=C8F,metal_catalyst,C(C)#N,41.053,-0.33,0.34,786,37.5,15.3,18,6.1,52.6,694.664,5.103,694.664,5.103,MR-A,5/13/2025,376367-93-0,376367-93-0,"Photocatalyst, Transition metal complex","C-H activation, dehydrogenation, hydrogen atom transfer reactions"
1643,,,,GMT-oNF-2,300,87,-8,0,0,,,0.5,Acetonitrile,20,0.153480228,-0.109560856,21,CF,0,Fc1c(F)c(F)c(C(N=c(c2c(F)c(F)c(F)c(F)c23)n4c3=NC5=[N](C(c6c5c(F)c(F)c(F)c6F)=N7)[Cu]894)=[N]9C%10=Nc%11n8c7c%12c(F)c(F)c(F)c(F)c%11%12)c%10c1F,Fc1c(F)c(F)c(C(N=c(c2c(F)c(F)c(F)c(F)c23)n4c3=NC5=[N](C(c6c5c(F)c(F)c(F)c6F)=N7)[Cu]894)=[N]9C%10=Nc%11n8c7c%12c(F)c(F)c(F)c(F)c%11%12)c%10c1F,metal_catalyst,C(C)#N,41.053,-0.33,0.34,786,37.5,15.3,18,6.1,52.6,863.922,7.0739,863.922,7.0739,MR-A,5/13/2025,14916-87-1,14916-87-1,Transition metal complex,"photonic devices, optical devices"
1644,,,,GMT-oNF-2,300,87,-8,0,0,,,0.5,Acetonitrile,20,0.153480228,0.971102731,21,CF,0,N#Cc1c(n2c3ccccc3c4ccccc24)c(C#N)c(n5c6ccccc6c7ccccc57)c(Cl)c1n8c9ccccc9c%10ccccc8%10,N#Cc1c(n2c3ccccc3c4ccccc24)c(C#N)c(n5c6ccccc6c7ccccc57)c(Cl)c1n8c9ccccc9c%10ccccc8%10,organocatalyst,C(C)#N,41.053,-0.33,0.34,786,37.5,15.3,18,6.1,52.6,658.164,11.37466,658.164,11.37466,MR-A,5/13/2025,1469704-61-7,1469704-61-7,Photoredox catalyst,visible light mediated free radical reactions
1645,,,,GMT-oNF-2,300,87,-8,0,0,,,0.5,Acetonitrile,20,0.153480228,0.976520831,21,CF,0,CC1=CC(C2=CC=C(C)C=C2[Ir+3]345([N](C=C6)=C(C7=[N]5C=CC(C(C)(C)C)=C7)C=C6C(C)(C)C)[N](C=C8)=C(C9=CC=C(C)C=C94)C=C8C)=[N]3C=C1.F[P-](F)(F)(F)(F)F,CC1=CC(C2=CC=C(C)C=C2[Ir+3]345([N](C=C6)=C(C7=[N]5C=CC(C(C)(C)C)=C7)C=C6C(C)(C)C)[N](C=C8)=C(C9=CC=C(C)C=C94)C=C8C)=[N]3C=C1.F[P-](F)(F)(F)(F)F,metal_catalyst,C(C)#N,41.053,-0.33,0.34,786,37.5,15.3,18,6.1,52.6,970.075,13.19858,970.075,13.19858,MR-A,5/13/2025,1607469-49-7,1607469-49-7,Photoredox catalyst,visible light mediated free radical reactions
1646,,,,GMT-oNF-2,300,87,-8,0,0,,,0.5,Acetonitrile,20,0.153480228,0.963339881,21,CF,0,CC(c1cc(C(C)(C)C)c(O[Co]23Oc4c(C=[N]2[C@@H]5CCCC[C@H]5[N]3=C6)cc(C(C)(C)C)cc4C(C)(C)C)c6c1)(C)C,CC(c1cc(C(C)(C)C)c(O[Co]23Oc4c(C=[N]2[C@@H]5CCCC[C@H]5[N]3=C6)cc(C(C)(C)C)cc4C(C)(C)C)c6c1)(C)C,metal_catalyst,C(C)#N,41.053,-0.33,0.34,786,37.5,15.3,18,6.1,52.6,603.757,9.4095,603.757,9.4095,MR-A,5/13/2025,176763-62-5,176763-62-5,Salen complex,"asymmetric catalysis, oxidation, polymerization"
1647,,,,PMPerformance,300,-1,0,1,1,,,0.5,Acetonitrile,20,2.530907666,0.142504824,21,CF,0,[H]O(c1c(/C=N/CC/N=C/c2ccccc23)cccc1)[Ni]O3[H],[H]O(c1c(/C=N/CC/N=C/c2ccccc23)cccc1)[Ni]O3[H],metal_catalyst,C(C)#N,41.053,-0.33,0.34,786,37.5,15.3,18,6.1,52.6,327.009,2.6333,327.009,2.6333,MR-A,5/13/2025,14167-20-5,14167-20-5,Salen complex,"asymmetric catalysis, oxidation, polymerization"
1648,,,,PMPerformance,300,-1,0,1,1,,,0.5,Acetonitrile,20,2.530907666,0.326543277,21,CF,0,FC1=CC(F)=CC2=C1C3=CC=CC=[N]3[Ir]245([N]6=C(C(O5)=O)C=CC=C6)[N]7=CC=CC=C7C8=C4C=C(F)C=C8F,FC1=CC(F)=CC2=C1C3=CC=CC=[N]3[Ir]245([N]6=C(C(O5)=O)C=CC=C6)[N]7=CC=CC=C7C8=C4C=C(F)C=C8F,metal_catalyst,C(C)#N,41.053,-0.33,0.34,786,37.5,15.3,18,6.1,52.6,694.664,5.103,694.664,5.103,MR-A,5/13/2025,376367-93-0,376367-93-0,"Photocatalyst, Transition metal complex","C-H activation, dehydrogenation, hydrogen atom transfer reactions"
1649,,,,PMPerformance,300,-1,0,1,1,,,0.5,Acetonitrile,20,2.530907666,0.006261364,21,CF,0,Fc1c(F)c(F)c(C(N=c(c2c(F)c(F)c(F)c(F)c23)n4c3=NC5=[N](C(c6c5c(F)c(F)c(F)c6F)=N7)[Cu]894)=[N]9C%10=Nc%11n8c7c%12c(F)c(F)c(F)c(F)c%11%12)c%10c1F,Fc1c(F)c(F)c(C(N=c(c2c(F)c(F)c(F)c(F)c23)n4c3=NC5=[N](C(c6c5c(F)c(F)c(F)c6F)=N7)[Cu]894)=[N]9C%10=Nc%11n8c7c%12c(F)c(F)c(F)c(F)c%11%12)c%10c1F,metal_catalyst,C(C)#N,41.053,-0.33,0.34,786,37.5,15.3,18,6.1,52.6,863.922,7.0739,863.922,7.0739,MR-A,5/13/2025,14916-87-1,14916-87-1,Transition metal complex,"photonic devices, optical devices"
1650,,,,PMPerformance,300,-1,0,1,1,,,0.5,Acetonitrile,20,2.530907666,0.548744539,21,CF,0,N#Cc1c(n2c3ccccc3c4ccccc24)c(C#N)c(n5c6ccccc6c7ccccc57)c(Cl)c1n8c9ccccc9c%10ccccc8%10,N#Cc1c(n2c3ccccc3c4ccccc24)c(C#N)c(n5c6ccccc6c7ccccc57)c(Cl)c1n8c9ccccc9c%10ccccc8%10,organocatalyst,C(C)#N,41.053,-0.33,0.34,786,37.5,15.3,18,6.1,52.6,658.164,11.37466,658.164,11.37466,MR-A,5/13/2025,1469704-61-7,1469704-61-7,Photoredox catalyst,visible light mediated free radical reactions
1651,,,,PMPerformance,300,-1,0,1,1,,,0.5,Acetonitrile,20,2.530907666,0.677641284,21,CF,0,CC1=CC(C2=CC=C(C)C=C2[Ir+3]345([N](C=C6)=C(C7=[N]5C=CC(C(C)(C)C)=C7)C=C6C(C)(C)C)[N](C=C8)=C(C9=CC=C(C)C=C94)C=C8C)=[N]3C=C1.F[P-](F)(F)(F)(F)F,CC1=CC(C2=CC=C(C)C=C2[Ir+3]345([N](C=C6)=C(C7=[N]5C=CC(C(C)(C)C)=C7)C=C6C(C)(C)C)[N](C=C8)=C(C9=CC=C(C)C=C94)C=C8C)=[N]3C=C1.F[P-](F)(F)(F)(F)F,metal_catalyst,C(C)#N,41.053,-0.33,0.34,786,37.5,15.3,18,6.1,52.6,970.075,13.19858,970.075,13.19858,MR-A,5/13/2025,1607469-49-7,1607469-49-7,Photoredox catalyst,visible light mediated free radical reactions
1652,,,,PMPerformance,300,-1,0,1,1,,,0.5,Acetonitrile,20,2.530907666,0.812215791,21,CF,0,CC(c1cc(C(C)(C)C)c(O[Co]23Oc4c(C=[N]2[C@@H]5CCCC[C@H]5[N]3=C6)cc(C(C)(C)C)cc4C(C)(C)C)c6c1)(C)C,CC(c1cc(C(C)(C)C)c(O[Co]23Oc4c(C=[N]2[C@@H]5CCCC[C@H]5[N]3=C6)cc(C(C)(C)C)cc4C(C)(C)C)c6c1)(C)C,metal_catalyst,C(C)#N,41.053,-0.33,0.34,786,37.5,15.3,18,6.1,52.6,603.757,9.4095,603.757,9.4095,MR-A,5/13/2025,176763-62-5,176763-62-5,Salen complex,"asymmetric catalysis, oxidation, polymerization"
1653,,,,GMT-NC,200,-1,0,1,1,,,0.5,Acetonitrile,20,1.819539983,0.314414685,21,CF,0,[H]O(c1c(/C=N/CC/N=C/c2ccccc23)cccc1)[Ni]O3[H],[H]O(c1c(/C=N/CC/N=C/c2ccccc23)cccc1)[Ni]O3[H],metal_catalyst,C(C)#N,41.053,-0.33,0.34,786,37.5,15.3,18,6.1,52.6,327.009,2.6333,327.009,2.6333,MR-A,5/13/2025,14167-20-5,14167-20-5,Salen complex,"asymmetric catalysis, oxidation, polymerization"
1654,,,,GMT-NC,200,-1,0,1,1,,,0.5,Acetonitrile,20,1.819539983,0.287403645,21,CF,0,FC1=CC(F)=CC2=C1C3=CC=CC=[N]3[Ir]245([N]6=C(C(O5)=O)C=CC=C6)[N]7=CC=CC=C7C8=C4C=C(F)C=C8F,FC1=CC(F)=CC2=C1C3=CC=CC=[N]3[Ir]245([N]6=C(C(O5)=O)C=CC=C6)[N]7=CC=CC=C7C8=C4C=C(F)C=C8F,metal_catalyst,C(C)#N,41.053,-0.33,0.34,786,37.5,15.3,18,6.1,52.6,694.664,5.103,694.664,5.103,MR-A,5/13/2025,376367-93-0,376367-93-0,"Photocatalyst, Transition metal complex","C-H activation, dehydrogenation, hydrogen atom transfer reactions"
1655,,,,GMT-NC,200,-1,0,1,1,,,0.5,Acetonitrile,20,1.819539983,-0.006490156,21,CF,0,Fc1c(F)c(F)c(C(N=c(c2c(F)c(F)c(F)c(F)c23)n4c3=NC5=[N](C(c6c5c(F)c(F)c(F)c6F)=N7)[Cu]894)=[N]9C%10=Nc%11n8c7c%12c(F)c(F)c(F)c(F)c%11%12)c%10c1F,Fc1c(F)c(F)c(C(N=c(c2c(F)c(F)c(F)c(F)c23)n4c3=NC5=[N](C(c6c5c(F)c(F)c(F)c6F)=N7)[Cu]894)=[N]9C%10=Nc%11n8c7c%12c(F)c(F)c(F)c(F)c%11%12)c%10c1F,metal_catalyst,C(C)#N,41.053,-0.33,0.34,786,37.5,15.3,18,6.1,52.6,863.922,7.0739,863.922,7.0739,MR-A,5/13/2025,14916-87-1,14916-87-1,Transition metal complex,"photonic devices, optical devices"
1656,,,,GMT-NC,200,-1,0,1,1,,,0.5,Acetonitrile,20,1.819539983,0.277300554,21,CF,0,N#Cc1c(n2c3ccccc3c4ccccc24)c(C#N)c(n5c6ccccc6c7ccccc57)c(Cl)c1n8c9ccccc9c%10ccccc8%10,N#Cc1c(n2c3ccccc3c4ccccc24)c(C#N)c(n5c6ccccc6c7ccccc57)c(Cl)c1n8c9ccccc9c%10ccccc8%10,organocatalyst,C(C)#N,41.053,-0.33,0.34,786,37.5,15.3,18,6.1,52.6,658.164,11.37466,658.164,11.37466,MR-A,5/13/2025,1469704-61-7,1469704-61-7,Photoredox catalyst,visible light mediated free radical reactions
1657,,,,GMT-NC,200,-1,0,1,1,,,0.5,Acetonitrile,20,1.819539983,0.519216839,21,CF,0,CC1=CC(C2=CC=C(C)C=C2[Ir+3]345([N](C=C6)=C(C7=[N]5C=CC(C(C)(C)C)=C7)C=C6C(C)(C)C)[N](C=C8)=C(C9=CC=C(C)C=C94)C=C8C)=[N]3C=C1.F[P-](F)(F)(F)(F)F,CC1=CC(C2=CC=C(C)C=C2[Ir+3]345([N](C=C6)=C(C7=[N]5C=CC(C(C)(C)C)=C7)C=C6C(C)(C)C)[N](C=C8)=C(C9=CC=C(C)C=C94)C=C8C)=[N]3C=C1.F[P-](F)(F)(F)(F)F,metal_catalyst,C(C)#N,41.053,-0.33,0.34,786,37.5,15.3,18,6.1,52.6,970.075,13.19858,970.075,13.19858,MR-A,5/13/2025,1607469-49-7,1607469-49-7,Photoredox catalyst,visible light mediated free radical reactions
1658,,,,GMT-NC,200,-1,0,1,1,,,0.5,Acetonitrile,20,1.819539983,0.795118092,21,CF,0,CC(c1cc(C(C)(C)C)c(O[Co]23Oc4c(C=[N]2[C@@H]5CCCC[C@H]5[N]3=C6)cc(C(C)(C)C)cc4C(C)(C)C)c6c1)(C)C,CC(c1cc(C(C)(C)C)c(O[Co]23Oc4c(C=[N]2[C@@H]5CCCC[C@H]5[N]3=C6)cc(C(C)(C)C)cc4C(C)(C)C)c6c1)(C)C,metal_catalyst,C(C)#N,41.053,-0.33,0.34,786,37.5,15.3,18,6.1,52.6,603.757,9.4095,603.757,9.4095,MR-A,5/13/2025,176763-62-5,176763-62-5,Salen complex,"asymmetric catalysis, oxidation, polymerization"
1659,,,,SS150101,300,-1,0,1,1,,,0.5,Acetonitrile,20,3.30137418,0.460004514,21,CF,0,[H]O(c1c(/C=N/CC/N=C/c2ccccc23)cccc1)[Ni]O3[H],[H]O(c1c(/C=N/CC/N=C/c2ccccc23)cccc1)[Ni]O3[H],metal_catalyst,C(C)#N,41.053,-0.33,0.34,786,37.5,15.3,18,6.1,52.6,327.009,2.6333,327.009,2.6333,MR-A,5/13/2025,14167-20-5,14167-20-5,Salen complex,"asymmetric catalysis, oxidation, polymerization"
1660,,,,SS150101,300,-1,0,1,1,,,0.5,Acetonitrile,20,3.30137418,0.643232758,21,CF,0,FC1=CC(F)=CC2=C1C3=CC=CC=[N]3[Ir]245([N]6=C(C(O5)=O)C=CC=C6)[N]7=CC=CC=C7C8=C4C=C(F)C=C8F,FC1=CC(F)=CC2=C1C3=CC=CC=[N]3[Ir]245([N]6=C(C(O5)=O)C=CC=C6)[N]7=CC=CC=C7C8=C4C=C(F)C=C8F,metal_catalyst,C(C)#N,41.053,-0.33,0.34,786,37.5,15.3,18,6.1,52.6,694.664,5.103,694.664,5.103,MR-A,5/13/2025,376367-93-0,376367-93-0,"Photocatalyst, Transition metal complex","C-H activation, dehydrogenation, hydrogen atom transfer reactions"
1661,,,,SS150101,300,-1,0,1,1,,,0.5,Acetonitrile,20,3.30137418,0.220677813,21,CF,0,Fc1c(F)c(F)c(C(N=c(c2c(F)c(F)c(F)c(F)c23)n4c3=NC5=[N](C(c6c5c(F)c(F)c(F)c6F)=N7)[Cu]894)=[N]9C%10=Nc%11n8c7c%12c(F)c(F)c(F)c(F)c%11%12)c%10c1F,Fc1c(F)c(F)c(C(N=c(c2c(F)c(F)c(F)c(F)c23)n4c3=NC5=[N](C(c6c5c(F)c(F)c(F)c6F)=N7)[Cu]894)=[N]9C%10=Nc%11n8c7c%12c(F)c(F)c(F)c(F)c%11%12)c%10c1F,metal_catalyst,C(C)#N,41.053,-0.33,0.34,786,37.5,15.3,18,6.1,52.6,863.922,7.0739,863.922,7.0739,MR-A,5/13/2025,14916-87-1,14916-87-1,Transition metal complex,"photonic devices, optical devices"
1662,,,,SS150101,300,-1,0,1,1,,,0.5,Acetonitrile,20,3.30137418,0.650173067,21,CF,0,N#Cc1c(n2c3ccccc3c4ccccc24)c(C#N)c(n5c6ccccc6c7ccccc57)c(Cl)c1n8c9ccccc9c%10ccccc8%10,N#Cc1c(n2c3ccccc3c4ccccc24)c(C#N)c(n5c6ccccc6c7ccccc57)c(Cl)c1n8c9ccccc9c%10ccccc8%10,organocatalyst,C(C)#N,41.053,-0.33,0.34,786,37.5,15.3,18,6.1,52.6,658.164,11.37466,658.164,11.37466,MR-A,5/13/2025,1469704-61-7,1469704-61-7,Photoredox catalyst,visible light mediated free radical reactions
1663,,,,SS150101,300,-1,0,1,1,,,0.5,Acetonitrile,20,3.30137418,0.56521694,21,CF,0,CC1=CC(C2=CC=C(C)C=C2[Ir+3]345([N](C=C6)=C(C7=[N]5C=CC(C(C)(C)C)=C7)C=C6C(C)(C)C)[N](C=C8)=C(C9=CC=C(C)C=C94)C=C8C)=[N]3C=C1.F[P-](F)(F)(F)(F)F,CC1=CC(C2=CC=C(C)C=C2[Ir+3]345([N](C=C6)=C(C7=[N]5C=CC(C(C)(C)C)=C7)C=C6C(C)(C)C)[N](C=C8)=C(C9=CC=C(C)C=C94)C=C8C)=[N]3C=C1.F[P-](F)(F)(F)(F)F,metal_catalyst,C(C)#N,41.053,-0.33,0.34,786,37.5,15.3,18,6.1,52.6,970.075,13.19858,970.075,13.19858,MR-A,5/13/2025,1607469-49-7,1607469-49-7,Photoredox catalyst,visible light mediated free radical reactions
1664,,,,SS150101,300,-1,0,1,1,,,0.5,Acetonitrile,20,3.30137418,0.568284417,21,CF,0,CC(c1cc(C(C)(C)C)c(O[Co]23Oc4c(C=[N]2[C@@H]5CCCC[C@H]5[N]3=C6)cc(C(C)(C)C)cc4C(C)(C)C)c6c1)(C)C,CC(c1cc(C(C)(C)C)c(O[Co]23Oc4c(C=[N]2[C@@H]5CCCC[C@H]5[N]3=C6)cc(C(C)(C)C)cc4C(C)(C)C)c6c1)(C)C,metal_catalyst,C(C)#N,41.053,-0.33,0.34,786,37.5,15.3,18,6.1,52.6,603.757,9.4095,603.757,9.4095,MR-A,5/13/2025,176763-62-5,176763-62-5,Salen complex,"asymmetric catalysis, oxidation, polymerization"
1665,,,,SS336,500,82,0,0,1,,,0.5,Acetonitrile,20,0.45587198,0.649351035,21,CF,0,[H]O(c1c(/C=N/CC/N=C/c2ccccc23)cccc1)[Ni]O3[H],[H]O(c1c(/C=N/CC/N=C/c2ccccc23)cccc1)[Ni]O3[H],metal_catalyst,C(C)#N,41.053,-0.33,0.34,786,37.5,15.3,18,6.1,52.6,327.009,2.6333,327.009,2.6333,MR-A,5/13/2025,14167-20-5,14167-20-5,Salen complex,"asymmetric catalysis, oxidation, polymerization"
1666,,,,SS336,500,82,0,0,1,,,0.5,Acetonitrile,20,0.45587198,0.666468103,21,CF,0,FC1=CC(F)=CC2=C1C3=CC=CC=[N]3[Ir]245([N]6=C(C(O5)=O)C=CC=C6)[N]7=CC=CC=C7C8=C4C=C(F)C=C8F,FC1=CC(F)=CC2=C1C3=CC=CC=[N]3[Ir]245([N]6=C(C(O5)=O)C=CC=C6)[N]7=CC=CC=C7C8=C4C=C(F)C=C8F,metal_catalyst,C(C)#N,41.053,-0.33,0.34,786,37.5,15.3,18,6.1,52.6,694.664,5.103,694.664,5.103,MR-A,5/13/2025,376367-93-0,376367-93-0,"Photocatalyst, Transition metal complex","C-H activation, dehydrogenation, hydrogen atom transfer reactions"
1667,,,,SS336,500,82,0,0,1,,,0.5,Acetonitrile,20,0.45587198,-0.024642631,21,CF,0,Fc1c(F)c(F)c(C(N=c(c2c(F)c(F)c(F)c(F)c23)n4c3=NC5=[N](C(c6c5c(F)c(F)c(F)c6F)=N7)[Cu]894)=[N]9C%10=Nc%11n8c7c%12c(F)c(F)c(F)c(F)c%11%12)c%10c1F,Fc1c(F)c(F)c(C(N=c(c2c(F)c(F)c(F)c(F)c23)n4c3=NC5=[N](C(c6c5c(F)c(F)c(F)c6F)=N7)[Cu]894)=[N]9C%10=Nc%11n8c7c%12c(F)c(F)c(F)c(F)c%11%12)c%10c1F,metal_catalyst,C(C)#N,41.053,-0.33,0.34,786,37.5,15.3,18,6.1,52.6,863.922,7.0739,863.922,7.0739,MR-A,5/13/2025,14916-87-1,14916-87-1,Transition metal complex,"photonic devices, optical devices"
1668,,,,SS336,500,82,0,0,1,,,0.5,Acetonitrile,20,0.45587198,0.639363808,21,CF,0,N#Cc1c(n2c3ccccc3c4ccccc24)c(C#N)c(n5c6ccccc6c7ccccc57)c(Cl)c1n8c9ccccc9c%10ccccc8%10,N#Cc1c(n2c3ccccc3c4ccccc24)c(C#N)c(n5c6ccccc6c7ccccc57)c(Cl)c1n8c9ccccc9c%10ccccc8%10,organocatalyst,C(C)#N,41.053,-0.33,0.34,786,37.5,15.3,18,6.1,52.6,658.164,11.37466,658.164,11.37466,MR-A,5/13/2025,1469704-61-7,1469704-61-7,Photoredox catalyst,visible light mediated free radical reactions
1669,,,,SS336,500,82,0,0,1,,,0.5,Acetonitrile,20,0.45587198,0.713107194,21,CF,0,CC1=CC(C2=CC=C(C)C=C2[Ir+3]345([N](C=C6)=C(C7=[N]5C=CC(C(C)(C)C)=C7)C=C6C(C)(C)C)[N](C=C8)=C(C9=CC=C(C)C=C94)C=C8C)=[N]3C=C1.F[P-](F)(F)(F)(F)F,CC1=CC(C2=CC=C(C)C=C2[Ir+3]345([N](C=C6)=C(C7=[N]5C=CC(C(C)(C)C)=C7)C=C6C(C)(C)C)[N](C=C8)=C(C9=CC=C(C)C=C94)C=C8C)=[N]3C=C1.F[P-](F)(F)(F)(F)F,metal_catalyst,C(C)#N,41.053,-0.33,0.34,786,37.5,15.3,18,6.1,52.6,970.075,13.19858,970.075,13.19858,MR-A,5/13/2025,1607469-49-7,1607469-49-7,Photoredox catalyst,visible light mediated free radical reactions
1670,,,,SS336,500,82,0,0,1,,,0.5,Acetonitrile,20,0.45587198,0.756499319,21,CF,0,CC(c1cc(C(C)(C)C)c(O[Co]23Oc4c(C=[N]2[C@@H]5CCCC[C@H]5[N]3=C6)cc(C(C)(C)C)cc4C(C)(C)C)c6c1)(C)C,CC(c1cc(C(C)(C)C)c(O[Co]23Oc4c(C=[N]2[C@@H]5CCCC[C@H]5[N]3=C6)cc(C(C)(C)C)cc4C(C)(C)C)c6c1)(C)C,metal_catalyst,C(C)#N,41.053,-0.33,0.34,786,37.5,15.3,18,6.1,52.6,603.757,9.4095,603.757,9.4095,MR-A,5/13/2025,176763-62-5,176763-62-5,Salen complex,"asymmetric catalysis, oxidation, polymerization"
1671,,,,TS40,250,-1,0,1,1,,,0.5,Acetonitrile,20,1.46,0.086612031,21,CF,1,[H]O(c1c(/C=N/CC/N=C/c2ccccc23)cccc1)[Ni]O3[H],[H]O(c1c(/C=N/CC/N=C/c2ccccc23)cccc1)[Ni]O3[H],metal_catalyst,C(C)#N,41.053,-0.33,0.34,786,37.5,15.3,18,6.1,52.6,327.009,2.6333,327.009,2.6333,MR-A,5/13/2025,14167-20-5,14167-20-5,Salen complex,"asymmetric catalysis, oxidation, polymerization"
1672,,,,TS40,250,-1,0,1,1,,,0.5,Acetonitrile,20,1.46,0.012102299,21,CF,1,FC1=CC(F)=CC2=C1C3=CC=CC=[N]3[Ir]245([N]6=C(C(O5)=O)C=CC=C6)[N]7=CC=CC=C7C8=C4C=C(F)C=C8F,FC1=CC(F)=CC2=C1C3=CC=CC=[N]3[Ir]245([N]6=C(C(O5)=O)C=CC=C6)[N]7=CC=CC=C7C8=C4C=C(F)C=C8F,metal_catalyst,C(C)#N,41.053,-0.33,0.34,786,37.5,15.3,18,6.1,52.6,694.664,5.103,694.664,5.103,MR-A,5/13/2025,376367-93-0,376367-93-0,"Photocatalyst, Transition metal complex","C-H activation, dehydrogenation, hydrogen atom transfer reactions"
1673,,,,TS40,250,-1,0,1,1,,,0.5,Acetonitrile,20,1.46,0.093520137,21,CF,1,Fc1c(F)c(F)c(C(N=c(c2c(F)c(F)c(F)c(F)c23)n4c3=NC5=[N](C(c6c5c(F)c(F)c(F)c6F)=N7)[Cu]894)=[N]9C%10=Nc%11n8c7c%12c(F)c(F)c(F)c(F)c%11%12)c%10c1F,Fc1c(F)c(F)c(C(N=c(c2c(F)c(F)c(F)c(F)c23)n4c3=NC5=[N](C(c6c5c(F)c(F)c(F)c6F)=N7)[Cu]894)=[N]9C%10=Nc%11n8c7c%12c(F)c(F)c(F)c(F)c%11%12)c%10c1F,metal_catalyst,C(C)#N,41.053,-0.33,0.34,786,37.5,15.3,18,6.1,52.6,863.922,7.0739,863.922,7.0739,MR-A,5/13/2025,14916-87-1,14916-87-1,Transition metal complex,"photonic devices, optical devices"
1674,,,,TS40,250,-1,0,1,1,,,0.5,Acetonitrile,20,1.46,-0.032376747,21,CF,1,N#Cc1c(n2c3ccccc3c4ccccc24)c(C#N)c(n5c6ccccc6c7ccccc57)c(Cl)c1n8c9ccccc9c%10ccccc8%10,N#Cc1c(n2c3ccccc3c4ccccc24)c(C#N)c(n5c6ccccc6c7ccccc57)c(Cl)c1n8c9ccccc9c%10ccccc8%10,organocatalyst,C(C)#N,41.053,-0.33,0.34,786,37.5,15.3,18,6.1,52.6,658.164,11.37466,658.164,11.37466,MR-A,5/13/2025,1469704-61-7,1469704-61-7,Photoredox catalyst,visible light mediated free radical reactions
