Repository: aronbeke/intelli-membrane

# intelli-membrane
Repository for explainable transfer learning in membrane science.

This codebase is to complement the manuscript "Energy-efficient membrane-assisted catalytic systems enabled by explainable transfer learning". The manuscript is currently under peer review.

## Example prediction
An example prediction script can be run with the python model_predict.py command from the command line, which performs rejection prediction for the inputs in example/prediction_input.csv, producing an example/prediction_output.csv file with the predicted rejection values.

The OSN Catalyst Dataset is available in the osncat.csv file.

File: data/osncat.csv (part 19 of 31)
ccc5)c(O[P]7(Oc8c(c9c(O7)cccc9)cccc8)[Rh+]4%10O[C-](C=C(C)O%10)C)c(C(C)(C)C)c1,ligand,Cc1ccccc1,92.141,2.73,0.59,867,2.38,18,1.4,2,106.8,786.798,14.8568,988.813,14.85539,,,,,Phosphine ligand,hydroformylation
5,10.1002/cctc.201601018,2016,ChemCatChem,GMT-oNF-2,300,87,-8,0,0,Xantphos,Rh(Xantphos)acac,0.2,Toluene,30,2,0.95,25,CF,0,CC1(C)c2cccc(P(c3ccccc3)c4ccccc4)c2Oc5c(P(c6ccccc6)c7ccccc7)cccc15,CC(c1c2c([P]3(c4ccccc4)c5ccccc5)ccc1)(c6c(O2)c([P]([Rh+]73O[C-](C=C(C)O7)C)(c8ccccc8)c9ccccc9)ccc6)C,ligand,Cc1ccccc1,92.141,2.73,0.59,867,2.38,18,1.4,2,106.8,578.632,7.6346,780.647,9.03599,,,,,Phosphine ligand,cross coupling
6,10.1002/cctc.201601018,2016,ChemCatChem,GMT-oNF-2,300,87,-8,0,0,Triphenylphosphine,Rh(TPP),0.2,Toluene,30,2,0.66,25,CF,0,c1(P(c2ccccc2)c3ccccc3)ccccc1,CC1=C[C-](C)O[Rh+]([P](c2ccccc2)(c3ccccc3)c4ccccc4)([P](c5ccccc5)(c6ccccc6)c7ccccc7)O1,ligand,Cc1ccccc1,92.141,2.73,0.59,867,2.38,18,1.4,2,106.8,262.292,3.4448,726.599,8.29099,,,,,Phosphine ligand,cross coupling
7,10.1002/ceat.201900110,2019,Chemical Engineering and Technology,DM300,300,59,-37.5,0,0,Magnesium Triflate,Magnesium Triflate,0.5,Ethanol,30,0.09435,0.9802,50,CF,0,[Mg++].[O-]S(=O)(=O)C(F)(F)F.[O-]S(=O)(=O)C(F)(F)F,[Mg++].[O-]S(=O)(=O)C(F)(F)F.[O-]S(=O)(=O)C(F)(F)F,metal_catalyst,C(C)O,46.069,-0.31,1.2,789,24.6,15.8,8.8,19.4,58.5,322.443,-0.278,322.443,-0.278,,,,,"Inorganic salt, Lewis acid","ring opening, enantioselective carbonyl-ene reaction, enantioselective Diels-Alder, enantioselective Strecker-type"
1675,,,,TS40,250,-1,0,1,1,,,0.5,Acetonitrile,20,1.46,-0.04155037,21,CF,1,CC1=CC(C2=CC=C(C)C=C2[Ir+3]345([N](C=C6)=C(C7=[N]5C=CC(C(C)(C)C)=C7)C=C6C(C)(C)C)[N](C=C8)=C(C9=CC=C(C)C=C94)C=C8C)=[N]3C=C1.F[P-](F)(F)(F)(F)F,CC1=CC(C2=CC=C(C)C=C2[Ir+3]345([N](C=C6)=C(C7=[N]5C=CC(C(C)(C)C)=C7)C=C6C(C)(C)C)[N](C=C8)=C(C9=CC=C(C)C=C94)C=C8C)=[N]3C=C1.F[P-](F)(F)(F)(F)F,metal_catalyst,C(C)#N,41.053,-0.33,0.34,786,37.5,15.3,18,6.1,52.6,970.075,13.19858,970.075,13.19858,MR-A,5/13/2025,1607469-49-7,1607469-49-7,Photoredox catalyst,visible light mediated free radical reactions
1676,,,,TS40,250,-1,0,1,1,,,0.5,Acetonitrile,20,1.46,0.103002665,21,CF,1,CC(c1cc(C(C)(C)C)c(O[Co]23Oc4c(C=[N]2[C@@H]5CCCC[C@H]5[N]3=C6)cc(C(C)(C)C)cc4C(C)(C)C)c6c1)(C)C,CC(c1cc(C(C)(C)C)c(O[Co]23Oc4c(C=[N]2[C@@H]5CCCC[C@H]5[N]3=C6)cc(C(C)(C)C)cc4C(C)(C)C)c6c1)(C)C,metal_catalyst,C(C)#N,41.053,-0.33,0.34,786,37.5,15.3,18,6.1,52.6,603.757,9.4095,603.757,9.4095,MR-A,5/13/2025,176763-62-5,176763-62-5,Salen complex,"asymmetric catalysis, oxidation, polymerization"
1677,,,,DM150,150,59,0,0,1,,,0.5,Ethanol,20,0.02,0.988259919,21,CF,0,[H]O(c1c(/C=N/CC/N=C/c2ccccc23)cccc1)[Ni]O3[H],[H]O(c1c(/C=N/CC/N=C/c2ccccc23)cccc1)[Ni]O3[H],metal_catalyst,C(C)O,46.069,-0.31,1.2,789,24.6,15.8,8.8,19.4,58.5,327.009,2.6333,327.009,2.6333,MR-A,5/13/2025,14167-20-5,14167-20-5,Salen complex,"asymmetric catalysis, oxidation, polymerization"
1678,,,,DM150,150,59,0,0,1,,,0.5,Ethanol,20,0.02,0.993476197,21,CF,0,FC1=CC(F)=CC2=C1C3=CC=CC=[N]3[Ir]245([N]6=C(C(O5)=O)C=CC=C6)[N]7=CC=CC=C7C8=C4C=C(F)C=C8F,FC1=CC(F)=CC2=C1C3=CC=CC=[N]3[Ir]245([N]6=C(C(O5)=O)C=CC=C6)[N]7=CC=CC=C7C8=C4C=C(F)C=C8F,metal_catalyst,C(C)O,46.069,-0.31,1.2,789,24.6,15.8,8.8,19.4,58.5,694.664,5.103,694.664,5.103,MR-A,5/13/2025,376367-93-0,376367-93-0,"Photocatalyst, Transition metal complex","C-H activation, dehydrogenation, hydrogen atom transfer reactions"
1679,,,,DM150,150,59,0,0,1,,,0.5,Ethanol,20,0.02,0.665507247,21,CF,0,Fc1c(F)c(F)c(C(N=c(c2c(F)c(F)c(F)c(F)c23)n4c3=NC5=[N](C(c6c5c(F)c(F)c(F)c6F)=N7)[Cu]894)=[N]9C%10=Nc%11n8c7c%12c(F)c(F)c(F)c(F)c%11%12)c%10c1F,Fc1c(F)c(F)c(C(N=c(c2c(F)c(F)c(F)c(F)c23)n4c3=NC5=[N](C(c6c5c(F)c(F)c(F)c6F)=N7)[Cu]894)=[N]9C%10=Nc%11n8c7c%12c(F)c(F)c(F)c(F)c%11%12)c%10c1F,metal_catalyst,C(C)O,46.069,-0.31,1.2,789,24.6,15.8,8.8,19.4,58.5,863.922,7.0739,863.922,7.0739,MR-A,5/13/2025,14916-87-1,14916-87-1,Transition metal complex,"photonic devices, optical devices"
1680,,,,DM150,150,59,0,0,1,,,0.5,Ethanol,20,0.02,0.992491081,21,CF,0,N#Cc1c(n2c3ccccc3c4ccccc24)c(C#N)c(n5c6ccccc6c7ccccc57)c(Cl)c1n8c9ccccc9c%10ccccc8%10,N#Cc1c(n2c3ccccc3c4ccccc24)c(C#N)c(n5c6ccccc6c7ccccc57)c(Cl)c1n8c9ccccc9c%10ccccc8%10,organocatalyst,C(C)O,46.069,-0.31,1.2,789,24.6,15.8,8.8,19.4,58.5,658.164,11.37466,658.164,11.37466,MR-A,5/13/2025,1469704-61-7,1469704-61-7,Photoredox catalyst,visible light mediated free radical reactions
1681,,,,DM150,150,59,0,0,1,,,0.5,Ethanol,20,0.02,0.975322336,21,CF,0,CC1=CC(C2=CC=C(C)C=C2[Ir+3]345([N](C=C6)=C(C7=[N]5C=CC(C(C)(C)C)=C7)C=C6C(C)(C)C)[N](C=C8)=C(C9=CC=C(C)C=C94)C=C8C)=[N]3C=C1.F[P-](F)(F)(F)(F)F,CC1=CC(C2=CC=C(C)C=C2[Ir+3]345([N](C=C6)=C(C7=[N]5C=CC(C(C)(C)C)=C7)C=C6C(C)(C)C)[N](C=C8)=C(C9=CC=C(C)C=C94)C=C8C)=[N]3C=C1.F[P-](F)(F)(F)(F)F,metal_catalyst,C(C)O,46.069,-0.31,1.2,789,24.6,15.8,8.8,19.4,58.5,970.075,13.19858,970.075,13.19858,MR-A,5/13/2025,1607469-49-7,1607469-49-7,Photoredox catalyst,visible light mediated free radical reactions
1682,,,,DM150,150,59,0,0,1,,,0.5,Ethanol,20,0.02,0.904835422,21,CF,0,CC(c1cc(C(C)(C)C)c(O[Co]23Oc4c(C=[N]2[C@@H]5CCCC[C@H]5[N]3=C6)cc(C(C)(C)C)cc4C(C)(C)C)c6c1)(C)C,CC(c1cc(C(C)(C)C)c(O[Co]23Oc4c(C=[N]2[C@@H]5CCCC[C@H]5[N]3=C6)cc(C(C)(C)C)cc4C(C)(C)C)c6c1)(C)C,metal_catalyst,C(C)O,46.069,-0.31,1.2,789,24.6,15.8,8.8,19.4,58.5,603.757,9.4095,603.757,9.4095,MR-A,5/13/2025,176763-62-5,176763-62-5,Salen complex,"asymmetric catalysis, oxidation, polymerization"
1683,,,,DM300,300,59,-37.5,0,0,,,0.5,Ethanol,20,0.078074137,0.990395184,21,CF,0,[H]O(c1c(/C=N/CC/N=C/c2ccccc23)cccc1)[Ni]O3[H],[H]O(c1c(/C=N/CC/N=C/c2ccccc23)cccc1)[Ni]O3[H],metal_catalyst,C(C)O,46.069,-0.31,1.2,789,24.6,15.8,8.8,19.4,58.5,327.009,2.6333,327.009,2.6333,MR-A,5/13/2025,14167-20-5,14167-20-5,Salen complex,"asymmetric catalysis, oxidation, polymerization"
1684,,,,DM300,300,59,-37.5,0,0,,,0.5,Ethanol,20,0.078074137,0.996530831,21,CF,0,FC1=CC(F)=CC2=C1C3=CC=CC=[N]3[Ir]245([N]6=C(C(O5)=O)C=CC=C6)[N]7=CC=CC=C7C8=C4C=C(F)C=C8F,FC1=CC(F)=CC2=C1C3=CC=CC=[N]3[Ir]245([N]6=C(C(O5)=O)C=CC=C6)[N]7=CC=CC=C7C8=C4C=C(F)C=C8F,metal_catalyst,C(C)O,46.069,-0.31,1.2,789,24.6,15.8,8.8,19.4,58.5,694.664,5.103,694.664,5.103,MR-A,5/13/2025,376367-93-0,376367-93-0,"Photocatalyst, Transition metal complex","C-H activation, dehydrogenation, hydrogen atom transfer reactions"
1685,,,,DM300,300,59,-37.5,0,0,,,0.5,Ethanol,20,0.078074137,0.605354945,21,CF,0,Fc1c(F)c(F)c(C(N=c(c2c(F)c(F)c(F)c(F)c23)n4c3=NC5=[N](C(c6c5c(F)c(F)c(F)c6F)=N7)[Cu]894)=[N]9C%10=Nc%11n8c7c%12c(F)c(F)c(F)c(F)c%11%12)c%10c1F,Fc1c(F)c(F)c(C(N=c(c2c(F)c(F)c(F)c(F)c23)n4c3=NC5=[N](C(c6c5c(F)c(F)c(F)c6F)=N7)[Cu]894)=[N]9C%10=Nc%11n8c7c%12c(F)c(F)c(F)c(F)c%11%12)c%10c1F,metal_catalyst,C(C)O,46.069,-0.31,1.2,789,24.6,15.8,8.8,19.4,58.5,863.922,7.0739,863.922,7.0739,MR-A,5/13/2025,14916-87-1,14916-87-1,Transition metal complex,"photonic devices, optical devices"
1686,,,,DM300,300,59,-37.5,0,0,,,0.5,Ethanol,20,0.078074137,0.996811669,21,CF,0,N#Cc1c(n2c3ccccc3c4ccccc24)c(C#N)c(n5c6ccccc6c7ccccc57)c(Cl)c1n8c9ccccc9c%10ccccc8%10,N#Cc1c(n2c3ccccc3c4ccccc24)c(C#N)c(n5c6ccccc6c7ccccc57)c(Cl)c1n8c9ccccc9c%10ccccc8%10,organocatalyst,C(C)O,46.069,-0.31,1.2,789,24.6,15.8,8.8,19.4,58.5,658.164,11.37466,658.164,11.37466,MR-A,5/13/2025,1469704-61-7,1469704-61-7,Photoredox catalyst,visible light mediated free radical reactions
1687,,,,DM300,300,59,-37.5,0,0,,,0.5,Ethanol,20,0.078074137,0.993779611,21,CF,0,CC1=CC(C2=CC=C(C)C=C2[Ir+3]345([N](C=C6)=C(C7=[N]5C=CC(C(C)(C)C)=C7)C=C6C(C)(C)C)[N](C=C8)=C(C9=CC=C(C)C=C94)C=C8C)=[N]3C=C1.F[P-](F)(F)(F)(F)F,CC1=CC(C2=CC=C(C)C=C2[Ir+3]345([N](C=C6)=C(C7=[N]5C=CC(C(C)(C)C)=C7)C=C6C(C)(C)C)[N](C=C8)=C(C9=CC=C(C)C=C94)C=C8C)=[N]3C=C1.F[P-](F)(F)(F)(F)F,metal_catalyst,C(C)O,46.069,-0.31,1.2,789,24.6,15.8,8.8,19.4,58.5,970.075,13.19858,970.075,13.19858,MR-A,5/13/2025,1607469-49-7,1607469-49-7,Photoredox catalyst,visible light mediated free radical reactions
1688,,,,DM300,300,59,-37.5,0,0,,,0.5,Ethanol,20,0.078074137,0.96975656,21,CF,0,CC(c1cc(C(C)(C)C)c(O[Co]23Oc4c(C=[N]2[C@@H]5CCCC[C@H]5[N]3=C6)cc(C(C)(C)C)cc4C(C)(C)C)c6c1)(C)C,CC(c1cc(C(C)(C)C)c(O[Co]23Oc4c(C=[N]2[C@@H]5CCCC[C@H]5[N]3=C6)cc(C(C)(C)C)cc4C(C)(C)C)c6c1)(C)C,metal_catalyst,C(C)O,46.069,-0.31,1.2,789,24.6,15.8,8.8,19.4,58.5,603.757,9.4095,603.757,9.4095,MR-A,5/13/2025,176763-62-5,176763-62-5,Salen complex,"asymmetric catalysis, oxidation, polymerization"
1689,,,,GMT-oNF-2,300,87,-8,0,0,,,0.5,Ethanol,20,0.195522762,0.947151919,21,CF,0,[H]O(c1c(/C=N/CC/N=C/c2ccccc23)cccc1)[Ni]O3[H],[H]O(c1c(/C=N/CC/N=C/c2ccccc23)cccc1)[Ni]O3[H],metal_catalyst,C(C)O,46.069,-0.31,1.2,789,24.6,15.8,8.8,19.4,58.5,327.009,2.6333,327.009,2.6333,MR-A,5/13/2025,14167-20-5,14167-20-5,Salen complex,"asymmetric catalysis, oxidation, polymerization"
1690,,,,GMT-oNF-2,300,87,-8,0,0,,,0.5,Ethanol,20,0.195522762,0.968145067,21,CF,0,FC1=CC(F)=CC2=C1C3=CC=CC=[N]3[Ir]245([N]6=C(C(O5)=O)C=CC=C6)[N]7=CC=CC=C7C8=C4C=C(F)C=C8F,FC1=CC(F)=CC2=C1C3=CC=CC=[N]3[Ir]245([N]6=C(C(O5)=O)C=CC=C6)[N]7=CC=CC=C7C8=C4C=C(F)C=C8F,metal_catalyst,C(C)O,46.069,-0.31,1.2,789,24.6,15.8,8.8,19.4,58.5,694.664,5.103,694.664,5.103,MR-A,5/13/2025,376367-93-0,376367-93-0,"Photocatalyst, Transition metal complex","C-H activation, dehydrogenation, hydrogen atom transfer reactions"
1691,,,,GMT-oNF-2,300,87,-8,0,0,,,0.5,Ethanol,20,0.195522762,-0.109560856,21,CF,0,Fc1c(F)c(F)c(C(N=c(c2c(F)c(F)c(F)c(F)c23)n4c3=NC5=[N](C(c6c5c(F)c(F)c(F)c6F)=N7)[Cu]894)=[N]9C%10=Nc%11n8c7c%12c(F)c(F)c(F)c(F)c%11%12)c%10c1F,Fc1c(F)c(F)c(C(N=c(c2c(F)c(F)c(F)c(F)c23)n4c3=NC5=[N](C(c6c5c(F)c(F)c(F)c6F)=N7)[Cu]894)=[N]9C%10=Nc%11n8c7c%12c(F)c(F)c(F)c(F)c%11%12)c%10c1F,metal_catalyst,C(C)O,46.069,-0.31,1.2,789,24.6,15.8,8.8,19.4,58.5,863.922,7.0739,863.922,7.0739,MR-A,5/13/2025,14916-87-1,14916-87-1,Transition metal complex,"photonic devices, optical devices"
1692,,,,GMT-oNF-2,300,87,-8,0,0,,,0.5,Ethanol,20,0.195522762,0.971102731,21,CF,0,N#Cc1c(n2c3ccccc3c4ccccc24)c(C#N)c(n5c6ccccc6c7ccccc57)c(Cl)c1n8c9ccccc9c%10ccccc8%10,N#Cc1c(n2c3ccccc3c4ccccc24)c(C#N)c(n5c6ccccc6c7ccccc57)c(Cl)c1n8c9ccccc9c%10ccccc8%10,organocatalyst,C(C)O,46.069,-0.31,1.2,789,24.6,15.8,8.8,19.4,58.5,658.164,11.37466,658.164,11.37466,MR-A,5/13/2025,1469704-61-7,1469704-61-7,Photoredox catalyst,visible light mediated free radical reactions
1693,,,,GMT-oNF-2,300,87,-8,0,0,,,0.5,Ethanol,20,0.195522762,0.976520831,21,CF,0,CC1=CC(C2=CC=C(C)C=C2[Ir+3]345([N](C=C6)=C(C7=[N]5C=CC(C(C)(C)C)=C7)C=C6C(C)(C)C)[N](C=C8)=C(C9=CC=C(C)C=C94)C=C8C)=[N]3C=C1.F[P-](F)(F)(F)(F)F,CC1=CC(C2=CC=C(C)C=C2[Ir+3]345([N](C=C6)=C(C7=[N]5C=CC(C(C)(C)C)=C7)C=C6C(C)(C)C)[N](C=C8)=C(C9=CC=C(C)C=C94)C=C8C)=[N]3C=C1.F[P-](F)(F)(F)(F)F,metal_catalyst,C(C)O,46.069,-0.31,1.2,789,24.6,15.8,8.8,19.4,58.5,970.075,13.19858,970.075,13.19858,MR-A,5/13/2025,1607469-49-7,1607469-49-7,Photoredox catalyst,visible light mediated free radical reactions
1694,,,,GMT-oNF-2,300,87,-8,0,0,,,0.5,Ethanol,20,0.195522762,0.963339881,21,CF,0,CC(c1cc(C(C)(C)C)c(O[Co]23Oc4c(C=[N]2[C@@H]5CCCC[C@H]5[N]3=C6)cc(C(C)(C)C)cc4C(C)(C)C)c6c1)(C)C,CC(c1cc(C(C)(C)C)c(O[Co]23Oc4c(C=[N]2[C@@H]5CCCC[C@H]5[N]3=C6)cc(C(C)(C)C)cc4C(C)(C)C)c6c1)(C)C,metal_catalyst,C(C)O,46.069,-0.31,1.2,789,24.6,15.8,8.8,19.4,58.5,603.757,9.4095,603.757,9.4095,MR-A,5/13/2025,176763-62-5,176763-62-5,Salen complex,"asymmetric catalysis, oxidation, polymerization"
1695,,,,PMPerformance,300,-1,0,1,1,,,0.5,Ethanol,20,0.538615965,0.142504824,21,CF,0,[H]O(c1c(/C=N/CC/N=C/c2ccccc23)cccc1)[Ni]O3[H],[H]O(c1c(/C=N/CC/N=C/c2ccccc23)cccc1)[Ni]O3[H],metal_catalyst,C(C)O,46.069,-0.31,1.2,789,24.6,15.8,8.8,19.4,58.5,327.009,2.6333,327.009,2.6333,MR-A,5/13/2025,14167-20-5,14167-20-5,Salen complex,"asymmetric catalysis, oxidation, polymerization"
1696,,,,PMPerformance,300,-1,0,1,1,,,0.5,Ethanol,20,0.538615965,0.326543277,21,CF,0,FC1=CC(F)=CC2=C1C3=CC=CC=[N]3[Ir]245([N]6=C(C(O5)=O)C=CC=C6)[N]7=CC=CC=C7C8=C4C=C(F)C=C8F,FC1=CC(F)=CC2=C1C3=CC=CC=[N]3[Ir]245([N]6=C(C(O5)=O)C=CC=C6)[N]7=CC=CC=C7C8=C4C=C(F)C=C8F,metal_catalyst,C(C)O,46.069,-0.31,1.2,789,24.6,15.8,8.8,19.4,58.5,694.664,5.103,694.664,5.103,MR-A,5/13/2025,376367-93-0,376367-93-0,"Photocatalyst, Transition metal complex","C-H activation, dehydrogenation, hydrogen atom transfer reactions"
1697,,,,PMPerformance,300,-1,0,1,1,,,0.5,Ethanol,20,0.538615965,0.006261364,21,CF,0,Fc1c(F)c(F)c(C(N=c(c2c(F)c(F)c(F)c(F)c23)n4c3=NC5=[N](C(c6c5c(F)c(F)c(F)c6F)=N7)[Cu]894)=[N]9C%10=Nc%11n8c7c%12c(F)c(F)c(F)c(F)c%11%12)c%10c1F,Fc1c(F)c(F)c(C(N=c(c2c(F)c(F)c(F)c(F)c23)n4c3=NC5=[N](C(c6c5c(F)c(F)c(F)c6F)=N7)[Cu]894)=[N]9C%10=Nc%11n8c7c%12c(F)c(F)c(F)c(F)c%11%12)c%10c1F,metal_catalyst,C(C)O,46.069,-0.31,1.2,789,24.6,15.8,8.8,19.4,58.5,863.922,7.0739,863.922,7.0739,MR-A,5/13/2025,14916-87-1,14916-87-1,Transition metal complex,"photonic devices, optical devices"
1698,,,,PMPerformance,300,-1,0,1,1,,,0.5,Ethanol,20,0.538615965,0.548744539,21,CF,0,N#Cc1c(n2c3ccccc3c4ccccc24)c(C#N)c(n5c6ccccc6c7ccccc57)c(Cl)c1n8c9ccccc9c%10ccccc8%10,N#Cc1c(n2c3ccccc3c4ccccc24)c(C#N)c(n5c6ccccc6c7ccccc57)c(Cl)c1n8c9ccccc9c%10ccccc8%10,organocatalyst,C(C)O,46.069,-0.31,1.2,789,24.6,15.8,8.8,19.4,58.5,658.164,11.37466,658.164,11.37466,MR-A,5/13/2025,1469704-61-7,1469704-61-7,Photoredox catalyst,visible light mediated free radical reactions
1699,,,,PMPerformance,300,-1,0,1,1,,,0.5,Ethanol,20,0.538615965,0.677641284,21,CF,0,CC1=CC(C2=CC=C(C)C=C2[Ir+3]345([N](C=C6)=C(C7=[N]5C=CC(C(C)(C)C)=C7)C=C6C(C)(C)C)[N](C=C8)=C(C9=CC=C(C)C=C94)C=C8C)=[N]3C=C1.F[P-](F)(F)(F)(F)F,CC1=CC(C2=CC=C(C)C=C2[Ir+3]345([N](C=C6)=C(C7=[N]5C=CC(C(C)(C)C)=C7)C=C6C(C)(C)C)[N](C=C8)=C(C9=CC=C(C)C=C94)C=C8C)=[N]3C=C1.F[P-](F)(F)(F)(F)F,metal_catalyst,C(C)O,46.069,-0.31,1.2,789,24.6,15.8,8.8,19.4,58.5,970.075,13.19858,970.075,13.19858,MR-A,5/13/2025,1607469-49-7,1607469-49-7,Photoredox catalyst,visible light mediated free radical reactions
1700,,,,PMPerformance,300,-1,0,1,1,,,0.5,Ethanol,20,0.538615965,0.812215791,21,CF,0,CC(c1cc(C(C)(C)C)c(O[Co]23Oc4c(C=[N]2[C@@H]5CCCC[C@H]5[N]3=C6)cc(C(C)(C)C)cc4C(C)(C)C)c6c1)(C)C,CC(c1cc(C(C)(C)C)c(O[Co]23Oc4c(C=[N]2[C@@H]5CCCC[C@H]5[N]3=C6)cc(C(C)(C)C)cc4C(C)(C)C)c6c1)(C)C,metal_catalyst,C(C)O,46.069,-0.31,1.2,789,24.6,15.8,8.8,19.4,58.5,603.757,9.4095,603.757,9.4095,MR-A,5/13/2025,176763-62-5,176763-62-5,Salen complex,"asymmetric catalysis, oxidation, polymerization"
1701,,,,GMT-NC,200,-1,0,1,1,,,0.5,Ethanol,20,0.854564774,0.314414685,21,CF,0,[H]O(c1c(/C=N/CC/N=C/c2ccccc23)cccc1)[Ni]O3[H],[H]O(c1c(/C=N/CC/N=C/c2ccccc23)cccc1)[Ni]O3[H],metal_catalyst,C(C)O,46.069,-0.31,1.2,789,24.6,15.8,8.8,19.4,58.5,327.009,2.6333,327.009,2.6333,MR-A,5/13/2025,14167-20-5,14167-20-5,Salen complex,"asymmetric catalysis, oxidation, polymerization"
1702,,,,GMT-NC,200,-1,0,1,1,,,0.5,Ethanol,20,0.854564774,0.287403645,21,CF,0,FC1=CC(F)=CC2=C1C3=CC=CC=[N]3[Ir]245([N]6=C(C(O5)=O)C=CC=C6)[N]7=CC=CC=C7C8=C4C=C(F)C=C8F,FC1=CC(F)=CC2=C1C3=CC=CC=[N]3[Ir]245([N]6=C(C(O5)=O)C=CC=C6)[N]7=CC=CC=C7C8=C4C=C(F)C=C8F,metal_catalyst,C(C)O,46.069,-0.31,1.2,789,24.6,15.8,8.8,19.4,58.5,694.664,5.103,694.664,5.103,MR-A,5/13/2025,376367-93-0,376367-93-0,"Photocatalyst, Transition metal complex","C-H activation, dehydrogenation, hydrogen atom transfer reactions"
1703,,,,GMT-NC,200,-1,0,1,1,,,0.5,Ethanol,20,0.854564774,-0.006490156,21,CF,0,Fc1c(F)c(F)c(C(N=c(c2c(F)c(F)c(F)c(F)c23)n4c3=NC5=[N](C(c6c5c(F)c(F)c(F)c6F)=N7)[Cu]894)=[N]9C%10=Nc%11n8c7c%12c(F)c(F)c(F)c(F)c%11%12)c%10c1F,Fc1c(F)c(F)c(C(N=c(c2c(F)c(F)c(F)c(F)c23)n4c3=NC5=[N](C(c6c5c(F)c(F)c(F)c6F)=N7)[Cu]894)=[N]9C%10=Nc%11n8c7c%12c(F)c(F)c(F)c(F)c%11%12)c%10c1F,metal_catalyst,C(C)O,46.069,-0.31,1.2,789,24.6,15.8,8.8,19.4,58.5,863.922,7.0739,863.922,7.0739,MR-A,5/13/2025,14916-87-1,14916-87-1,Transition metal complex,"photonic devices, optical devices"
1704,,,,GMT-NC,200,-1,0,1,1,,,0.5,Ethanol,20,0.854564774,0.277300554,21,CF,0,N#Cc1c(n2c3ccccc3c4ccccc24)c(C#N)c(n5c6ccccc6c7ccccc57)c(Cl)c1n8c9ccccc9c%10ccccc8%10,N#Cc1c(n2c3ccccc3c4ccccc24)c(C#N)c(n5c6ccccc6c7ccccc57)c(Cl)c1n8c9ccccc9c%10ccccc8%10,organocatalyst,C(C)O,46.069,-0.31,1.2,789,24.6,15.8,8.8,19.4,58.5,658.164,11.37466,658.164,11.37466,MR-A,5/13/2025,1469704-61-7,1469704-61-7,Photoredox catalyst,visible light mediated free radical reactions
1705,,,,GMT-NC,200,-1,0,1,1,,,0.5,Ethanol,20,0.854564774,0.519216839,21,CF,0,CC1=CC(C2=CC=C(C)C=C2[Ir+3]345([N](C=C6)=C(C7=[N]5C=CC(C(C)(C)C)=C7)C=C6C(C)(C)C)[N](C=C8)=C(C9=CC=C(C)C=C94)C=C8C)=[N]3C=C1.F[P-](F)(F)(F)(F)F,CC1=CC(C2=CC=C(C)C=C2[Ir+3]345([N](C=C6)=C(C7=[N]5C=CC(C(C)(C)C)=C7)C=C6C(C)(C)C)[N](C=C8)=C(C9=CC=C(C)C=C94)C=C8C)=[N]3C=C1.F[P-](F)(F)(F)(F)F,metal_catalyst,C(C)O,46.069,-0.31,1.2,789,24.6,15.8,8.8,19.4,58.5,970.075,13.19858,970.075,13.19858,MR-A,5/13/2025,1607469-49-7,1607469-49-7,Photoredox catalyst,visible light mediated free radical reactions
1706,,,,GMT-NC,200,-1,0,1,1,,,0.5,Ethanol,20,0.854564774,0.795118092,21,CF,0,CC(c1cc(C(C)(C)C)c(O[Co]23Oc4c(C=[N]2[C@@H]5CCCC[C@H]5[N]3=C6)cc(C(C)(C)C)cc4C(C)(C)C)c6c1)(C)C,CC(c1cc(C(C)(C)C)c(O[Co]23Oc4c(C=[N]2[C@@H]5CCCC[C@H]5[N]3=C6)cc(C(C)(C)C)cc4C(C)(C)C)c6c1)(C)C,metal_catalyst,C(C)O,46.069,-0.31,1.2,789,24.6,15.8,8.8,19.4,58.5,603.757,9.4095,603.757,9.4095,MR-A,5/13/2025,176763-62-5,176763-62-5,Salen complex,"asymmetric catalysis, oxidation, polymerization"
1707,,,,SS150101,300,-1,0,1,1,,,0.5,Ethanol,20,1.482130186,0.460004514,21,CF,0,[H]O(c1c(/C=N/CC/N=C/c2ccccc23)cccc1)[Ni]O3[H],[H]O(c1c(/C=N/CC/N=C/c2ccccc23)cccc1)[Ni]O3[H],metal_catalyst,C(C)O,46.069,-0.31,1.2,789,24.6,15.8,8.8,19.4,58.5,327.009,2.6333,327.009,2.6333,MR-A,5/13/2025,14167-20-5,14167-20-5,Salen complex,"asymmetric catalysis, oxidation, polymerization"
1708,,,,SS150101,300,-1,0,1,1,,,0.5,Ethanol,20,1.482130186,0.643232758,21,CF,0,FC1=CC(F)=CC2=C1C3=CC=CC=[N]3[Ir]245([N]6=C(C(O5)=O)C=CC=C6)[N]7=CC=CC=C7C8=C4C=C(F)C=C8F,FC1=CC(F)=CC2=C1C3=CC=CC=[N]3[Ir]245([N]6=C(C(O5)=O)C=CC=C6)[N]7=CC=CC=C7C8=C4C=C(F)C=C8F,metal_catalyst,C(C)O,46.069,-0.31,1.2,789,24.6,15.8,8.8,19.4,58.5,694.664,5.103,694.664,5.103,MR-A,5/13/2025,376367-93-0,376367-93-0,"Photocatalyst, Transition metal complex","C-H activation, dehydrogenation, hydrogen atom transfer reactions"
1709,,,,SS150101,300,-1,0,1,1,,,0.5,Ethanol,20,1.482130186,0.220677813,21,CF,0,Fc1c(F)c(F)c(C(N=c(c2c(F)c(F)c(F)c(F)c23)n4c3=NC5=[N](C(c6c5c(F)c(F)c(F)c6F)=N7)[Cu]894)=[N]9C%10=Nc%11n8c7c%12c(F)c(F)c(F)c(F)c%11%12)c%10c1F,Fc1c(F)c(F)c(C(N=c(c2c(F)c(F)c(F)c(F)c23)n4c3=NC5=[N](C(c6c5c(F)c(F)c(F)c6F)=N7)[Cu]894)=[N]9C%10=Nc%11n8c7c%12c(F)c(F)c(F)c(F)c%11%12)c%10c1F,metal_catalyst,C(C)O,46.069,-0.31,1.2,789,24.6,15.8,8.8,19.4,58.5,863.922,7.0739,863.922,7.0739,MR-A,5/13/2025,14916-87-1,14916-87-1,Transition metal complex,"photonic devices, optical devices"
1710,,,,SS150101,300,-1,0,1,1,,,0.5,Ethanol,20,1.482130186,0.650173067,21,CF,0,N#Cc1c(n2c3ccccc3c4ccccc24)c(C#N)c(n5c6ccccc6c7ccccc57)c(Cl)c1n8c9ccccc9c%10ccccc8%10,N#Cc1c(n2c3ccccc3c4ccccc24)c(C#N)c(n5c6ccccc6c7ccccc57)c(Cl)c1n8c9ccccc9c%10ccccc8%10,organocatalyst,C(C)O,46.069,-0.31,1.2,789,24.6,15.8,8.8,19.4,58.5,658.164,11.37466,658.164,11.37466,MR-A,5/13/2025,1469704-61-7,1469704-61-7,Photoredox catalyst,visible light mediated free radical reactions
1711,,,,SS150101,300,-1,0,1,1,,,0.5,Ethanol,20,1.482130186,0.56521694,21,CF,0,CC1=CC(C2=CC=C(C)C=C2[Ir+3]345([N](C=C6)=C(C7=[N]5C=CC(C(C)(C)C)=C7)C=C6C(C)(C)C)[N](C=C8)=C(C9=CC=C(C)C=C94)C=C8C)=[N]3C=C1.F[P-](F)(F)(F)(F)F,CC1=CC(C2=CC=C(C)C=C2[Ir+3]345([N](C=C6)=C(C7=[N]5C=CC(C(C)(C)C)=C7)C=C6C(C)(C)C)[N](C=C8)=C(C9=CC=C(C)C=C94)C=C8C)=[N]3C=C1.F[P-](F)(F)(F)(F)F,metal_catalyst,C(C)O,46.069,-0.31,1.2,789,24.6,15.8,8.8,19.4,58.5,970.075,13.19858,970.075,13.19858,MR-A,5/13/2025,1607469-49-7,1607469-49-7,Photoredox catalyst,visible light mediated free radical reactions
1712,,,,SS150101,300,-1,0,1,1,,,0.5,Ethanol,20,1.482130186,0.568284417,21,CF,0,CC(c1cc(C(C)(C)C)c(O[Co]23Oc4c(C=[N]2[C@@H]5CCCC[C@H]5[N]3=C6)cc(C(C)(C)C)cc4C(C)(C)C)c6c1)(C)C,CC(c1cc(C(C)(C)C)c(O[Co]23Oc4c(C=[N]2[C@@H]5CCCC[C@H]5[N]3=C6)cc(C(C)(C)C)cc4C(C)(C)C)c6c1)(C)C,metal_catalyst,C(C)O,46.069,-0.31,1.2,789,24.6,15.8,8.8,19.4,58.5,603.757,9.4095,603.757,9.4095,MR-A,5/13/2025,176763-62-5,176763-62-5,Salen complex,"asymmetric catalysis, oxidation, polymerization"
1713,,,,SS336,500,82,0,0,1,,,0.5,Ethanol,20,0.320534523,0.649351035,21,CF,0,[H]O(c1c(/C=N/CC/N=C/c2ccccc23)cccc1)[Ni]O3[H],[H]O(c1c(/C=N/CC/N=C/c2ccccc23)cccc1)[Ni]O3[H],metal_catalyst,C(C)O,46.069,-0.31,1.2,789,24.6,15.8,8.8,19.4,58.5,327.009,2.6333,327.009,2.6333,MR-A,5/13/2025,14167-20-5,14167-20-5,Salen complex,"asymmetric catalysis, oxidation, polymerization"
1714,,,,SS336,500,82,0,0,1,,,0.5,Ethanol,20,0.320534523,0.666468103,21,CF,0,FC1=CC(F)=CC2=C1C3=CC=CC=[N]3[Ir]245([N]6=C(C(O5)=O)C=CC=C6)[N]7=CC=CC=C7C8=C4C=C(F)C=C8F,FC1=CC(F)=CC2=C1C3=CC=CC=[N]3[Ir]245([N]6=C(C(O5)=O)C=CC=C6)[N]7=CC=CC=C7C8=C4C=C(F)C=C8F,metal_catalyst,C(C)O,46.069,-0.31,1.2,789,24.6,15.8,8.8,19.4,58.5,694.664,5.103,694.664,5.103,MR-A,5/13/2025,376367-93-0,376367-93-0,"Photocatalyst, Transition metal complex","C-H activation, dehydrogenation, hydrogen atom transfer reactions"
1715,,,,SS336,500,82,0,0,1,,,0.5,Ethanol,20,0.320534523,-0.024642631,21,CF,0,Fc1c(F)c(F)c(C(N=c(c2c(F)c(F)c(F)c(F)c23)n4c3=NC5=[N](C(c6c5c(F)c(F)c(F)c6F)=N7)[Cu]894)=[N]9C%10=Nc%11n8c7c%12c(F)c(F)c(F)c(F)c%11%12)c%10c1F,Fc1c(F)c(F)c(C(N=c(c2c(F)c(F)c(F)c(F)c23)n4c3=NC5=[N](C(c6c5c(F)c(F)c(F)c6F)=N7)[Cu]894)=[N]9C%10=Nc%11n8c7c%12c(F)c(F)c(F)c(F)c%11%12)c%10c1F,metal_catalyst,C(C)O,46.069,-0.31,1.2,789,24.6,15.8,8.8,19.4,58.5,863.922,7.0739,863.922,7.0739,MR-A,5/13/2025,14916-87-1,14916-87-1,Transition metal complex,"photonic devices, optical devices"
1716,,,,SS336,500,82,0,0,1,,,0.5,Ethanol,20,0.320534523,0.639363808,21,CF,0,N#Cc1c(n2c3ccccc3c4ccccc24)c(C#N)c(n5c6ccccc6c7ccccc57)c(Cl)c1n8c9ccccc9c%10ccccc8%10,N#Cc1c(n2c3ccccc3c4ccccc24)c(C#N)c(n5c6ccccc6c7ccccc57)c(Cl)c1n8c9ccccc9c%10ccccc8%10,organocatalyst,C(C)O,46.069,-0.31,1.2,789,24.6,15.8,8.8,19.4,58.5,658.164,11.37466,658.164,11.37466,MR-A,5/13/2025,1469704-61-7,1469704-61-7,Photoredox catalyst,visible light mediated free radical reactions
1717,,,,SS336,500,82,0,0,1,,,0.5,Ethanol,20,0.320534523,0.713107194,21,CF,0,CC1=CC(C2=CC=C(C)C=C2[Ir+3]345([N](C=C6)=C(C7=[N]5C=CC(C(C)(C)C)=C7)C=C6C(C)(C)C)[N](C=C8)=C(C9=CC=C(C)C=C94)C=C8C)=[N]3C=C1.F[P-](F)(F)(F)(F)F,CC1=CC(C2=CC=C(C)C=C2[Ir+3]345([N](C=C6)=C(C7=[N]5C=CC(C(C)(C)C)=C7)C=C6C(C)(C)C)[N](C=C8)=C(C9=CC=C(C)C=C94)C=C8C)=[N]3C=C1.F[P-](F)(F)(F)(F)F,metal_catalyst,C(C)O,46.069,-0.31,1.2,789,24.6,15.8,8.8,19.4,58.5,970.075,13.19858,970.075,13.19858,MR-A,5/13/2025,1607469-49-7,1607469-49-7,Photoredox catalyst,visible light mediated free radical reactions
1718,,,,SS336,500,82,0,0,1,,,0.5,Ethanol,20,0.320534523,0.756499319,21,CF,0,CC(c1cc(C(C)(C)C)c(O[Co]23Oc4c(C=[N]2[C@@H]5CCCC[C@H]5[N]3=C6)cc(C(C)(C)C)cc4C(C)(C)C)c6c1)(C)C,CC(c1cc(C(C)(C)C)c(O[Co]23Oc4c(C=[N]2[C@@H]5CCCC[C@H]5[N]3=C6)cc(C(C)(C)C)cc4C(C)(C)C)c6c1)(C)C,metal_catalyst,C(C)O,46.069,-0.31,1.2,789,24.6,15.8,8.8,19.4,58.5,603.757,9.4095,603.757,9.4095,MR-A,5/13/2025,176763-62-5,176763-62-5,Salen complex,"asymmetric catalysis, oxidation, polymerization"
1719,,,,TS40,250,-1,0,1,1,,,0.5,Ethanol,20,0.3787,0.086612031,21,CF,1,[H]O(c1c(/C=N/CC/N=C/c2ccccc23)cccc1)[Ni]O3[H],[H]O(c1c(/C=N/CC/N=C/c2ccccc23)cccc1)[Ni]O3[H],metal_catalyst,C(C)O,46.069,-0.31,1.2,789,24.6,15.8,8.8,19.4,58.5,327.009,2.6333,327.009,2.6333,MR-A,5/13/2025,14167-20-5,14167-20-5,Salen complex,"asymmetric catalysis, oxidation, polymerization"
1720,,,,TS40,250,-1,0,1,1,,,0.5,Ethanol,20,0.3787,0.012102299,21,CF,1,FC1=CC(F)=CC2=C1C3=CC=CC=[N]3[Ir]245([N]6=C(C(O5)=O)C=CC=C6)[N]7=CC=CC=C7C8=C4C=C(F)C=C8F,FC1=CC(F)=CC2=C1C3=CC=CC=[N]3[Ir]245([N]6=C(C(O5)=O)C=CC=C6)[N]7=CC=CC=C7C8=C4C=C(F)C=C8F,metal_catalyst,C(C)O,46.069,-0.31,1.2,789,24.6,15.8,8.8,19.4,58.5,694.664,5.103,694.664,5.103,MR-A,5/13/2025,376367-93-0,376367-93-0,"Photocatalyst, Transition metal complex","C-H activation, dehydrogenation, hydrogen atom transfer reactions"
1721,,,,TS40,250,-1,0,1,1,,,0.5,Ethanol,20,0.3787,0.093520137,21,CF,1,Fc1c(F)c(F)c(C(N=c(c2c(F)c(F)c(F)c(F)c23)n4c3=NC5=[N](C(c6c5c(F)c(F)c(F)c6F)=N7)[Cu]894)=[N]9C%10=Nc%11n8c7c%12c(F)c(F)c(F)c(F)c%11%12)c%10c1F,Fc1c(F)c(F)c(C(N=c(c2c(F)c(F)c(F)c(F)c23)n4c3=NC5=[N](C(c6c5c(F)c(F)c(F)c6F)=N7)[Cu]894)=[N]9C%10=Nc%11n8c7c%12c(F)c(F)c(F)c(F)c%11%12)c%10c1F,metal_catalyst,C(C)O,46.069,-0.31,1.2,789,24.6,15.8,8.8,19.4,58.5,863.922,7.0739,863.922,7.0739,MR-A,5/13/2025,14916-87-1,14916-87-1,Transition metal complex,"photonic devices, optical devices"
1722,,,,TS40,250,-1,0,1,1,,,0.5,Ethanol,20,0.3787,-0.032376747,21,CF,1,N#Cc1c(n2c3ccccc3c4ccccc24)c(C#N)c(n5c6ccccc6c7ccccc57)c(Cl)c1n8c9ccccc9c%10ccccc8%10,N#Cc1c(n2c3ccccc3c4ccccc24)c(C#N)c(n5c6ccccc6c7ccccc57)c(Cl)c1n8c9ccccc9c%10ccccc8%10,organocatalyst,C(C)O,46.069,-0.31,1.2,789,24.6,15.8,8.8,19.4,58.5,658.164,11.37466,658.164,11.37466,MR-A,5/13/2025,1469704-61-7,1469704-61-7,Photoredox catalyst,visible light mediated free radical reactions
1723,,,,TS40,250,-1,0,1,1,,,0.5,Ethanol,20,0.3787,-0.04155037,21,CF,1,CC1=CC(C2=CC=C(C)C=C2[Ir+3]345([N](C=C6)=C(C7=[N]5C=CC(C(C)(C)C)=C7)C=C6C(C)(C)C)[N](C=C8)=C(C9=CC=C(C)C=C94)C=C8C)=[N]3C=C1.F[P-](F)(F)(F)(F)F,CC1=CC(C2=CC=C(C)C=C2[Ir+3]345([N](C=C6)=C(C7=[N]5C=CC(C(C)(C)C)=C7)C=C6C(C)(C)C)[N](C=C8)=C(C9=CC=C(C)C=C94)C=C8C)=[N]3C=C1.F[P-](F)(F)(F)(F)F,metal_catalyst,C(C)O,46.069,-0.31,1.2,789,24.6,15.8,8.8,19.4,58.5,970.075,13.19858,970.075,13.19858,MR-A,5/13/2025,1607469-49-7,1607469-49-7,Photoredox catalyst,visible light mediated free radical reactions
1724,,,,TS40,250,-1,0,1,1,,,0.5,Ethanol,20,0.3787,0.103002665,21,CF,1,CC(c1cc(C(C)(C)C)c(O[Co]23Oc4c(C=[N]2[C@@H]5CCCC[C@H]5[N]3=C6)cc(C(C)(C)C)cc4C(C)(C)C)c6c1)(C)C,CC(c1cc(C(C)(C)C)c(O[Co]23Oc4c(C=[N]2[C@@H]5CCCC[C@H]5[N]3=C6)cc(C(C)(C)C)cc4C(C)(C)C)c6c1)(C)C,metal_catalyst,C(C)O,46.069,-0.31,1.2,789,24.6,15.8,8.8,19.4,58.5,603.757,9.4095,603.757,9.4095,MR-A,5/13/2025,176763-62-5,176763-62-5,Salen complex,"asymmetric catalysis, oxidation, polymerization"
1725,,,,DM150,150,59,0,0,1,,,0.5,Acetonitrile,20,0.177021216,0.99588981,21,CF,0,CC(c1cc(C=[N]2[C@H]3CCCC[C@@H]3[N]4=Cc5cc(C(C)(C)C)cc(C(C)(C)C)c5O[Mn]42(Cl)O6)c6c(C(C)(C)C)c1)(C)C,CC(c1cc(C=[N]2[C@H]3CCCC[C@@H]3[N]4=Cc5cc(C(C)(C)C)cc(C(C)(C)C)c5O[Mn]42(Cl)O6)c6c(C(C)(C)C)c1)(C)C,metal_catalyst,C(C)#N,41.053,-0.33,0.34,786,37.5,15.3,18,6.1,52.6,635.215,10.099,635.215,10.099,MR-B,5/14/2025,Jacobsen Catalyst,Jacobsen Catalyst,Transition metal complex,asymmetric epoxidation
1726,,,,DM300,300,59,-37.5,0,0,,,0.5,Acetonitrile,20,0.51909254,0.993348046,21,CF,0,CC(c1cc(C=[N]2[C@H]3CCCC[C@@H]3[N]4=Cc5cc(C(C)(C)C)cc(C(C)(C)C)c5O[Mn]42(Cl)O6)c6c(C(C)(C)C)c1)(C)C,CC(c1cc(C=[N]2[C@H]3CCCC[C@@H]3[N]4=Cc5cc(C(C)(C)C)cc(C(C)(C)C)c5O[Mn]42(Cl)O6)c6c(C(C)(C)C)c1)(C)C,metal_catalyst,C(C)#N,41.053,-0.33,0.34,786,37.5,15.3,18,6.1,52.6,635.215,10.099,635.215,10.099,MR-B,5/14/2025,Jacobsen Catalyst,Jacobsen Catalyst,Transition metal complex,asymmetric epoxidation
1727,,,,GMT-oNF-2,300,87,-8,0,0,,,0.5,Acetonitrile,20,0.153480228,0.983839067,21,CF,0,CC(c1cc(C=[N]2[C@H]3CCCC[C@@H]3[N]4=Cc5cc(C(C)(C)C)cc(C(C)(C)C)c5O[Mn]42(Cl)O6)c6c(C(C)(C)C)c1)(C)C,CC(c1cc(C=[N]2[C@H]3CCCC[C@@H]3[N]4=Cc5cc(C(C)(C)C)cc(C(C)(C)C)c5O[Mn]42(Cl)O6)c6c(C(C)(C)C)c1)(C)C,metal_catalyst,C(C)#N,41.053,-0.33,0.34,786,37.5,15.3,18,6.1,52.6,635.215,10.099,635.215,10.099,MR-B,5/14/2025,Jacobsen Catalyst,Jacobsen Catalyst,Transition metal complex,asymmetric epoxidation
1728,,,,PMPerformance,300,-1,0,1,1,,,0.5,Acetonitrile,20,2.530907666,0.276116507,21,CF,0,CC(c1cc(C=[N]2[C@H]3CCCC[C@@H]3[N]4=Cc5cc(C(C)(C)C)cc(C(C)(C)C)c5O[Mn]42(Cl)O6)c6c(C(C)(C)C)c1)(C)C,CC(c1cc(C=[N]2[C@H]3CCCC[C@@H]3[N]4=Cc5cc(C(C)(C)C)cc(C(C)(C)C)c5O[Mn]42(Cl)O6)c6c(C(C)(C)C)c1)(C)C,metal_catalyst,C(C)#N,41.053,-0.33,0.34,786,37.5,15.3,18,6.1,52.6,635.215,10.099,635.215,10.099,MR-B,5/14/2025,Jacobsen Catalyst,Jacobsen Catalyst,Transition metal complex,asymmetric epoxidation
1729,,,,GMT-NC,200,-1,0,1,1,,,0.5,Acetonitrile,20,1.819539983,0.095677384,21,CF,0,CC(c1cc(C=[N]2[C@H]3CCCC[C@@H]3[N]4=Cc5cc(C(C)(C)C)cc(C(C)(C)C)c5O[Mn]42(Cl)O6)c6c(C(C)(C)C)c1)(C)C,CC(c1cc(C=[N]2[C@H]3CCCC[C@@H]3[N]4=Cc5cc(C(C)(C)C)cc(C(C)(C)C)c5O[Mn]42(Cl)O6)c6c(C(C)(C)C)c1)(C)C,metal_catalyst,C(C)#N,41.053,-0.33,0.34,786,37.5,15.3,18,6.1,52.6,635.215,10.099,635.215,10.099,MR-B,5/14/2025,Jacobsen Catalyst,Jacobsen Catalyst,Transition metal complex,asymmetric epoxidation
1730,,,,SS150101,300,-1,0,1,1,,,0.5,Acetonitrile,20,3.30137418,0.189142395,21,CF,0,CC(c1cc(C=[N]2[C@H]3CCCC[C@@H]3[N]4=Cc5cc(C(C)(C)C)cc(C(C)(C)C)c5O[Mn]42(Cl)O6)c6c(C(C)(C)C)c1)(C)C,CC(c1cc(C=[N]2[C@H]3CCCC[C@@H]3[N]4=Cc5cc(C(C)(C)C)cc(C(C)(C)C)c5O[Mn]42(Cl)O6)c6c(C(C)(C)C)c1)(C)C,metal_catalyst,C(C)#N,41.053,-0.33,0.34,786,37.5,15.3,18,6.1,52.6,635.215,10.099,635.215,10.099,MR-B,5/14/2025,Jacobsen Catalyst,Jacobsen Catalyst,Transition metal complex,asymmetric epoxidation
1731,,,,SS336,500,82,0,0,1,,,0.5,Acetonitrile,20,0.45587198,0.634885093,21,CF,0,CC(c1cc(C=[N]2[C@H]3CCCC[C@@H]3[N]4=Cc5cc(C(C)(C)C)cc(C(C)(C)C)c5O[Mn]42(Cl)O6)c6c(C(C)(C)C)c1)(C)C,CC(c1cc(C=[N]2[C@H]3CCCC[C@@H]3[N]4=Cc5cc(C(C)(C)C)cc(C(C)(C)C)c5O[Mn]42(Cl)O6)c6c(C(C)(C)C)c1)(C)C,metal_catalyst,C(C)#N,41.053,-0.33,0.34,786,37.5,15.3,18,6.1,52.6,635.215,10.099,635.215,10.099,MR-B,5/14/2025,Jacobsen Catalyst,Jacobsen Catalyst,Transition metal complex,asymmetric epoxidation
1732,,,,TS40,250,-1,0,1,1,,,0.5,Acetonitrile,20,1.46,-0.165164086,21,CF,1,CC(c1cc(C=[N]2[C@H]3CCCC[C@@H]3[N]4=Cc5cc(C(C)(C)C)cc(C(C)(C)C)c5O[Mn]42(Cl)O6)c6c(C(C)(C)C)c1)(C)C,CC(c1cc(C=[N]2[C@H]3CCCC[C@@H]3[N]4=Cc5cc(C(C)(C)C)cc(C(C)(C)C)c5O[Mn]42(Cl)O6)c6c(C(C)(C)C)c1)(C)C,metal_catalyst,C(C)#N,41.053,-0.33,0.34,786,37.5,15.3,18,6.1,52.6,635.215,10.099,635.215,10.099,MR-B,5/14/2025,Jacobsen Catalyst,Jacobsen Catalyst,Transition metal complex,asymmetric epoxidation
1733,,,,DM150,150,59,0,0,1,,,0.5,Ethanol,20,0.02,0.996851346,21,CF,0,CC(c1cc(C=[N]2[C@H]3CCCC[C@@H]3[N]4=Cc5cc(C(C)(C)C)cc(C(C)(C)C)c5O[Mn]42(Cl)O6)c6c(C(C)(C)C)c1)(C)C,CC(c1cc(C=[N]2[C@H]3CCCC[C@@H]3[N]4=Cc5cc(C(C)(C)C)cc(C(C)(C)C)c5O[Mn]42(Cl)O6)c6c(C(C)(C)C)c1)(C)C,metal_catalyst,C(C)O,46.069,-0.31,1.2,789,24.6,15.8,8.8,19.4,58.5,635.215,10.099,635.215,10.099,MR-B,5/14/2025,Jacobsen Catalyst,Jacobsen Catalyst,Transition metal complex,asymmetric epoxidation
1734,,,,DM300,300,59,-37.5,0,0,,,0.5,Ethanol,20,0.078074137,0.998993593,21,CF,0,CC(c1cc(C=[N]2[C@H]3CCCC[C@@H]3[N]4=Cc5cc(C(C)(C)C)cc(C(C)(C)C)c5O[Mn]42(Cl)O6)c6c(C(C)(C)C)c1)(C)C,CC(c1cc(C=[N]2[C@H]3CCCC[C@@H]3[N]4=Cc5cc(C(C)(C)C)cc(C(C)(C)C)c5O[Mn]42(Cl)O6)c6c(C(C)(C)C)c1)(C)C,metal_catalyst,C(C)O,46.069,-0.31,1.2,789,24.6,15.8,8.8,19.4,58.5,635.215,10.099,635.215,10.099,MR-B,5/14/2025,Jacobsen Catalyst,Jacobsen Catalyst,Transition metal complex,asymmetric epoxidation
1735,,,,GMT-oNF-2,300,87,-8,0,0,,,0.5,Ethanol,20,0.195522762,0.963431051,21,CF,0,CC(c1cc(C=[N]2[C@H]3CCCC[C@@H]3[N]4=Cc5cc(C(C)(C)C)cc(C(C)(C)C)c5O[Mn]42(Cl)O6)c6c(C(C)(C)C)c1)(C)C,CC(c1cc(C=[N]2[C@H]3CCCC[C@@H]3[N]4=Cc5cc(C(C)(C)C)cc(C(C)(C)C)c5O[Mn]42(Cl)O6)c6c(C(C)(C)C)c1)(C)C,metal_catalyst,C(C)O,46.069,-0.31,1.2,789,24.6,15.8,8.8,19.4,58.5,635.215,10.099,635.215,10.099,MR-B,5/14/2025,Jacobsen Catalyst,Jacobsen Catalyst,Transition metal complex,asymmetric epoxidation
1736,,,,PMPerformance,300,-1,0,1,1,,,0.5,Ethanol,20,0.538615965,0.731578676,21,CF,0,CC(c1cc(C=[N]2[C@H]3CCCC[C@@H]3[N]4=Cc5cc(C(C)(C)C)cc(C(C)(C)C)c5O[Mn]42(Cl)O6)c6c(C(C)(C)C)c1)(C)C,CC(c1cc(C=[N]2[C@H]3CCCC[C@@H]3[N]4=Cc5cc(C(C)(C)C)cc(C(C)(C)C)c5O[Mn]42(Cl)O6)c6c(C(C)(C)C)c1)(C)C,metal_catalyst,C(C)O,46.069,-0.31,1.2,789,24.6,15.8,8.8,19.4,58.5,635.215,10.099,635.215,10.099,MR-B,5/14/2025,Jacobsen Catalyst,Jacobsen Catalyst,Transition metal complex,asymmetric epoxidation
1737,,,,GMT-NC,200,-1,0,1,1,,,0.5,Ethanol,20,0.854564774,0.02188116,21,CF,0,CC(c1cc(C=[N]2[C@H]3CCCC[C@@H]3[N]4=Cc5cc(C(C)(C)C)cc(C(C)(C)C)c5O[Mn]42(Cl)O6)c6c(C(C)(C)C)c1)(C)C,CC(c1cc(C=[N]2[C@H]3CCCC[C@@H]3[N]4=Cc5cc(C(C)(C)C)cc(C(C)(C)C)c5O[Mn]42(Cl)O6)c6c(C(C)(C)C)c1)(C)C,metal_catalyst,C(C)O,46.069,-0.31,1.2,789,24.6,15.8,8.8,19.4,58.5,635.215,10.099,635.215,10.099,MR-B,5/14/2025,Jacobsen Catalyst,Jacobsen Catalyst,Transition metal complex,asymmetric epoxidation
1738,,,,SS150101,300,-1,0,1,1,,,0.5,Ethanol,20,1.482130186,0.964153234,21,CF,0,CC(c1cc(C=[N]2[C@H]3CCCC[C@@H]3[N]4=Cc5cc(C(C)(C)C)cc(C(C)(C)C)c5O[Mn]42(Cl)O6)c6c(C(C)(C)C)c1)(C)C,CC(c1cc(C=[N]2[C@H]3CCCC[C@@H]3[N]4=Cc5cc(C(C)(C)C)cc(C(C)(C)C)c5O[Mn]42(Cl)O6)c6c(C(C)(C)C)c1)(C)C,metal_catalyst,C(C)O,46.069,-0.31,1.2,789,24.6,15.8,8.8,19.4,58.5,635.215,10.099,635.215,10.099,MR-B,5/14/2025,Jacobsen Catalyst,Jacobsen Catalyst,Transition metal complex,asymmetric epoxidation
1739,,,,SS336,500,82,0,0,1,,,0.5,Ethanol,20,0.320534523,0.696030611,21,CF,0,CC(c1cc(C=[N]2[C@H]3CCCC[C@@H]3[N]4=Cc5cc(C(C)(C)C)cc(C(C)(C)C)c5O[Mn]42(Cl)O6)c6c(C(C)(C)C)c1)(C)C,CC(c1cc(C=[N]2[C@H]3CCCC[C@@H]3[N]4=Cc5cc(C(C)(C)C)cc(C(C)(C)C)c5O[Mn]42(Cl)O6)c6c(C(C)(C)C)c1)(C)C,metal_catalyst,C(C)O,46.069,-0.31,1.2,789,24.6,15.8,8.8,19.4,58.5,635.215,10.099,635.215,10.099,MR-B,5/14/2025,Jacobsen Catalyst,Jacobsen Catalyst,Transition metal complex,asymmetric epoxidation
1740,,,,TS40,250,-1,0,1,1,,,0.5,Ethanol,20,0.3787,-0.137613434,21,CF,1,CC(c1cc(C=[N]2[C@H]3CCCC[C@@H]3[N]4=Cc5cc(C(C)(C)C)cc(C(C)(C)C)c5O[Mn]42(Cl)O6)c6c(C(C)(C)C)c1)(C)C,CC(c1cc(C=[N]2[C@H]3CCCC[C@@H]3[N]4=Cc5cc(C(C)(C)C)cc(C(C)(C)C)c5O[Mn]42(Cl)O6)c6c(C(C)(C)C)c1)(C)C,metal_catalyst,C(C)O,46.069,-0.31,1.2,789,24.6,15.8,8.8,19.4,58.5,635.215,10.099,635.215,10.099,MR-B,5/14/2025,Jacobsen Catalyst,Jacobsen Catalyst,Transition metal complex,asymmetric epoxidation
1741,,,,DM150,150,59,0,0,1,,,0.5,Acetonitrile,20,0.177021216,0.992799512,21,CF,0,CC(c1ccc(c2cc3c(CCCC3)c(c4c(O5)c(c6ccc(C(C)(C)C)cc6)cc7c4CCCC7)c2OP5(O)=O)cc1)(C)C,CC(c1ccc(c2cc3c(CCCC3)c(c4c(O5)c(c6ccc(C(C)(C)C)cc6)cc7c4CCCC7)c2OP5(O)=O)cc1)(C)C,organocatalyst,C(C)#N,41.053,-0.33,0.34,786,37.5,15.3,18,6.1,52.6,620.77,10.9118,620.77,10.9118,MR-C,5/14/2025,1569807-27-7,1569807-27-7,Photoredox catalyst,visible light mediated free radical reactions
1742,,,,DM150,150,59,0,0,1,,,0.5,Acetonitrile,20,0.177021216,0.994450113,21,CF,0,CN(C)P1Oc2c(C3(CC4)CCc5cccc(O1)c53)c4ccc2,CN(C)P1Oc2c(C3(CC4)CCc5cccc(O1)c53)c4ccc2,ligand,C(C)#N,41.053,-0.33,0.34,786,37.5,15.3,18,6.1,52.6,325.348,4.4248,325.348,4.4248,MR-C,5/14/2025,443965-10-4,443965-10-4,Monophosphoramidite ligand,cross coupling
1743,,,,DM150,150,59,0,0,1,,,0.5,Acetonitrile,20,0.177021216,0.991827474,21,CF,0,Oc(c(c1ccccc1)c2)c(c3c(O)c(c4ccccc4)cc5c3cccc5)c6c2cccc6,Oc(c(c1ccccc1)c2)c(c3c(O)c(c4ccccc4)cc5c3cccc5)c6c2cccc6,organocatalyst,C(C)#N,41.053,-0.33,0.34,786,37.5,15.3,18,6.1,52.6,438.526,8.4052,438.526,8.4052,MR-C,5/14/2025,75684-93-4,75684-93-4,Chiral organocatalyst,asymmetric catalysis
1744,,,,DM150,150,59,0,0,1,,,0.5,Acetonitrile,20,0.177021216,0.991970086,21,CF,0,O=P1(O)Oc(c(c2c(C(C)C)cc(C(C)C)cc2C(C)C)c3)c(c4c(O1)c(c5c(C(C)C)cc(C(C)C)cc5C(C)C)cc6c4cccc6)c7c3cccc7,O=P1(O)Oc(c(c2c(C(C)C)cc(C(C)C)cc2C(C)C)c3)c(c4c(O1)c(c5c(C(C)C)cc(C(C)C)cc5C(C)C)cc6c4cccc6)c7c3cccc7,organocatalyst,C(C)#N,41.053,-0.33,0.34,786,37.5,15.3,18,6.1,52.6,752.976,15.606,752.976,15.606,MR-C,5/14/2025,791616-63-2,791616-63-2,Chiral organocatalyst,asymmetric catalysis
1745,,,,DM150,150,59,0,0,1,,,0.5,Acetonitrile,20,0.177021216,0.992004301,21,CF,0,FC(F)(c1cc(C(F)(F)F)cc(c(c2)c(O)c(c(c(O)c(c3cc(C(F)(F)F)cc(C(F)(F)F)c3)c4)c5c4cccc5)c6c2cccc6)c1)F,FC(F)(c1cc(C(F)(F)F)cc(c(c2)c(O)c(c(c(O)c(c3cc(C(F)(F)F)cc(C(F)(F)F)c3)c4)c5c4cccc5)c6c2cccc6)c1)F,organocatalyst,C(C)#N,41.053,-0.33,0.34,786,37.5,15.3,18,6.1,52.6,710.514,12.4804,710.514,12.4804,MR-C,5/14/2025,756491-54-0,756491-54-0,Chiral organocatalyst,asymmetric catalysis
1746,,,,DM150,150,59,0,0,1,,,0.5,Acetonitrile,20,0.177021216,0.989609066,21,CF,0,Oc(c([Si](c1ccccc1)(c2ccccc2)c3ccccc3)c4)c(c5c(O)c([Si](c6ccccc6)(c7ccccc7)c8ccccc8)cc9c5cccc9)c%10c4cccc%10,Oc(c([Si](c1ccccc1)(c2ccccc2)c3ccccc3)c4)c(c5c(O)c([Si](c6ccccc6)(c7ccccc7)c8ccccc8)cc9c5cccc9)c%10c4cccc%10,organocatalyst,C(C)#N,41.053,-0.33,0.34,786,37.5,15.3,18,6.1,52.6,803.122,7.826,803.122,7.826,MR-C,5/14/2025,111822-69-6,111822-69-6,Chiral organocatalyst,asymmetric catalysis
1747,,,,DM300,300,59,-37.5,0,0,,,0.5,Acetonitrile,20,0.51909254,0.996965587,21,CF,0,CC(c1ccc(c2cc3c(CCCC3)c(c4c(O5)c(c6ccc(C(C)(C)C)cc6)cc7c4CCCC7)c2OP5(O)=O)cc1)(C)C,CC(c1ccc(c2cc3c(CCCC3)c(c4c(O5)c(c6ccc(C(C)(C)C)cc6)cc7c4CCCC7)c2OP5(O)=O)cc1)(C)C,organocatalyst,C(C)#N,41.053,-0.33,0.34,786,37.5,15.3,18,6.1,52.6,620.77,10.9118,620.77,10.9118,MR-C,5/14/2025,1569807-27-7,1569807-27-7,Photoredox catalyst,visible light mediated free radical reactions
1748,,,,DM300,300,59,-37.5,0,0,,,0.5,Acetonitrile,20,0.51909254,0.996300442,21,CF,0,CN(C)P1Oc2c(C3(CC4)CCc5cccc(O1)c53)c4ccc2,CN(C)P1Oc2c(C3(CC4)CCc5cccc(O1)c53)c4ccc2,ligand,C(C)#N,41.053,-0.33,0.34,786,37.5,15.3,18,6.1,52.6,325.348,4.4248,325.348,4.4248,MR-C,5/14/2025,443965-10-4,443965-10-4,Monophosphoramidite ligand,cross coupling
1749,,,,DM300,300,59,-37.5,0,0,,,0.5,Acetonitrile,20,0.51909254,0.99536983,21,CF,0,Oc(c(c1ccccc1)c2)c(c3c(O)c(c4ccccc4)cc5c3cccc5)c6c2cccc6,Oc(c(c1ccccc1)c2)c(c3c(O)c(c4ccccc4)cc5c3cccc5)c6c2cccc6,organocatalyst,C(C)#N,41.053,-0.33,0.34,786,37.5,15.3,18,6.1,52.6,438.526,8.4052,438.526,8.4052,MR-C,5/14/2025,75684-93-4,75684-93-4,Chiral organocatalyst,asymmetric catalysis
1750,,,,DM300,300,59,-37.5,0,0,,,0.5,Acetonitrile,20,0.51909254,0.99434429,21,CF,0,O=P1(O)Oc(c(c2c(C(C)C)cc(C(C)C)cc2C(C)C)c3)c(c4c(O1)c(c5c(C(C)C)cc(C(C)C)cc5C(C)C)cc6c4cccc6)c7c3cccc7,O=P1(O)Oc(c(c2c(C(C)C)cc(C(C)C)cc2C(C)C)c3)c(c4c(O1)c(c5c(C(C)C)cc(C(C)C)cc5C(C)C)cc6c4cccc6)c7c3cccc7,organocatalyst,C(C)#N,41.053,-0.33,0.34,786,37.5,15.3,18,6.1,52.6,752.976,15.606,752.976,15.606,MR-C,5/14/2025,791616-63-2,791616-63-2,Chiral organocatalyst,asymmetric catalysis
1751,,,,DM300,300,59,-37.5,0,0,,,0.5,Acetonitrile,20,0.51909254,0.994468052,21,CF,0,FC(F)(c1cc(C(F)(F)F)cc(c(c2)c(O)c(c(c(O)c(c3cc(C(F)(F)F)cc(C(F)(F)F)c3)c4)c5c4cccc5)c6c2cccc6)c1)F,FC(F)(c1cc(C(F)(F)F)cc(c(c2)c(O)c(c(c(O)c(c3cc(C(F)(F)F)cc(C(F)(F)F)c3)c4)c5c4cccc5)c6c2cccc6)c1)F,organocatalyst,C(C)#N,41.053,-0.33,0.34,786,37.5,15.3,18,6.1,52.6,710.514,12.4804,710.514,12.4804,MR-C,5/14/2025,756491-54-0,756491-54-0,Chiral organocatalyst,asymmetric catalysis
1752,,,,DM300,300,59,-37.5,0,0,,,0.5,Acetonitrile,20,0.51909254,0.990984941,21,CF,0,Oc(c([Si](c1ccccc1)(c2ccccc2)c3ccccc3)c4)c(c5c(O)c([Si](c6ccccc6)(c7ccccc7)c8ccccc8)cc9c5cccc9)c%10c4cccc%10,Oc(c([Si](c1ccccc1)(c2ccccc2)c3ccccc3)c4)c(c5c(O)c([Si](c6ccccc6)(c7ccccc7)c8ccccc8)cc9c5cccc9)c%10c4cccc%10,organocatalyst,C(C)#N,41.053,-0.33,0.34,786,37.5,15.3,18,6.1,52.6,803.122,7.826,803.122,7.826,MR-C,5/14/2025,111822-69-6,111822-69-6,Chiral organocatalyst,asymmetric catalysis
1753,,,,GMT-oNF-2,300,87,-8,0,0,,,0.5,Acetonitrile,20,0.153480228,0.92826584,21,CF,0,CC(c1ccc(c2cc3c(CCCC3)c(c4c(O5)c(c6ccc(C(C)(C)C)cc6)cc7c4CCCC7)c2OP5(O)=O)cc1)(C)C,CC(c1ccc(c2cc3c(CCCC3)c(c4c(O5)c(c6ccc(C(C)(C)C)cc6)cc7c4CCCC7)c2OP5(O)=O)cc1)(C)C,organocatalyst,C(C)#N,41.053,-0.33,0.34,786,37.5,15.3,18,6.1,52.6,620.77,10.9118,620.77,10.9118,MR-C,5/14/2025,1569807-27-7,1569807-27-7,Photoredox catalyst,visible light mediated free radical reactions
1754,,,,GMT-oNF-2,300,87,-8,0,0,,,0.5,Acetonitrile,20,0.153480228,-0.167446024,21,CF,0,CN(C)P1Oc2c(C3(CC4)CCc5cccc(O1)c53)c4ccc2,CN(C)P1Oc2c(C3(CC4)CCc5cccc(O1)c53)c4ccc2,ligand,C(C)#N,41.053,-0.33,0.34,786,37.5,15.3,18,6.1,52.6,325.348,4.4248,325.348,4.4248,MR-C,5/14/2025,443965-10-4,443965-10-4,Monophosphoramidite ligand,cross coupling
1755,,,,GMT-oNF-2,300,87,-8,0,0,,,0.5,Acetonitrile,20,0.153480228,0.927850553,21,CF,0,Oc(c(c1ccccc1)c2)c(c3c(O)c(c4ccccc4)cc5c3cccc5)c6c2cccc6,Oc(c(c1ccccc1)c2)c(c3c(O)c(c4ccccc4)cc5c3cccc5)c6c2cccc6,organocatalyst,C(C)#N,41.053,-0.33,0.34,786,37.5,15.3,18,6.1,52.6,438.526,8.4052,438.526,8.4052,MR-C,5/14/2025,75684-93-4,75684-93-4,Chiral organocatalyst,asymmetric catalysis
1756,,,,GMT-oNF-2,300,87,-8,0,0,,,0.5,Acetonitrile,20,0.153480228,0.962927906,21,CF,0,O=P1(O)Oc(c(c2c(C(C)C)cc(C(C)C)cc2C(C)C)c3)c(c4c(O1)c(c5c(C(C)C)cc(C(C)C)cc5C(C)C)cc6c4cccc6)c7c3cccc7,O=P1(O)Oc(c(c2c(C(C)C)cc(C(C)C)cc2C(C)C)c3)c(c4c(O1)c(c5c(C(C)C)cc(C(C)C)cc5C(C)C)cc6c4cccc6)c7c3cccc7,organocatalyst,C(C)#N,41.053,-0.33,0.34,786,37.5,15.3,18,6.1,52.6,752.976,15.606,752.976,15.606,MR-C,5/14/2025,791616-63-2,791616-63-2,Chiral organocatalyst,asymmetric catalysis
1757,,,,GMT-oNF-2,300,87,-8,0,0,,,0.5,Acetonitrile,20,0.153480228,0.903259816,21,CF,0,FC(F)(c1cc(C(F)(F)F)cc(c(c2)c(O)c(c(c(O)c(c3cc(C(F)(F)F)cc(C(F)(F)F)c3)c4)c5c4cccc5)c6c2cccc6)c1)F,FC(F)(c1cc(C(F)(F)F)cc(c(c2)c(O)c(c(c(O)c(c3cc(C(F)(F)F)cc(C(F)(F)F)c3)c4)c5c4cccc5)c6c2cccc6)c1)F,organocatalyst,C(C)#N,41.053,-0.33,0.34,786,37.5,15.3,18,6.1,52.6,710.514,12.4804,710.514,12.4804,MR-C,5/14/2025,756491-54-0,756491-54-0,Chiral organocatalyst,asymmetric catalysis
1758,,,,GMT-oNF-2,300,87,-8,0,0,,,0.5,Acetonitrile,20,0.153480228,0.93705844,21,CF,0,Oc(c([Si](c1ccccc1)(c2ccccc2)c3ccccc3)c4)c(c5c(O)c([Si](c6ccccc6)(c7ccccc7)c8ccccc8)cc9c5cccc9)c%10c4cccc%10,Oc(c([Si](c1ccccc1)(c2ccccc2)c3ccccc3)c4)c(c5c(O)c([Si](c6ccccc6)(c7ccccc7)c8ccccc8)cc9c5cccc9)c%10c4cccc%10,organocatalyst,C(C)#N,41.053,-0.33,0.34,786,37.5,15.3,18,6.1,52.6,803.122,7.826,803.122,7.826,MR-C,5/14/2025,111822-69-6,111822-69-6,Chiral organocatalyst,asymmetric catalysis
