Repository: aronbeke/intelli-membrane

# intelli-membrane
Repository for explainable transfer learning in membrane science.

This codebase is to complement the manuscript "Energy-efficient membrane-assisted catalytic systems enabled by explainable transfer learning". The manuscript is currently under peer review.

## Example prediction
An example prediction script can be run with the python model_predict.py command from the command line, which performs rejection prediction for the inputs in example/prediction_input.csv, producing an example/prediction_output.csv file with the predicted rejection values.

The OSN Catalyst Dataset is available in the osncat.csv file.

File: data/osncat.csv (part 20 of 31)
ccc5)c(O[P]7(Oc8c(c9c(O7)cccc9)cccc8)[Rh+]4%10O[C-](C=C(C)O%10)C)c(C(C)(C)C)c1,ligand,Cc1ccccc1,92.141,2.73,0.59,867,2.38,18,1.4,2,106.8,786.798,14.8568,988.813,14.85539,,,,,Phosphine ligand,hydroformylation
5,10.1002/cctc.201601018,2016,ChemCatChem,GMT-oNF-2,300,87,-8,0,0,Xantphos,Rh(Xantphos)acac,0.2,Toluene,30,2,0.95,25,CF,0,CC1(C)c2cccc(P(c3ccccc3)c4ccccc4)c2Oc5c(P(c6ccccc6)c7ccccc7)cccc15,CC(c1c2c([P]3(c4ccccc4)c5ccccc5)ccc1)(c6c(O2)c([P]([Rh+]73O[C-](C=C(C)O7)C)(c8ccccc8)c9ccccc9)ccc6)C,ligand,Cc1ccccc1,92.141,2.73,0.59,867,2.38,18,1.4,2,106.8,578.632,7.6346,780.647,9.03599,,,,,Phosphine ligand,cross coupling
6,10.1002/cctc.201601018,2016,ChemCatChem,GMT-oNF-2,300,87,-8,0,0,Triphenylphosphine,Rh(TPP),0.2,Toluene,30,2,0.66,25,CF,0,c1(P(c2ccccc2)c3ccccc3)ccccc1,CC1=C[C-](C)O[Rh+]([P](c2ccccc2)(c3ccccc3)c4ccccc4)([P](c5ccccc5)(c6ccccc6)c7ccccc7)O1,ligand,Cc1ccccc1,92.141,2.73,0.59,867,2.38,18,1.4,2,106.8,262.292,3.4448,726.599,8.29099,,,,,Phosphine ligand,cross coupling
7,10.1002/ceat.201900110,2019,Chemical Engineering and Technology,DM300,300,59,-37.5,0,0,Magnesium Triflate,Magnesium Triflate,0.5,Ethanol,30,0.09435,0.9802,50,CF,0,[Mg++].[O-]S(=O)(=O)C(F)(F)F.[O-]S(=O)(=O)C(F)(F)F,[Mg++].[O-]S(=O)(=O)C(F)(F)F.[O-]S(=O)(=O)C(F)(F)F,metal_catalyst,C(C)O,46.069,-0.31,1.2,789,24.6,15.8,8.8,19.4,58.5,322.443,-0.278,322.443,-0.278,,,,,"Inorganic salt, Lewis acid","ring opening, enantioselective carbonyl-ene reaction, enantioselective Diels-Alder, enantioselective Strecker-type"
1759,,,,PMPerformance,300,-1,0,1,1,,,0.5,Acetonitrile,20,2.530907666,0.380939655,21,CF,0,CC(c1ccc(c2cc3c(CCCC3)c(c4c(O5)c(c6ccc(C(C)(C)C)cc6)cc7c4CCCC7)c2OP5(O)=O)cc1)(C)C,CC(c1ccc(c2cc3c(CCCC3)c(c4c(O5)c(c6ccc(C(C)(C)C)cc6)cc7c4CCCC7)c2OP5(O)=O)cc1)(C)C,organocatalyst,C(C)#N,41.053,-0.33,0.34,786,37.5,15.3,18,6.1,52.6,620.77,10.9118,620.77,10.9118,MR-C,5/14/2025,1569807-27-7,1569807-27-7,Photoredox catalyst,visible light mediated free radical reactions
1760,,,,PMPerformance,300,-1,0,1,1,,,0.5,Acetonitrile,20,2.530907666,0.010530884,21,CF,0,CN(C)P1Oc2c(C3(CC4)CCc5cccc(O1)c53)c4ccc2,CN(C)P1Oc2c(C3(CC4)CCc5cccc(O1)c53)c4ccc2,ligand,C(C)#N,41.053,-0.33,0.34,786,37.5,15.3,18,6.1,52.6,325.348,4.4248,325.348,4.4248,MR-C,5/14/2025,443965-10-4,443965-10-4,Monophosphoramidite ligand,cross coupling
1761,,,,PMPerformance,300,-1,0,1,1,,,0.5,Acetonitrile,20,2.530907666,0.199982711,21,CF,0,Oc(c(c1ccccc1)c2)c(c3c(O)c(c4ccccc4)cc5c3cccc5)c6c2cccc6,Oc(c(c1ccccc1)c2)c(c3c(O)c(c4ccccc4)cc5c3cccc5)c6c2cccc6,organocatalyst,C(C)#N,41.053,-0.33,0.34,786,37.5,15.3,18,6.1,52.6,438.526,8.4052,438.526,8.4052,MR-C,5/14/2025,75684-93-4,75684-93-4,Chiral organocatalyst,asymmetric catalysis
1762,,,,PMPerformance,300,-1,0,1,1,,,0.5,Acetonitrile,20,2.530907666,0.573790137,21,CF,0,O=P1(O)Oc(c(c2c(C(C)C)cc(C(C)C)cc2C(C)C)c3)c(c4c(O1)c(c5c(C(C)C)cc(C(C)C)cc5C(C)C)cc6c4cccc6)c7c3cccc7,O=P1(O)Oc(c(c2c(C(C)C)cc(C(C)C)cc2C(C)C)c3)c(c4c(O1)c(c5c(C(C)C)cc(C(C)C)cc5C(C)C)cc6c4cccc6)c7c3cccc7,organocatalyst,C(C)#N,41.053,-0.33,0.34,786,37.5,15.3,18,6.1,52.6,752.976,15.606,752.976,15.606,MR-C,5/14/2025,791616-63-2,791616-63-2,Chiral organocatalyst,asymmetric catalysis
1763,,,,PMPerformance,300,-1,0,1,1,,,0.5,Acetonitrile,20,2.530907666,0.387221706,21,CF,0,FC(F)(c1cc(C(F)(F)F)cc(c(c2)c(O)c(c(c(O)c(c3cc(C(F)(F)F)cc(C(F)(F)F)c3)c4)c5c4cccc5)c6c2cccc6)c1)F,FC(F)(c1cc(C(F)(F)F)cc(c(c2)c(O)c(c(c(O)c(c3cc(C(F)(F)F)cc(C(F)(F)F)c3)c4)c5c4cccc5)c6c2cccc6)c1)F,organocatalyst,C(C)#N,41.053,-0.33,0.34,786,37.5,15.3,18,6.1,52.6,710.514,12.4804,710.514,12.4804,MR-C,5/14/2025,756491-54-0,756491-54-0,Chiral organocatalyst,asymmetric catalysis
1764,,,,PMPerformance,300,-1,0,1,1,,,0.5,Acetonitrile,20,2.530907666,0.407507751,21,CF,0,Oc(c([Si](c1ccccc1)(c2ccccc2)c3ccccc3)c4)c(c5c(O)c([Si](c6ccccc6)(c7ccccc7)c8ccccc8)cc9c5cccc9)c%10c4cccc%10,Oc(c([Si](c1ccccc1)(c2ccccc2)c3ccccc3)c4)c(c5c(O)c([Si](c6ccccc6)(c7ccccc7)c8ccccc8)cc9c5cccc9)c%10c4cccc%10,organocatalyst,C(C)#N,41.053,-0.33,0.34,786,37.5,15.3,18,6.1,52.6,803.122,7.826,803.122,7.826,MR-C,5/14/2025,111822-69-6,111822-69-6,Chiral organocatalyst,asymmetric catalysis
1765,,,,GMT-NC,200,-1,0,1,1,,,0.5,Acetonitrile,20,1.819539983,0.196841337,21,CF,0,CC(c1ccc(c2cc3c(CCCC3)c(c4c(O5)c(c6ccc(C(C)(C)C)cc6)cc7c4CCCC7)c2OP5(O)=O)cc1)(C)C,CC(c1ccc(c2cc3c(CCCC3)c(c4c(O5)c(c6ccc(C(C)(C)C)cc6)cc7c4CCCC7)c2OP5(O)=O)cc1)(C)C,organocatalyst,C(C)#N,41.053,-0.33,0.34,786,37.5,15.3,18,6.1,52.6,620.77,10.9118,620.77,10.9118,MR-C,5/14/2025,1569807-27-7,1569807-27-7,Photoredox catalyst,visible light mediated free radical reactions
1766,,,,GMT-NC,200,-1,0,1,1,,,0.5,Acetonitrile,20,1.819539983,-0.012781154,21,CF,0,CN(C)P1Oc2c(C3(CC4)CCc5cccc(O1)c53)c4ccc2,CN(C)P1Oc2c(C3(CC4)CCc5cccc(O1)c53)c4ccc2,ligand,C(C)#N,41.053,-0.33,0.34,786,37.5,15.3,18,6.1,52.6,325.348,4.4248,325.348,4.4248,MR-C,5/14/2025,443965-10-4,443965-10-4,Monophosphoramidite ligand,cross coupling
1767,,,,GMT-NC,200,-1,0,1,1,,,0.5,Acetonitrile,20,1.819539983,0.173252393,21,CF,0,Oc(c(c1ccccc1)c2)c(c3c(O)c(c4ccccc4)cc5c3cccc5)c6c2cccc6,Oc(c(c1ccccc1)c2)c(c3c(O)c(c4ccccc4)cc5c3cccc5)c6c2cccc6,organocatalyst,C(C)#N,41.053,-0.33,0.34,786,37.5,15.3,18,6.1,52.6,438.526,8.4052,438.526,8.4052,MR-C,5/14/2025,75684-93-4,75684-93-4,Chiral organocatalyst,asymmetric catalysis
1768,,,,GMT-NC,200,-1,0,1,1,,,0.5,Acetonitrile,20,1.819539983,0.214949982,21,CF,0,O=P1(O)Oc(c(c2c(C(C)C)cc(C(C)C)cc2C(C)C)c3)c(c4c(O1)c(c5c(C(C)C)cc(C(C)C)cc5C(C)C)cc6c4cccc6)c7c3cccc7,O=P1(O)Oc(c(c2c(C(C)C)cc(C(C)C)cc2C(C)C)c3)c(c4c(O1)c(c5c(C(C)C)cc(C(C)C)cc5C(C)C)cc6c4cccc6)c7c3cccc7,organocatalyst,C(C)#N,41.053,-0.33,0.34,786,37.5,15.3,18,6.1,52.6,752.976,15.606,752.976,15.606,MR-C,5/14/2025,791616-63-2,791616-63-2,Chiral organocatalyst,asymmetric catalysis
1769,,,,GMT-NC,200,-1,0,1,1,,,0.5,Acetonitrile,20,1.819539983,0.152933899,21,CF,0,FC(F)(c1cc(C(F)(F)F)cc(c(c2)c(O)c(c(c(O)c(c3cc(C(F)(F)F)cc(C(F)(F)F)c3)c4)c5c4cccc5)c6c2cccc6)c1)F,FC(F)(c1cc(C(F)(F)F)cc(c(c2)c(O)c(c(c(O)c(c3cc(C(F)(F)F)cc(C(F)(F)F)c3)c4)c5c4cccc5)c6c2cccc6)c1)F,organocatalyst,C(C)#N,41.053,-0.33,0.34,786,37.5,15.3,18,6.1,52.6,710.514,12.4804,710.514,12.4804,MR-C,5/14/2025,756491-54-0,756491-54-0,Chiral organocatalyst,asymmetric catalysis
1770,,,,GMT-NC,200,-1,0,1,1,,,0.5,Acetonitrile,20,1.819539983,0.109777065,21,CF,0,Oc(c([Si](c1ccccc1)(c2ccccc2)c3ccccc3)c4)c(c5c(O)c([Si](c6ccccc6)(c7ccccc7)c8ccccc8)cc9c5cccc9)c%10c4cccc%10,Oc(c([Si](c1ccccc1)(c2ccccc2)c3ccccc3)c4)c(c5c(O)c([Si](c6ccccc6)(c7ccccc7)c8ccccc8)cc9c5cccc9)c%10c4cccc%10,organocatalyst,C(C)#N,41.053,-0.33,0.34,786,37.5,15.3,18,6.1,52.6,803.122,7.826,803.122,7.826,MR-C,5/14/2025,111822-69-6,111822-69-6,Chiral organocatalyst,asymmetric catalysis
1771,,,,SS150101,300,-1,0,1,1,,,0.5,Acetonitrile,20,3.30137418,0.347626463,21,CF,0,CC(c1ccc(c2cc3c(CCCC3)c(c4c(O5)c(c6ccc(C(C)(C)C)cc6)cc7c4CCCC7)c2OP5(O)=O)cc1)(C)C,CC(c1ccc(c2cc3c(CCCC3)c(c4c(O5)c(c6ccc(C(C)(C)C)cc6)cc7c4CCCC7)c2OP5(O)=O)cc1)(C)C,organocatalyst,C(C)#N,41.053,-0.33,0.34,786,37.5,15.3,18,6.1,52.6,620.77,10.9118,620.77,10.9118,MR-C,5/14/2025,1569807-27-7,1569807-27-7,Photoredox catalyst,visible light mediated free radical reactions
1772,,,,SS150101,300,-1,0,1,1,,,0.5,Acetonitrile,20,3.30137418,0.369086548,21,CF,0,CN(C)P1Oc2c(C3(CC4)CCc5cccc(O1)c53)c4ccc2,CN(C)P1Oc2c(C3(CC4)CCc5cccc(O1)c53)c4ccc2,ligand,C(C)#N,41.053,-0.33,0.34,786,37.5,15.3,18,6.1,52.6,325.348,4.4248,325.348,4.4248,MR-C,5/14/2025,443965-10-4,443965-10-4,Monophosphoramidite ligand,cross coupling
1773,,,,SS150101,300,-1,0,1,1,,,0.5,Acetonitrile,20,3.30137418,0.346371093,21,CF,0,Oc(c(c1ccccc1)c2)c(c3c(O)c(c4ccccc4)cc5c3cccc5)c6c2cccc6,Oc(c(c1ccccc1)c2)c(c3c(O)c(c4ccccc4)cc5c3cccc5)c6c2cccc6,organocatalyst,C(C)#N,41.053,-0.33,0.34,786,37.5,15.3,18,6.1,52.6,438.526,8.4052,438.526,8.4052,MR-C,5/14/2025,75684-93-4,75684-93-4,Chiral organocatalyst,asymmetric catalysis
1774,,,,SS150101,300,-1,0,1,1,,,0.5,Acetonitrile,20,3.30137418,0.326741689,21,CF,0,O=P1(O)Oc(c(c2c(C(C)C)cc(C(C)C)cc2C(C)C)c3)c(c4c(O1)c(c5c(C(C)C)cc(C(C)C)cc5C(C)C)cc6c4cccc6)c7c3cccc7,O=P1(O)Oc(c(c2c(C(C)C)cc(C(C)C)cc2C(C)C)c3)c(c4c(O1)c(c5c(C(C)C)cc(C(C)C)cc5C(C)C)cc6c4cccc6)c7c3cccc7,organocatalyst,C(C)#N,41.053,-0.33,0.34,786,37.5,15.3,18,6.1,52.6,752.976,15.606,752.976,15.606,MR-C,5/14/2025,791616-63-2,791616-63-2,Chiral organocatalyst,asymmetric catalysis
1775,,,,SS150101,300,-1,0,1,1,,,0.5,Acetonitrile,20,3.30137418,0.351756135,21,CF,0,FC(F)(c1cc(C(F)(F)F)cc(c(c2)c(O)c(c(c(O)c(c3cc(C(F)(F)F)cc(C(F)(F)F)c3)c4)c5c4cccc5)c6c2cccc6)c1)F,FC(F)(c1cc(C(F)(F)F)cc(c(c2)c(O)c(c(c(O)c(c3cc(C(F)(F)F)cc(C(F)(F)F)c3)c4)c5c4cccc5)c6c2cccc6)c1)F,organocatalyst,C(C)#N,41.053,-0.33,0.34,786,37.5,15.3,18,6.1,52.6,710.514,12.4804,710.514,12.4804,MR-C,5/14/2025,756491-54-0,756491-54-0,Chiral organocatalyst,asymmetric catalysis
1776,,,,SS150101,300,-1,0,1,1,,,0.5,Acetonitrile,20,3.30137418,0.347052164,21,CF,0,Oc(c([Si](c1ccccc1)(c2ccccc2)c3ccccc3)c4)c(c5c(O)c([Si](c6ccccc6)(c7ccccc7)c8ccccc8)cc9c5cccc9)c%10c4cccc%10,Oc(c([Si](c1ccccc1)(c2ccccc2)c3ccccc3)c4)c(c5c(O)c([Si](c6ccccc6)(c7ccccc7)c8ccccc8)cc9c5cccc9)c%10c4cccc%10,organocatalyst,C(C)#N,41.053,-0.33,0.34,786,37.5,15.3,18,6.1,52.6,803.122,7.826,803.122,7.826,MR-C,5/14/2025,111822-69-6,111822-69-6,Chiral organocatalyst,asymmetric catalysis
1777,,,,SS336,500,82,0,0,1,,,0.5,Acetonitrile,20,0.45587198,0.639619052,21,CF,0,CC(c1ccc(c2cc3c(CCCC3)c(c4c(O5)c(c6ccc(C(C)(C)C)cc6)cc7c4CCCC7)c2OP5(O)=O)cc1)(C)C,CC(c1ccc(c2cc3c(CCCC3)c(c4c(O5)c(c6ccc(C(C)(C)C)cc6)cc7c4CCCC7)c2OP5(O)=O)cc1)(C)C,organocatalyst,C(C)#N,41.053,-0.33,0.34,786,37.5,15.3,18,6.1,52.6,620.77,10.9118,620.77,10.9118,MR-C,5/14/2025,1569807-27-7,1569807-27-7,Photoredox catalyst,visible light mediated free radical reactions
1778,,,,SS336,500,82,0,0,1,,,0.5,Acetonitrile,20,0.45587198,0.274787252,21,CF,0,CN(C)P1Oc2c(C3(CC4)CCc5cccc(O1)c53)c4ccc2,CN(C)P1Oc2c(C3(CC4)CCc5cccc(O1)c53)c4ccc2,ligand,C(C)#N,41.053,-0.33,0.34,786,37.5,15.3,18,6.1,52.6,325.348,4.4248,325.348,4.4248,MR-C,5/14/2025,443965-10-4,443965-10-4,Monophosphoramidite ligand,cross coupling
1779,,,,SS336,500,82,0,0,1,,,0.5,Acetonitrile,20,0.45587198,0.60087435,21,CF,0,Oc(c(c1ccccc1)c2)c(c3c(O)c(c4ccccc4)cc5c3cccc5)c6c2cccc6,Oc(c(c1ccccc1)c2)c(c3c(O)c(c4ccccc4)cc5c3cccc5)c6c2cccc6,organocatalyst,C(C)#N,41.053,-0.33,0.34,786,37.5,15.3,18,6.1,52.6,438.526,8.4052,438.526,8.4052,MR-C,5/14/2025,75684-93-4,75684-93-4,Chiral organocatalyst,asymmetric catalysis
1780,,,,SS336,500,82,0,0,1,,,0.5,Acetonitrile,20,0.45587198,0.600885957,21,CF,0,O=P1(O)Oc(c(c2c(C(C)C)cc(C(C)C)cc2C(C)C)c3)c(c4c(O1)c(c5c(C(C)C)cc(C(C)C)cc5C(C)C)cc6c4cccc6)c7c3cccc7,O=P1(O)Oc(c(c2c(C(C)C)cc(C(C)C)cc2C(C)C)c3)c(c4c(O1)c(c5c(C(C)C)cc(C(C)C)cc5C(C)C)cc6c4cccc6)c7c3cccc7,organocatalyst,C(C)#N,41.053,-0.33,0.34,786,37.5,15.3,18,6.1,52.6,752.976,15.606,752.976,15.606,MR-C,5/14/2025,791616-63-2,791616-63-2,Chiral organocatalyst,asymmetric catalysis
1781,,,,SS336,500,82,0,0,1,,,0.5,Acetonitrile,20,0.45587198,0.59293296,21,CF,0,FC(F)(c1cc(C(F)(F)F)cc(c(c2)c(O)c(c(c(O)c(c3cc(C(F)(F)F)cc(C(F)(F)F)c3)c4)c5c4cccc5)c6c2cccc6)c1)F,FC(F)(c1cc(C(F)(F)F)cc(c(c2)c(O)c(c(c(O)c(c3cc(C(F)(F)F)cc(C(F)(F)F)c3)c4)c5c4cccc5)c6c2cccc6)c1)F,organocatalyst,C(C)#N,41.053,-0.33,0.34,786,37.5,15.3,18,6.1,52.6,710.514,12.4804,710.514,12.4804,MR-C,5/14/2025,756491-54-0,756491-54-0,Chiral organocatalyst,asymmetric catalysis
1782,,,,SS336,500,82,0,0,1,,,0.5,Acetonitrile,20,0.45587198,0.600136883,21,CF,0,Oc(c([Si](c1ccccc1)(c2ccccc2)c3ccccc3)c4)c(c5c(O)c([Si](c6ccccc6)(c7ccccc7)c8ccccc8)cc9c5cccc9)c%10c4cccc%10,Oc(c([Si](c1ccccc1)(c2ccccc2)c3ccccc3)c4)c(c5c(O)c([Si](c6ccccc6)(c7ccccc7)c8ccccc8)cc9c5cccc9)c%10c4cccc%10,organocatalyst,C(C)#N,41.053,-0.33,0.34,786,37.5,15.3,18,6.1,52.6,803.122,7.826,803.122,7.826,MR-C,5/14/2025,111822-69-6,111822-69-6,Chiral organocatalyst,asymmetric catalysis
1783,,,,DM150,150,59,0,0,1,,,0.5,Ethanol,20,0.02,0.99553785,21,CF,0,CC(c1ccc(c2cc3c(CCCC3)c(c4c(O5)c(c6ccc(C(C)(C)C)cc6)cc7c4CCCC7)c2OP5(O)=O)cc1)(C)C,CC(c1ccc(c2cc3c(CCCC3)c(c4c(O5)c(c6ccc(C(C)(C)C)cc6)cc7c4CCCC7)c2OP5(O)=O)cc1)(C)C,organocatalyst,C(C)O,46.069,-0.31,1.2,789,24.6,15.8,8.8,19.4,58.5,620.77,10.9118,620.77,10.9118,MR-C,5/14/2025,1569807-27-7,1569807-27-7,Photoredox catalyst,visible light mediated free radical reactions
1784,,,,DM150,150,59,0,0,1,,,0.5,Ethanol,20,0.02,0.98871914,21,CF,0,CN(C)P1Oc2c(C3(CC4)CCc5cccc(O1)c53)c4ccc2,CN(C)P1Oc2c(C3(CC4)CCc5cccc(O1)c53)c4ccc2,ligand,C(C)O,46.069,-0.31,1.2,789,24.6,15.8,8.8,19.4,58.5,325.348,4.4248,325.348,4.4248,MR-C,5/14/2025,443965-10-4,443965-10-4,Monophosphoramidite ligand,cross coupling
1785,,,,DM150,150,59,0,0,1,,,0.5,Ethanol,20,0.02,0.995879927,21,CF,0,Oc(c(c1ccccc1)c2)c(c3c(O)c(c4ccccc4)cc5c3cccc5)c6c2cccc6,Oc(c(c1ccccc1)c2)c(c3c(O)c(c4ccccc4)cc5c3cccc5)c6c2cccc6,organocatalyst,C(C)O,46.069,-0.31,1.2,789,24.6,15.8,8.8,19.4,58.5,438.526,8.4052,438.526,8.4052,MR-C,5/14/2025,75684-93-4,75684-93-4,Chiral organocatalyst,asymmetric catalysis
1786,,,,DM150,150,59,0,0,1,,,0.5,Ethanol,20,0.02,0.994296018,21,CF,0,O=P1(O)Oc(c(c2c(C(C)C)cc(C(C)C)cc2C(C)C)c3)c(c4c(O1)c(c5c(C(C)C)cc(C(C)C)cc5C(C)C)cc6c4cccc6)c7c3cccc7,O=P1(O)Oc(c(c2c(C(C)C)cc(C(C)C)cc2C(C)C)c3)c(c4c(O1)c(c5c(C(C)C)cc(C(C)C)cc5C(C)C)cc6c4cccc6)c7c3cccc7,organocatalyst,C(C)O,46.069,-0.31,1.2,789,24.6,15.8,8.8,19.4,58.5,752.976,15.606,752.976,15.606,MR-C,5/14/2025,791616-63-2,791616-63-2,Chiral organocatalyst,asymmetric catalysis
1787,,,,DM150,150,59,0,0,1,,,0.5,Ethanol,20,0.02,0.995207805,21,CF,0,FC(F)(c1cc(C(F)(F)F)cc(c(c2)c(O)c(c(c(O)c(c3cc(C(F)(F)F)cc(C(F)(F)F)c3)c4)c5c4cccc5)c6c2cccc6)c1)F,FC(F)(c1cc(C(F)(F)F)cc(c(c2)c(O)c(c(c(O)c(c3cc(C(F)(F)F)cc(C(F)(F)F)c3)c4)c5c4cccc5)c6c2cccc6)c1)F,organocatalyst,C(C)O,46.069,-0.31,1.2,789,24.6,15.8,8.8,19.4,58.5,710.514,12.4804,710.514,12.4804,MR-C,5/14/2025,756491-54-0,756491-54-0,Chiral organocatalyst,asymmetric catalysis
1788,,,,DM150,150,59,0,0,1,,,0.5,Ethanol,20,0.02,0.990846981,21,CF,0,Oc(c([Si](c1ccccc1)(c2ccccc2)c3ccccc3)c4)c(c5c(O)c([Si](c6ccccc6)(c7ccccc7)c8ccccc8)cc9c5cccc9)c%10c4cccc%10,Oc(c([Si](c1ccccc1)(c2ccccc2)c3ccccc3)c4)c(c5c(O)c([Si](c6ccccc6)(c7ccccc7)c8ccccc8)cc9c5cccc9)c%10c4cccc%10,organocatalyst,C(C)O,46.069,-0.31,1.2,789,24.6,15.8,8.8,19.4,58.5,803.122,7.826,803.122,7.826,MR-C,5/14/2025,111822-69-6,111822-69-6,Chiral organocatalyst,asymmetric catalysis
1789,,,,DM300,300,59,-37.5,0,0,,,0.5,Ethanol,20,0.078074137,0.9958002,21,CF,0,CC(c1ccc(c2cc3c(CCCC3)c(c4c(O5)c(c6ccc(C(C)(C)C)cc6)cc7c4CCCC7)c2OP5(O)=O)cc1)(C)C,CC(c1ccc(c2cc3c(CCCC3)c(c4c(O5)c(c6ccc(C(C)(C)C)cc6)cc7c4CCCC7)c2OP5(O)=O)cc1)(C)C,organocatalyst,C(C)O,46.069,-0.31,1.2,789,24.6,15.8,8.8,19.4,58.5,620.77,10.9118,620.77,10.9118,MR-C,5/14/2025,1569807-27-7,1569807-27-7,Photoredox catalyst,visible light mediated free radical reactions
1790,,,,DM300,300,59,-37.5,0,0,,,0.5,Ethanol,20,0.078074137,0.995981975,21,CF,0,CN(C)P1Oc2c(C3(CC4)CCc5cccc(O1)c53)c4ccc2,CN(C)P1Oc2c(C3(CC4)CCc5cccc(O1)c53)c4ccc2,ligand,C(C)O,46.069,-0.31,1.2,789,24.6,15.8,8.8,19.4,58.5,325.348,4.4248,325.348,4.4248,MR-C,5/14/2025,443965-10-4,443965-10-4,Monophosphoramidite ligand,cross coupling
1791,,,,DM300,300,59,-37.5,0,0,,,0.5,Ethanol,20,0.078074137,0.995160849,21,CF,0,Oc(c(c1ccccc1)c2)c(c3c(O)c(c4ccccc4)cc5c3cccc5)c6c2cccc6,Oc(c(c1ccccc1)c2)c(c3c(O)c(c4ccccc4)cc5c3cccc5)c6c2cccc6,organocatalyst,C(C)O,46.069,-0.31,1.2,789,24.6,15.8,8.8,19.4,58.5,438.526,8.4052,438.526,8.4052,MR-C,5/14/2025,75684-93-4,75684-93-4,Chiral organocatalyst,asymmetric catalysis
1792,,,,DM300,300,59,-37.5,0,0,,,0.5,Ethanol,20,0.078074137,0.994380989,21,CF,0,O=P1(O)Oc(c(c2c(C(C)C)cc(C(C)C)cc2C(C)C)c3)c(c4c(O1)c(c5c(C(C)C)cc(C(C)C)cc5C(C)C)cc6c4cccc6)c7c3cccc7,O=P1(O)Oc(c(c2c(C(C)C)cc(C(C)C)cc2C(C)C)c3)c(c4c(O1)c(c5c(C(C)C)cc(C(C)C)cc5C(C)C)cc6c4cccc6)c7c3cccc7,organocatalyst,C(C)O,46.069,-0.31,1.2,789,24.6,15.8,8.8,19.4,58.5,752.976,15.606,752.976,15.606,MR-C,5/14/2025,791616-63-2,791616-63-2,Chiral organocatalyst,asymmetric catalysis
1793,,,,DM300,300,59,-37.5,0,0,,,0.5,Ethanol,20,0.078074137,0.995301341,21,CF,0,FC(F)(c1cc(C(F)(F)F)cc(c(c2)c(O)c(c(c(O)c(c3cc(C(F)(F)F)cc(C(F)(F)F)c3)c4)c5c4cccc5)c6c2cccc6)c1)F,FC(F)(c1cc(C(F)(F)F)cc(c(c2)c(O)c(c(c(O)c(c3cc(C(F)(F)F)cc(C(F)(F)F)c3)c4)c5c4cccc5)c6c2cccc6)c1)F,organocatalyst,C(C)O,46.069,-0.31,1.2,789,24.6,15.8,8.8,19.4,58.5,710.514,12.4804,710.514,12.4804,MR-C,5/14/2025,756491-54-0,756491-54-0,Chiral organocatalyst,asymmetric catalysis
1794,,,,DM300,300,59,-37.5,0,0,,,0.5,Ethanol,20,0.078074137,0.990507404,21,CF,0,Oc(c([Si](c1ccccc1)(c2ccccc2)c3ccccc3)c4)c(c5c(O)c([Si](c6ccccc6)(c7ccccc7)c8ccccc8)cc9c5cccc9)c%10c4cccc%10,Oc(c([Si](c1ccccc1)(c2ccccc2)c3ccccc3)c4)c(c5c(O)c([Si](c6ccccc6)(c7ccccc7)c8ccccc8)cc9c5cccc9)c%10c4cccc%10,organocatalyst,C(C)O,46.069,-0.31,1.2,789,24.6,15.8,8.8,19.4,58.5,803.122,7.826,803.122,7.826,MR-C,5/14/2025,111822-69-6,111822-69-6,Chiral organocatalyst,asymmetric catalysis
1795,,,,GMT-oNF-2,300,87,-8,0,0,,,0.5,Ethanol,20,0.195522762,0.640444254,21,CF,0,CC(c1ccc(c2cc3c(CCCC3)c(c4c(O5)c(c6ccc(C(C)(C)C)cc6)cc7c4CCCC7)c2OP5(O)=O)cc1)(C)C,CC(c1ccc(c2cc3c(CCCC3)c(c4c(O5)c(c6ccc(C(C)(C)C)cc6)cc7c4CCCC7)c2OP5(O)=O)cc1)(C)C,organocatalyst,C(C)O,46.069,-0.31,1.2,789,24.6,15.8,8.8,19.4,58.5,620.77,10.9118,620.77,10.9118,MR-C,5/14/2025,1569807-27-7,1569807-27-7,Photoredox catalyst,visible light mediated free radical reactions
1796,,,,GMT-oNF-2,300,87,-8,0,0,,,0.5,Ethanol,20,0.195522762,-0.061654087,21,CF,0,CN(C)P1Oc2c(C3(CC4)CCc5cccc(O1)c53)c4ccc2,CN(C)P1Oc2c(C3(CC4)CCc5cccc(O1)c53)c4ccc2,ligand,C(C)O,46.069,-0.31,1.2,789,24.6,15.8,8.8,19.4,58.5,325.348,4.4248,325.348,4.4248,MR-C,5/14/2025,443965-10-4,443965-10-4,Monophosphoramidite ligand,cross coupling
1797,,,,GMT-oNF-2,300,87,-8,0,0,,,0.5,Ethanol,20,0.195522762,0.215245855,21,CF,0,Oc(c(c1ccccc1)c2)c(c3c(O)c(c4ccccc4)cc5c3cccc5)c6c2cccc6,Oc(c(c1ccccc1)c2)c(c3c(O)c(c4ccccc4)cc5c3cccc5)c6c2cccc6,organocatalyst,C(C)O,46.069,-0.31,1.2,789,24.6,15.8,8.8,19.4,58.5,438.526,8.4052,438.526,8.4052,MR-C,5/14/2025,75684-93-4,75684-93-4,Chiral organocatalyst,asymmetric catalysis
1798,,,,GMT-oNF-2,300,87,-8,0,0,,,0.5,Ethanol,20,0.195522762,0.55688326,21,CF,0,O=P1(O)Oc(c(c2c(C(C)C)cc(C(C)C)cc2C(C)C)c3)c(c4c(O1)c(c5c(C(C)C)cc(C(C)C)cc5C(C)C)cc6c4cccc6)c7c3cccc7,O=P1(O)Oc(c(c2c(C(C)C)cc(C(C)C)cc2C(C)C)c3)c(c4c(O1)c(c5c(C(C)C)cc(C(C)C)cc5C(C)C)cc6c4cccc6)c7c3cccc7,organocatalyst,C(C)O,46.069,-0.31,1.2,789,24.6,15.8,8.8,19.4,58.5,752.976,15.606,752.976,15.606,MR-C,5/14/2025,791616-63-2,791616-63-2,Chiral organocatalyst,asymmetric catalysis
1799,,,,GMT-oNF-2,300,87,-8,0,0,,,0.5,Ethanol,20,0.195522762,0.32415342,21,CF,0,FC(F)(c1cc(C(F)(F)F)cc(c(c2)c(O)c(c(c(O)c(c3cc(C(F)(F)F)cc(C(F)(F)F)c3)c4)c5c4cccc5)c6c2cccc6)c1)F,FC(F)(c1cc(C(F)(F)F)cc(c(c2)c(O)c(c(c(O)c(c3cc(C(F)(F)F)cc(C(F)(F)F)c3)c4)c5c4cccc5)c6c2cccc6)c1)F,organocatalyst,C(C)O,46.069,-0.31,1.2,789,24.6,15.8,8.8,19.4,58.5,710.514,12.4804,710.514,12.4804,MR-C,5/14/2025,756491-54-0,756491-54-0,Chiral organocatalyst,asymmetric catalysis
1800,,,,GMT-oNF-2,300,87,-8,0,0,,,0.5,Ethanol,20,0.195522762,0.243671903,21,CF,0,Oc(c([Si](c1ccccc1)(c2ccccc2)c3ccccc3)c4)c(c5c(O)c([Si](c6ccccc6)(c7ccccc7)c8ccccc8)cc9c5cccc9)c%10c4cccc%10,Oc(c([Si](c1ccccc1)(c2ccccc2)c3ccccc3)c4)c(c5c(O)c([Si](c6ccccc6)(c7ccccc7)c8ccccc8)cc9c5cccc9)c%10c4cccc%10,organocatalyst,C(C)O,46.069,-0.31,1.2,789,24.6,15.8,8.8,19.4,58.5,803.122,7.826,803.122,7.826,MR-C,5/14/2025,111822-69-6,111822-69-6,Chiral organocatalyst,asymmetric catalysis
1801,,,,PMPerformance,300,-1,0,1,1,,,0.5,Ethanol,20,0.538615965,0.222969236,21,CF,0,CC(c1ccc(c2cc3c(CCCC3)c(c4c(O5)c(c6ccc(C(C)(C)C)cc6)cc7c4CCCC7)c2OP5(O)=O)cc1)(C)C,CC(c1ccc(c2cc3c(CCCC3)c(c4c(O5)c(c6ccc(C(C)(C)C)cc6)cc7c4CCCC7)c2OP5(O)=O)cc1)(C)C,organocatalyst,C(C)O,46.069,-0.31,1.2,789,24.6,15.8,8.8,19.4,58.5,620.77,10.9118,620.77,10.9118,MR-C,5/14/2025,1569807-27-7,1569807-27-7,Photoredox catalyst,visible light mediated free radical reactions
1802,,,,PMPerformance,300,-1,0,1,1,,,0.5,Ethanol,20,0.538615965,0.054369736,21,CF,0,CN(C)P1Oc2c(C3(CC4)CCc5cccc(O1)c53)c4ccc2,CN(C)P1Oc2c(C3(CC4)CCc5cccc(O1)c53)c4ccc2,ligand,C(C)O,46.069,-0.31,1.2,789,24.6,15.8,8.8,19.4,58.5,325.348,4.4248,325.348,4.4248,MR-C,5/14/2025,443965-10-4,443965-10-4,Monophosphoramidite ligand,cross coupling
1803,,,,PMPerformance,300,-1,0,1,1,,,0.5,Ethanol,20,0.538615965,-0.029851428,21,CF,0,Oc(c(c1ccccc1)c2)c(c3c(O)c(c4ccccc4)cc5c3cccc5)c6c2cccc6,Oc(c(c1ccccc1)c2)c(c3c(O)c(c4ccccc4)cc5c3cccc5)c6c2cccc6,organocatalyst,C(C)O,46.069,-0.31,1.2,789,24.6,15.8,8.8,19.4,58.5,438.526,8.4052,438.526,8.4052,MR-C,5/14/2025,75684-93-4,75684-93-4,Chiral organocatalyst,asymmetric catalysis
1804,,,,PMPerformance,300,-1,0,1,1,,,0.5,Ethanol,20,0.538615965,0.185846168,21,CF,0,O=P1(O)Oc(c(c2c(C(C)C)cc(C(C)C)cc2C(C)C)c3)c(c4c(O1)c(c5c(C(C)C)cc(C(C)C)cc5C(C)C)cc6c4cccc6)c7c3cccc7,O=P1(O)Oc(c(c2c(C(C)C)cc(C(C)C)cc2C(C)C)c3)c(c4c(O1)c(c5c(C(C)C)cc(C(C)C)cc5C(C)C)cc6c4cccc6)c7c3cccc7,organocatalyst,C(C)O,46.069,-0.31,1.2,789,24.6,15.8,8.8,19.4,58.5,752.976,15.606,752.976,15.606,MR-C,5/14/2025,791616-63-2,791616-63-2,Chiral organocatalyst,asymmetric catalysis
1805,,,,PMPerformance,300,-1,0,1,1,,,0.5,Ethanol,20,0.538615965,0.005227974,21,CF,0,FC(F)(c1cc(C(F)(F)F)cc(c(c2)c(O)c(c(c(O)c(c3cc(C(F)(F)F)cc(C(F)(F)F)c3)c4)c5c4cccc5)c6c2cccc6)c1)F,FC(F)(c1cc(C(F)(F)F)cc(c(c2)c(O)c(c(c(O)c(c3cc(C(F)(F)F)cc(C(F)(F)F)c3)c4)c5c4cccc5)c6c2cccc6)c1)F,organocatalyst,C(C)O,46.069,-0.31,1.2,789,24.6,15.8,8.8,19.4,58.5,710.514,12.4804,710.514,12.4804,MR-C,5/14/2025,756491-54-0,756491-54-0,Chiral organocatalyst,asymmetric catalysis
1806,,,,PMPerformance,300,-1,0,1,1,,,0.5,Ethanol,20,0.538615965,-0.024035363,21,CF,0,Oc(c([Si](c1ccccc1)(c2ccccc2)c3ccccc3)c4)c(c5c(O)c([Si](c6ccccc6)(c7ccccc7)c8ccccc8)cc9c5cccc9)c%10c4cccc%10,Oc(c([Si](c1ccccc1)(c2ccccc2)c3ccccc3)c4)c(c5c(O)c([Si](c6ccccc6)(c7ccccc7)c8ccccc8)cc9c5cccc9)c%10c4cccc%10,organocatalyst,C(C)O,46.069,-0.31,1.2,789,24.6,15.8,8.8,19.4,58.5,803.122,7.826,803.122,7.826,MR-C,5/14/2025,111822-69-6,111822-69-6,Chiral organocatalyst,asymmetric catalysis
1807,,,,GMT-NC,200,-1,0,1,1,,,0.5,Ethanol,20,0.854564774,-0.079891967,21,CF,0,CC(c1ccc(c2cc3c(CCCC3)c(c4c(O5)c(c6ccc(C(C)(C)C)cc6)cc7c4CCCC7)c2OP5(O)=O)cc1)(C)C,CC(c1ccc(c2cc3c(CCCC3)c(c4c(O5)c(c6ccc(C(C)(C)C)cc6)cc7c4CCCC7)c2OP5(O)=O)cc1)(C)C,organocatalyst,C(C)O,46.069,-0.31,1.2,789,24.6,15.8,8.8,19.4,58.5,620.77,10.9118,620.77,10.9118,MR-C,5/14/2025,1569807-27-7,1569807-27-7,Photoredox catalyst,visible light mediated free radical reactions
1808,,,,GMT-NC,200,-1,0,1,1,,,0.5,Ethanol,20,0.854564774,0.067062552,21,CF,0,CN(C)P1Oc2c(C3(CC4)CCc5cccc(O1)c53)c4ccc2,CN(C)P1Oc2c(C3(CC4)CCc5cccc(O1)c53)c4ccc2,ligand,C(C)O,46.069,-0.31,1.2,789,24.6,15.8,8.8,19.4,58.5,325.348,4.4248,325.348,4.4248,MR-C,5/14/2025,443965-10-4,443965-10-4,Monophosphoramidite ligand,cross coupling
1809,,,,GMT-NC,200,-1,0,1,1,,,0.5,Ethanol,20,0.854564774,-0.037554403,21,CF,0,Oc(c(c1ccccc1)c2)c(c3c(O)c(c4ccccc4)cc5c3cccc5)c6c2cccc6,Oc(c(c1ccccc1)c2)c(c3c(O)c(c4ccccc4)cc5c3cccc5)c6c2cccc6,organocatalyst,C(C)O,46.069,-0.31,1.2,789,24.6,15.8,8.8,19.4,58.5,438.526,8.4052,438.526,8.4052,MR-C,5/14/2025,75684-93-4,75684-93-4,Chiral organocatalyst,asymmetric catalysis
1810,,,,GMT-NC,200,-1,0,1,1,,,0.5,Ethanol,20,0.854564774,-0.088795184,21,CF,0,O=P1(O)Oc(c(c2c(C(C)C)cc(C(C)C)cc2C(C)C)c3)c(c4c(O1)c(c5c(C(C)C)cc(C(C)C)cc5C(C)C)cc6c4cccc6)c7c3cccc7,O=P1(O)Oc(c(c2c(C(C)C)cc(C(C)C)cc2C(C)C)c3)c(c4c(O1)c(c5c(C(C)C)cc(C(C)C)cc5C(C)C)cc6c4cccc6)c7c3cccc7,organocatalyst,C(C)O,46.069,-0.31,1.2,789,24.6,15.8,8.8,19.4,58.5,752.976,15.606,752.976,15.606,MR-C,5/14/2025,791616-63-2,791616-63-2,Chiral organocatalyst,asymmetric catalysis
1811,,,,GMT-NC,200,-1,0,1,1,,,0.5,Ethanol,20,0.854564774,-0.061001937,21,CF,0,FC(F)(c1cc(C(F)(F)F)cc(c(c2)c(O)c(c(c(O)c(c3cc(C(F)(F)F)cc(C(F)(F)F)c3)c4)c5c4cccc5)c6c2cccc6)c1)F,FC(F)(c1cc(C(F)(F)F)cc(c(c2)c(O)c(c(c(O)c(c3cc(C(F)(F)F)cc(C(F)(F)F)c3)c4)c5c4cccc5)c6c2cccc6)c1)F,organocatalyst,C(C)O,46.069,-0.31,1.2,789,24.6,15.8,8.8,19.4,58.5,710.514,12.4804,710.514,12.4804,MR-C,5/14/2025,756491-54-0,756491-54-0,Chiral organocatalyst,asymmetric catalysis
1812,,,,GMT-NC,200,-1,0,1,1,,,0.5,Ethanol,20,0.854564774,-0.079269586,21,CF,0,Oc(c([Si](c1ccccc1)(c2ccccc2)c3ccccc3)c4)c(c5c(O)c([Si](c6ccccc6)(c7ccccc7)c8ccccc8)cc9c5cccc9)c%10c4cccc%10,Oc(c([Si](c1ccccc1)(c2ccccc2)c3ccccc3)c4)c(c5c(O)c([Si](c6ccccc6)(c7ccccc7)c8ccccc8)cc9c5cccc9)c%10c4cccc%10,organocatalyst,C(C)O,46.069,-0.31,1.2,789,24.6,15.8,8.8,19.4,58.5,803.122,7.826,803.122,7.826,MR-C,5/14/2025,111822-69-6,111822-69-6,Chiral organocatalyst,asymmetric catalysis
1813,,,,SS150101,300,-1,0,1,1,,,0.5,Ethanol,20,1.482130186,0.758298805,21,CF,0,CC(c1ccc(c2cc3c(CCCC3)c(c4c(O5)c(c6ccc(C(C)(C)C)cc6)cc7c4CCCC7)c2OP5(O)=O)cc1)(C)C,CC(c1ccc(c2cc3c(CCCC3)c(c4c(O5)c(c6ccc(C(C)(C)C)cc6)cc7c4CCCC7)c2OP5(O)=O)cc1)(C)C,organocatalyst,C(C)O,46.069,-0.31,1.2,789,24.6,15.8,8.8,19.4,58.5,620.77,10.9118,620.77,10.9118,MR-C,5/14/2025,1569807-27-7,1569807-27-7,Photoredox catalyst,visible light mediated free radical reactions
1814,,,,SS150101,300,-1,0,1,1,,,0.5,Ethanol,20,1.482130186,0.557595048,21,CF,0,CN(C)P1Oc2c(C3(CC4)CCc5cccc(O1)c53)c4ccc2,CN(C)P1Oc2c(C3(CC4)CCc5cccc(O1)c53)c4ccc2,ligand,C(C)O,46.069,-0.31,1.2,789,24.6,15.8,8.8,19.4,58.5,325.348,4.4248,325.348,4.4248,MR-C,5/14/2025,443965-10-4,443965-10-4,Monophosphoramidite ligand,cross coupling
1815,,,,SS150101,300,-1,0,1,1,,,0.5,Ethanol,20,1.482130186,0.692006611,21,CF,0,Oc(c(c1ccccc1)c2)c(c3c(O)c(c4ccccc4)cc5c3cccc5)c6c2cccc6,Oc(c(c1ccccc1)c2)c(c3c(O)c(c4ccccc4)cc5c3cccc5)c6c2cccc6,organocatalyst,C(C)O,46.069,-0.31,1.2,789,24.6,15.8,8.8,19.4,58.5,438.526,8.4052,438.526,8.4052,MR-C,5/14/2025,75684-93-4,75684-93-4,Chiral organocatalyst,asymmetric catalysis
1816,,,,SS150101,300,-1,0,1,1,,,0.5,Ethanol,20,1.482130186,0.757797485,21,CF,0,O=P1(O)Oc(c(c2c(C(C)C)cc(C(C)C)cc2C(C)C)c3)c(c4c(O1)c(c5c(C(C)C)cc(C(C)C)cc5C(C)C)cc6c4cccc6)c7c3cccc7,O=P1(O)Oc(c(c2c(C(C)C)cc(C(C)C)cc2C(C)C)c3)c(c4c(O1)c(c5c(C(C)C)cc(C(C)C)cc5C(C)C)cc6c4cccc6)c7c3cccc7,organocatalyst,C(C)O,46.069,-0.31,1.2,789,24.6,15.8,8.8,19.4,58.5,752.976,15.606,752.976,15.606,MR-C,5/14/2025,791616-63-2,791616-63-2,Chiral organocatalyst,asymmetric catalysis
1817,,,,SS150101,300,-1,0,1,1,,,0.5,Ethanol,20,1.482130186,0.779408349,21,CF,0,FC(F)(c1cc(C(F)(F)F)cc(c(c2)c(O)c(c(c(O)c(c3cc(C(F)(F)F)cc(C(F)(F)F)c3)c4)c5c4cccc5)c6c2cccc6)c1)F,FC(F)(c1cc(C(F)(F)F)cc(c(c2)c(O)c(c(c(O)c(c3cc(C(F)(F)F)cc(C(F)(F)F)c3)c4)c5c4cccc5)c6c2cccc6)c1)F,organocatalyst,C(C)O,46.069,-0.31,1.2,789,24.6,15.8,8.8,19.4,58.5,710.514,12.4804,710.514,12.4804,MR-C,5/14/2025,756491-54-0,756491-54-0,Chiral organocatalyst,asymmetric catalysis
1818,,,,SS150101,300,-1,0,1,1,,,0.5,Ethanol,20,1.482130186,0.875375506,21,CF,0,Oc(c([Si](c1ccccc1)(c2ccccc2)c3ccccc3)c4)c(c5c(O)c([Si](c6ccccc6)(c7ccccc7)c8ccccc8)cc9c5cccc9)c%10c4cccc%10,Oc(c([Si](c1ccccc1)(c2ccccc2)c3ccccc3)c4)c(c5c(O)c([Si](c6ccccc6)(c7ccccc7)c8ccccc8)cc9c5cccc9)c%10c4cccc%10,organocatalyst,C(C)O,46.069,-0.31,1.2,789,24.6,15.8,8.8,19.4,58.5,803.122,7.826,803.122,7.826,MR-C,5/14/2025,111822-69-6,111822-69-6,Chiral organocatalyst,asymmetric catalysis
1819,,,,SS336,500,82,0,0,1,,,0.5,Ethanol,20,0.320534523,0.303162829,21,CF,0,CC(c1ccc(c2cc3c(CCCC3)c(c4c(O5)c(c6ccc(C(C)(C)C)cc6)cc7c4CCCC7)c2OP5(O)=O)cc1)(C)C,CC(c1ccc(c2cc3c(CCCC3)c(c4c(O5)c(c6ccc(C(C)(C)C)cc6)cc7c4CCCC7)c2OP5(O)=O)cc1)(C)C,organocatalyst,C(C)O,46.069,-0.31,1.2,789,24.6,15.8,8.8,19.4,58.5,620.77,10.9118,620.77,10.9118,MR-C,5/14/2025,1569807-27-7,1569807-27-7,Photoredox catalyst,visible light mediated free radical reactions
1820,,,,SS336,500,82,0,0,1,,,0.5,Ethanol,20,0.320534523,0.179420668,21,CF,0,CN(C)P1Oc2c(C3(CC4)CCc5cccc(O1)c53)c4ccc2,CN(C)P1Oc2c(C3(CC4)CCc5cccc(O1)c53)c4ccc2,ligand,C(C)O,46.069,-0.31,1.2,789,24.6,15.8,8.8,19.4,58.5,325.348,4.4248,325.348,4.4248,MR-C,5/14/2025,443965-10-4,443965-10-4,Monophosphoramidite ligand,cross coupling
1821,,,,SS336,500,82,0,0,1,,,0.5,Ethanol,20,0.320534523,0.161739084,21,CF,0,Oc(c(c1ccccc1)c2)c(c3c(O)c(c4ccccc4)cc5c3cccc5)c6c2cccc6,Oc(c(c1ccccc1)c2)c(c3c(O)c(c4ccccc4)cc5c3cccc5)c6c2cccc6,organocatalyst,C(C)O,46.069,-0.31,1.2,789,24.6,15.8,8.8,19.4,58.5,438.526,8.4052,438.526,8.4052,MR-C,5/14/2025,75684-93-4,75684-93-4,Chiral organocatalyst,asymmetric catalysis
1822,,,,SS336,500,82,0,0,1,,,0.5,Ethanol,20,0.320534523,0.290689375,21,CF,0,O=P1(O)Oc(c(c2c(C(C)C)cc(C(C)C)cc2C(C)C)c3)c(c4c(O1)c(c5c(C(C)C)cc(C(C)C)cc5C(C)C)cc6c4cccc6)c7c3cccc7,O=P1(O)Oc(c(c2c(C(C)C)cc(C(C)C)cc2C(C)C)c3)c(c4c(O1)c(c5c(C(C)C)cc(C(C)C)cc5C(C)C)cc6c4cccc6)c7c3cccc7,organocatalyst,C(C)O,46.069,-0.31,1.2,789,24.6,15.8,8.8,19.4,58.5,752.976,15.606,752.976,15.606,MR-C,5/14/2025,791616-63-2,791616-63-2,Chiral organocatalyst,asymmetric catalysis
1823,,,,SS336,500,82,0,0,1,,,0.5,Ethanol,20,0.320534523,0.222430538,21,CF,0,FC(F)(c1cc(C(F)(F)F)cc(c(c2)c(O)c(c(c(O)c(c3cc(C(F)(F)F)cc(C(F)(F)F)c3)c4)c5c4cccc5)c6c2cccc6)c1)F,FC(F)(c1cc(C(F)(F)F)cc(c(c2)c(O)c(c(c(O)c(c3cc(C(F)(F)F)cc(C(F)(F)F)c3)c4)c5c4cccc5)c6c2cccc6)c1)F,organocatalyst,C(C)O,46.069,-0.31,1.2,789,24.6,15.8,8.8,19.4,58.5,710.514,12.4804,710.514,12.4804,MR-C,5/14/2025,756491-54-0,756491-54-0,Chiral organocatalyst,asymmetric catalysis
1824,,,,SS336,500,82,0,0,1,,,0.5,Ethanol,20,0.320534523,0.173381988,21,CF,0,Oc(c([Si](c1ccccc1)(c2ccccc2)c3ccccc3)c4)c(c5c(O)c([Si](c6ccccc6)(c7ccccc7)c8ccccc8)cc9c5cccc9)c%10c4cccc%10,Oc(c([Si](c1ccccc1)(c2ccccc2)c3ccccc3)c4)c(c5c(O)c([Si](c6ccccc6)(c7ccccc7)c8ccccc8)cc9c5cccc9)c%10c4cccc%10,organocatalyst,C(C)O,46.069,-0.31,1.2,789,24.6,15.8,8.8,19.4,58.5,803.122,7.826,803.122,7.826,MR-C,5/14/2025,111822-69-6,111822-69-6,Chiral organocatalyst,asymmetric catalysis
1825,,,,DM150,150,59,0,0,1,,,0.5,Acetonitrile,20,0.177021216,0.988580399,21,CF,0,O=c(c(NCc1ccccc1)c2NC[C@H]3N(CCC3)C(OC(C)(C)C)=O)c2=O,O=c(c(NCc1ccccc1)c2NC[C@H]3N(CCC3)C(OC(C)(C)C)=O)c2=O,organocatalyst,C(C)#N,41.053,-0.33,0.34,786,37.5,15.3,18,6.1,52.6,385.464,2.7061,385.464,2.7061,KJA,5/6/2025,DGY225,DGY225,Organocatalyst,"asymmetric catalysis, asymmetric dihydroxylation, asymmetric aminohydroxylation"
1826,,,,DM150,150,59,0,0,1,,,0.5,Acetonitrile,20,0.177021216,0.98467905,21,CF,0,O=c(c(OC)c1Nc2cc(C(F)(F)F)cc(C(F)(F)F)c2)c1=O,O=c(c(OC)c1Nc2cc(C(F)(F)F)cc(C(F)(F)F)c2)c1=O,organocatalyst,C(C)#N,41.053,-0.33,0.34,786,37.5,15.3,18,6.1,52.6,339.191,3.0724,339.191,3.0724,KJA,5/6/2025,NAS19,NAS19,Organocatalyst,"asymmetric catalysis, asymmetric dihydroxylation, asymmetric aminohydroxylation"
1827,,,,DM150,150,59,0,0,1,,,0.5,Acetonitrile,20,0.177021216,0.991094915,21,CF,0,O=c(c(N[C@@H](c(ccn1)c2c1ccc(OC)c2)[C@H]3N4CCC(C3)C(C#C)C4)c5Nc6cc(C(F)(F)F)cc(C(F)(F)F)c6)c5=O,O=c(c(N[C@@H](c(ccn1)c2c1ccc(OC)c2)[C@H]3N4CCC(C3)C(C#C)C4)c5Nc6cc(C(F)(F)F)cc(C(F)(F)F)c6)c5=O,organocatalyst,C(C)#N,41.053,-0.33,0.34,786,37.5,15.3,18,6.1,52.6,628.573,6.1174,628.573,6.1174,KJA,5/6/2025,FZS45,FZS45,Organocatalyst,"asymmetric catalysis, asymmetric dihydroxylation, asymmetric aminohydroxylation"
1828,,,,DM300,300,59,-37.5,0,0,,,0.5,Acetonitrile,20,0.51909254,0.99038402,21,CF,0,O=c(c(NCc1ccccc1)c2NC[C@H]3N(CCC3)C(OC(C)(C)C)=O)c2=O,O=c(c(NCc1ccccc1)c2NC[C@H]3N(CCC3)C(OC(C)(C)C)=O)c2=O,organocatalyst,C(C)#N,41.053,-0.33,0.34,786,37.5,15.3,18,6.1,52.6,385.464,2.7061,385.464,2.7061,KJA,5/6/2025,DGY225,DGY225,Organocatalyst,"asymmetric catalysis, asymmetric dihydroxylation, asymmetric aminohydroxylation"
1829,,,,DM300,300,59,-37.5,0,0,,,0.5,Acetonitrile,20,0.51909254,0.990063201,21,CF,0,O=c(c(OC)c1Nc2cc(C(F)(F)F)cc(C(F)(F)F)c2)c1=O,O=c(c(OC)c1Nc2cc(C(F)(F)F)cc(C(F)(F)F)c2)c1=O,organocatalyst,C(C)#N,41.053,-0.33,0.34,786,37.5,15.3,18,6.1,52.6,339.191,3.0724,339.191,3.0724,KJA,5/6/2025,NAS19,NAS19,Organocatalyst,"asymmetric catalysis, asymmetric dihydroxylation, asymmetric aminohydroxylation"
1830,,,,DM300,300,59,-37.5,0,0,,,0.5,Acetonitrile,20,0.51909254,0.992942643,21,CF,0,O=c(c(N[C@@H](c(ccn1)c2c1ccc(OC)c2)[C@H]3N4CCC(C3)C(C#C)C4)c5Nc6cc(C(F)(F)F)cc(C(F)(F)F)c6)c5=O,O=c(c(N[C@@H](c(ccn1)c2c1ccc(OC)c2)[C@H]3N4CCC(C3)C(C#C)C4)c5Nc6cc(C(F)(F)F)cc(C(F)(F)F)c6)c5=O,organocatalyst,C(C)#N,41.053,-0.33,0.34,786,37.5,15.3,18,6.1,52.6,628.573,6.1174,628.573,6.1174,KJA,5/6/2025,FZS45,FZS45,Organocatalyst,"asymmetric catalysis, asymmetric dihydroxylation, asymmetric aminohydroxylation"
1831,,,,GMT-oNF-2,300,87,-8,0,0,,,0.5,Acetonitrile,20,0.153480228,0.929754667,21,CF,0,O=c(c(NCc1ccccc1)c2NC[C@H]3N(CCC3)C(OC(C)(C)C)=O)c2=O,O=c(c(NCc1ccccc1)c2NC[C@H]3N(CCC3)C(OC(C)(C)C)=O)c2=O,organocatalyst,C(C)#N,41.053,-0.33,0.34,786,37.5,15.3,18,6.1,52.6,385.464,2.7061,385.464,2.7061,KJA,5/6/2025,DGY225,DGY225,Organocatalyst,"asymmetric catalysis, asymmetric dihydroxylation, asymmetric aminohydroxylation"
1832,,,,GMT-oNF-2,300,87,-8,0,0,,,0.5,Acetonitrile,20,0.153480228,0.849986935,21,CF,0,O=c(c(OC)c1Nc2cc(C(F)(F)F)cc(C(F)(F)F)c2)c1=O,O=c(c(OC)c1Nc2cc(C(F)(F)F)cc(C(F)(F)F)c2)c1=O,organocatalyst,C(C)#N,41.053,-0.33,0.34,786,37.5,15.3,18,6.1,52.6,339.191,3.0724,339.191,3.0724,KJA,5/6/2025,NAS19,NAS19,Organocatalyst,"asymmetric catalysis, asymmetric dihydroxylation, asymmetric aminohydroxylation"
1833,,,,GMT-oNF-2,300,87,-8,0,0,,,0.5,Acetonitrile,20,0.153480228,0.972407464,21,CF,0,O=c(c(N[C@@H](c(ccn1)c2c1ccc(OC)c2)[C@H]3N4CCC(C3)C(C#C)C4)c5Nc6cc(C(F)(F)F)cc(C(F)(F)F)c6)c5=O,O=c(c(N[C@@H](c(ccn1)c2c1ccc(OC)c2)[C@H]3N4CCC(C3)C(C#C)C4)c5Nc6cc(C(F)(F)F)cc(C(F)(F)F)c6)c5=O,organocatalyst,C(C)#N,41.053,-0.33,0.34,786,37.5,15.3,18,6.1,52.6,628.573,6.1174,628.573,6.1174,KJA,5/6/2025,FZS45,FZS45,Organocatalyst,"asymmetric catalysis, asymmetric dihydroxylation, asymmetric aminohydroxylation"
1834,,,,PMPerformance,300,-1,0,1,1,,,0.5,Acetonitrile,20,2.530907666,0.271689134,21,CF,0,O=c(c(NCc1ccccc1)c2NC[C@H]3N(CCC3)C(OC(C)(C)C)=O)c2=O,O=c(c(NCc1ccccc1)c2NC[C@H]3N(CCC3)C(OC(C)(C)C)=O)c2=O,organocatalyst,C(C)#N,41.053,-0.33,0.34,786,37.5,15.3,18,6.1,52.6,385.464,2.7061,385.464,2.7061,KJA,5/6/2025,DGY225,DGY225,Organocatalyst,"asymmetric catalysis, asymmetric dihydroxylation, asymmetric aminohydroxylation"
1835,,,,PMPerformance,300,-1,0,1,1,,,0.5,Acetonitrile,20,2.530907666,0.26570538,21,CF,0,O=c(c(OC)c1Nc2cc(C(F)(F)F)cc(C(F)(F)F)c2)c1=O,O=c(c(OC)c1Nc2cc(C(F)(F)F)cc(C(F)(F)F)c2)c1=O,organocatalyst,C(C)#N,41.053,-0.33,0.34,786,37.5,15.3,18,6.1,52.6,339.191,3.0724,339.191,3.0724,KJA,5/6/2025,NAS19,NAS19,Organocatalyst,"asymmetric catalysis, asymmetric dihydroxylation, asymmetric aminohydroxylation"
1836,,,,PMPerformance,300,-1,0,1,1,,,0.5,Acetonitrile,20,2.530907666,0.680270447,21,CF,0,O=c(c(N[C@@H](c(ccn1)c2c1ccc(OC)c2)[C@H]3N4CCC(C3)C(C#C)C4)c5Nc6cc(C(F)(F)F)cc(C(F)(F)F)c6)c5=O,O=c(c(N[C@@H](c(ccn1)c2c1ccc(OC)c2)[C@H]3N4CCC(C3)C(C#C)C4)c5Nc6cc(C(F)(F)F)cc(C(F)(F)F)c6)c5=O,organocatalyst,C(C)#N,41.053,-0.33,0.34,786,37.5,15.3,18,6.1,52.6,628.573,6.1174,628.573,6.1174,KJA,5/6/2025,FZS45,FZS45,Organocatalyst,"asymmetric catalysis, asymmetric dihydroxylation, asymmetric aminohydroxylation"
1837,,,,GMT-NC,200,-1,0,1,1,,,0.5,Acetonitrile,20,1.819539983,0.216015396,21,CF,0,O=c(c(NCc1ccccc1)c2NC[C@H]3N(CCC3)C(OC(C)(C)C)=O)c2=O,O=c(c(NCc1ccccc1)c2NC[C@H]3N(CCC3)C(OC(C)(C)C)=O)c2=O,organocatalyst,C(C)#N,41.053,-0.33,0.34,786,37.5,15.3,18,6.1,52.6,385.464,2.7061,385.464,2.7061,KJA,5/6/2025,DGY225,DGY225,Organocatalyst,"asymmetric catalysis, asymmetric dihydroxylation, asymmetric aminohydroxylation"
1838,,,,GMT-NC,200,-1,0,1,1,,,0.5,Acetonitrile,20,1.819539983,0.270833251,21,CF,0,O=c(c(OC)c1Nc2cc(C(F)(F)F)cc(C(F)(F)F)c2)c1=O,O=c(c(OC)c1Nc2cc(C(F)(F)F)cc(C(F)(F)F)c2)c1=O,organocatalyst,C(C)#N,41.053,-0.33,0.34,786,37.5,15.3,18,6.1,52.6,339.191,3.0724,339.191,3.0724,KJA,5/6/2025,NAS19,NAS19,Organocatalyst,"asymmetric catalysis, asymmetric dihydroxylation, asymmetric aminohydroxylation"
1839,,,,GMT-NC,200,-1,0,1,1,,,0.5,Acetonitrile,20,1.819539983,0.315074159,21,CF,0,O=c(c(N[C@@H](c(ccn1)c2c1ccc(OC)c2)[C@H]3N4CCC(C3)C(C#C)C4)c5Nc6cc(C(F)(F)F)cc(C(F)(F)F)c6)c5=O,O=c(c(N[C@@H](c(ccn1)c2c1ccc(OC)c2)[C@H]3N4CCC(C3)C(C#C)C4)c5Nc6cc(C(F)(F)F)cc(C(F)(F)F)c6)c5=O,organocatalyst,C(C)#N,41.053,-0.33,0.34,786,37.5,15.3,18,6.1,52.6,628.573,6.1174,628.573,6.1174,KJA,5/6/2025,FZS45,FZS45,Organocatalyst,"asymmetric catalysis, asymmetric dihydroxylation, asymmetric aminohydroxylation"
1840,,,,SS150101,300,-1,0,1,1,,,0.5,Acetonitrile,20,3.30137418,0.138539269,21,CF,0,O=c(c(NCc1ccccc1)c2NC[C@H]3N(CCC3)C(OC(C)(C)C)=O)c2=O,O=c(c(NCc1ccccc1)c2NC[C@H]3N(CCC3)C(OC(C)(C)C)=O)c2=O,organocatalyst,C(C)#N,41.053,-0.33,0.34,786,37.5,15.3,18,6.1,52.6,385.464,2.7061,385.464,2.7061,KJA,5/6/2025,DGY225,DGY225,Organocatalyst,"asymmetric catalysis, asymmetric dihydroxylation, asymmetric aminohydroxylation"
1841,,,,SS150101,300,-1,0,1,1,,,0.5,Acetonitrile,20,3.30137418,0.218786965,21,CF,0,O=c(c(OC)c1Nc2cc(C(F)(F)F)cc(C(F)(F)F)c2)c1=O,O=c(c(OC)c1Nc2cc(C(F)(F)F)cc(C(F)(F)F)c2)c1=O,organocatalyst,C(C)#N,41.053,-0.33,0.34,786,37.5,15.3,18,6.1,52.6,339.191,3.0724,339.191,3.0724,KJA,5/6/2025,NAS19,NAS19,Organocatalyst,"asymmetric catalysis, asymmetric dihydroxylation, asymmetric aminohydroxylation"
1842,,,,SS150101,300,-1,0,1,1,,,0.5,Acetonitrile,20,3.30137418,0.089421718,21,CF,0,O=c(c(N[C@@H](c(ccn1)c2c1ccc(OC)c2)[C@H]3N4CCC(C3)C(C#C)C4)c5Nc6cc(C(F)(F)F)cc(C(F)(F)F)c6)c5=O,O=c(c(N[C@@H](c(ccn1)c2c1ccc(OC)c2)[C@H]3N4CCC(C3)C(C#C)C4)c5Nc6cc(C(F)(F)F)cc(C(F)(F)F)c6)c5=O,organocatalyst,C(C)#N,41.053,-0.33,0.34,786,37.5,15.3,18,6.1,52.6,628.573,6.1174,628.573,6.1174,KJA,5/6/2025,FZS45,FZS45,Organocatalyst,"asymmetric catalysis, asymmetric dihydroxylation, asymmetric aminohydroxylation"
1843,,,,SS336,500,82,0,0,1,,,0.5,Acetonitrile,20,0.45587198,0.434840734,21,CF,0,O=c(c(NCc1ccccc1)c2NC[C@H]3N(CCC3)C(OC(C)(C)C)=O)c2=O,O=c(c(NCc1ccccc1)c2NC[C@H]3N(CCC3)C(OC(C)(C)C)=O)c2=O,organocatalyst,C(C)#N,41.053,-0.33,0.34,786,37.5,15.3,18,6.1,52.6,385.464,2.7061,385.464,2.7061,KJA,5/6/2025,DGY225,DGY225,Organocatalyst,"asymmetric catalysis, asymmetric dihydroxylation, asymmetric aminohydroxylation"
1844,,,,SS336,500,82,0,0,1,,,0.5,Acetonitrile,20,0.45587198,0.45553941,21,CF,0,O=c(c(OC)c1Nc2cc(C(F)(F)F)cc(C(F)(F)F)c2)c1=O,O=c(c(OC)c1Nc2cc(C(F)(F)F)cc(C(F)(F)F)c2)c1=O,organocatalyst,C(C)#N,41.053,-0.33,0.34,786,37.5,15.3,18,6.1,52.6,339.191,3.0724,339.191,3.0724,KJA,5/6/2025,NAS19,NAS19,Organocatalyst,"asymmetric catalysis, asymmetric dihydroxylation, asymmetric aminohydroxylation"
1845,,,,SS336,500,82,0,0,1,,,0.5,Acetonitrile,20,0.45587198,0.413106346,21,CF,0,O=c(c(N[C@@H](c(ccn1)c2c1ccc(OC)c2)[C@H]3N4CCC(C3)C(C#C)C4)c5Nc6cc(C(F)(F)F)cc(C(F)(F)F)c6)c5=O,O=c(c(N[C@@H](c(ccn1)c2c1ccc(OC)c2)[C@H]3N4CCC(C3)C(C#C)C4)c5Nc6cc(C(F)(F)F)cc(C(F)(F)F)c6)c5=O,organocatalyst,C(C)#N,41.053,-0.33,0.34,786,37.5,15.3,18,6.1,52.6,628.573,6.1174,628.573,6.1174,KJA,5/6/2025,FZS45,FZS45,Organocatalyst,"asymmetric catalysis, asymmetric dihydroxylation, asymmetric aminohydroxylation"
1846,,,,DM150,150,59,0,0,1,,,0.5,Ethanol,20,0.02,0.993189303,21,CF,0,O=c(c(NCc1ccccc1)c2NC[C@H]3N(CCC3)C(OC(C)(C)C)=O)c2=O,O=c(c(NCc1ccccc1)c2NC[C@H]3N(CCC3)C(OC(C)(C)C)=O)c2=O,organocatalyst,C(C)O,46.069,-0.31,1.2,789,24.6,15.8,8.8,19.4,58.5,385.464,2.7061,385.464,2.7061,KJA,5/19/2025,DGY225,DGY225,Organocatalyst,"asymmetric catalysis, asymmetric dihydroxylation, asymmetric aminohydroxylation"
1847,,,,DM150,150,59,0,0,1,,,0.5,Ethanol,20,0.02,0.987465461,21,CF,0,O=c(c(OC)c1Nc2cc(C(F)(F)F)cc(C(F)(F)F)c2)c1=O,O=c(c(OC)c1Nc2cc(C(F)(F)F)cc(C(F)(F)F)c2)c1=O,organocatalyst,C(C)O,46.069,-0.31,1.2,789,24.6,15.8,8.8,19.4,58.5,339.191,3.0724,339.191,3.0724,KJA,5/19/2025,NAS19,NAS19,Organocatalyst,"asymmetric catalysis, asymmetric dihydroxylation, asymmetric aminohydroxylation"
1848,,,,DM150,150,59,0,0,1,,,0.5,Ethanol,20,0.02,0.9941881,21,CF,0,O=c(c(N[C@@H](c(ccn1)c2c1ccc(OC)c2)[C@H]3N4CCC(C3)C(C#C)C4)c5Nc6cc(C(F)(F)F)cc(C(F)(F)F)c6)c5=O,O=c(c(N[C@@H](c(ccn1)c2c1ccc(OC)c2)[C@H]3N4CCC(C3)C(C#C)C4)c5Nc6cc(C(F)(F)F)cc(C(F)(F)F)c6)c5=O,organocatalyst,C(C)O,46.069,-0.31,1.2,789,24.6,15.8,8.8,19.4,58.5,628.573,6.1174,628.573,6.1174,KJA,5/19/2025,FZS45,FZS45,Organocatalyst,"asymmetric catalysis, asymmetric dihydroxylation, asymmetric aminohydroxylation"
1849,,,,DM300,300,59,-37.5,0,0,,,0.5,Ethanol,20,0.078074137,0.995684369,21,CF,0,O=c(c(NCc1ccccc1)c2NC[C@H]3N(CCC3)C(OC(C)(C)C)=O)c2=O,O=c(c(NCc1ccccc1)c2NC[C@H]3N(CCC3)C(OC(C)(C)C)=O)c2=O,organocatalyst,C(C)O,46.069,-0.31,1.2,789,24.6,15.8,8.8,19.4,58.5,385.464,2.7061,385.464,2.7061,KJA,5/19/2025,DGY225,DGY225,Organocatalyst,"asymmetric catalysis, asymmetric dihydroxylation, asymmetric aminohydroxylation"
1850,,,,DM300,300,59,-37.5,0,0,,,0.5,Ethanol,20,0.078074137,0.98983583,21,CF,0,O=c(c(OC)c1Nc2cc(C(F)(F)F)cc(C(F)(F)F)c2)c1=O,O=c(c(OC)c1Nc2cc(C(F)(F)F)cc(C(F)(F)F)c2)c1=O,organocatalyst,C(C)O,46.069,-0.31,1.2,789,24.6,15.8,8.8,19.4,58.5,339.191,3.0724,339.191,3.0724,KJA,5/19/2025,NAS19,NAS19,Organocatalyst,"asymmetric catalysis, asymmetric dihydroxylation, asymmetric aminohydroxylation"
1851,,,,DM300,300,59,-37.5,0,0,,,0.5,Ethanol,20,0.078074137,0.997125986,21,CF,0,O=c(c(N[C@@H](c(ccn1)c2c1ccc(OC)c2)[C@H]3N4CCC(C3)C(C#C)C4)c5Nc6cc(C(F)(F)F)cc(C(F)(F)F)c6)c5=O,O=c(c(N[C@@H](c(ccn1)c2c1ccc(OC)c2)[C@H]3N4CCC(C3)C(C#C)C4)c5Nc6cc(C(F)(F)F)cc(C(F)(F)F)c6)c5=O,organocatalyst,C(C)O,46.069,-0.31,1.2,789,24.6,15.8,8.8,19.4,58.5,628.573,6.1174,628.573,6.1174,KJA,5/19/2025,FZS45,FZS45,Organocatalyst,"asymmetric catalysis, asymmetric dihydroxylation, asymmetric aminohydroxylation"
