Repository: aronbeke/intelli-membrane

# intelli-membrane
Repository for explainable transfer learning in membrane science.

This codebase is to complement the manuscript "Energy-efficient membrane-assisted catalytic systems enabled by explainable transfer learning". The manuscript is currently under peer review.

## Example prediction
An example prediction script can be run with the python model_predict.py command from the command line, which performs rejection prediction for the inputs in example/prediction_input.csv, producing an example/prediction_output.csv file with the predicted rejection values.

The OSN Catalyst Dataset is available in the osncat.csv file.

File: data/osncat.csv (part 21 of 31)
ccc5)c(O[P]7(Oc8c(c9c(O7)cccc9)cccc8)[Rh+]4%10O[C-](C=C(C)O%10)C)c(C(C)(C)C)c1,ligand,Cc1ccccc1,92.141,2.73,0.59,867,2.38,18,1.4,2,106.8,786.798,14.8568,988.813,14.85539,,,,,Phosphine ligand,hydroformylation
5,10.1002/cctc.201601018,2016,ChemCatChem,GMT-oNF-2,300,87,-8,0,0,Xantphos,Rh(Xantphos)acac,0.2,Toluene,30,2,0.95,25,CF,0,CC1(C)c2cccc(P(c3ccccc3)c4ccccc4)c2Oc5c(P(c6ccccc6)c7ccccc7)cccc15,CC(c1c2c([P]3(c4ccccc4)c5ccccc5)ccc1)(c6c(O2)c([P]([Rh+]73O[C-](C=C(C)O7)C)(c8ccccc8)c9ccccc9)ccc6)C,ligand,Cc1ccccc1,92.141,2.73,0.59,867,2.38,18,1.4,2,106.8,578.632,7.6346,780.647,9.03599,,,,,Phosphine ligand,cross coupling
6,10.1002/cctc.201601018,2016,ChemCatChem,GMT-oNF-2,300,87,-8,0,0,Triphenylphosphine,Rh(TPP),0.2,Toluene,30,2,0.66,25,CF,0,c1(P(c2ccccc2)c3ccccc3)ccccc1,CC1=C[C-](C)O[Rh+]([P](c2ccccc2)(c3ccccc3)c4ccccc4)([P](c5ccccc5)(c6ccccc6)c7ccccc7)O1,ligand,Cc1ccccc1,92.141,2.73,0.59,867,2.38,18,1.4,2,106.8,262.292,3.4448,726.599,8.29099,,,,,Phosphine ligand,cross coupling
7,10.1002/ceat.201900110,2019,Chemical Engineering and Technology,DM300,300,59,-37.5,0,0,Magnesium Triflate,Magnesium Triflate,0.5,Ethanol,30,0.09435,0.9802,50,CF,0,[Mg++].[O-]S(=O)(=O)C(F)(F)F.[O-]S(=O)(=O)C(F)(F)F,[Mg++].[O-]S(=O)(=O)C(F)(F)F.[O-]S(=O)(=O)C(F)(F)F,metal_catalyst,C(C)O,46.069,-0.31,1.2,789,24.6,15.8,8.8,19.4,58.5,322.443,-0.278,322.443,-0.278,,,,,"Inorganic salt, Lewis acid","ring opening, enantioselective carbonyl-ene reaction, enantioselective Diels-Alder, enantioselective Strecker-type"
1852,,,,GMT-oNF-2,300,87,-8,0,0,,,0.5,Ethanol,20,0.195522762,0.589122226,21,CF,0,O=c(c(NCc1ccccc1)c2NC[C@H]3N(CCC3)C(OC(C)(C)C)=O)c2=O,O=c(c(NCc1ccccc1)c2NC[C@H]3N(CCC3)C(OC(C)(C)C)=O)c2=O,organocatalyst,C(C)O,46.069,-0.31,1.2,789,24.6,15.8,8.8,19.4,58.5,385.464,2.7061,385.464,2.7061,KJA,5/19/2025,DGY225,DGY225,Organocatalyst,"asymmetric catalysis, asymmetric dihydroxylation, asymmetric aminohydroxylation"
1853,,,,GMT-oNF-2,300,87,-8,0,0,,,0.5,Ethanol,20,0.195522762,0.210364956,21,CF,0,O=c(c(OC)c1Nc2cc(C(F)(F)F)cc(C(F)(F)F)c2)c1=O,O=c(c(OC)c1Nc2cc(C(F)(F)F)cc(C(F)(F)F)c2)c1=O,organocatalyst,C(C)O,46.069,-0.31,1.2,789,24.6,15.8,8.8,19.4,58.5,339.191,3.0724,339.191,3.0724,KJA,5/19/2025,NAS19,NAS19,Organocatalyst,"asymmetric catalysis, asymmetric dihydroxylation, asymmetric aminohydroxylation"
1854,,,,GMT-oNF-2,300,87,-8,0,0,,,0.5,Ethanol,20,0.195522762,0.67498658,21,CF,0,O=c(c(N[C@@H](c(ccn1)c2c1ccc(OC)c2)[C@H]3N4CCC(C3)C(C#C)C4)c5Nc6cc(C(F)(F)F)cc(C(F)(F)F)c6)c5=O,O=c(c(N[C@@H](c(ccn1)c2c1ccc(OC)c2)[C@H]3N4CCC(C3)C(C#C)C4)c5Nc6cc(C(F)(F)F)cc(C(F)(F)F)c6)c5=O,organocatalyst,C(C)O,46.069,-0.31,1.2,789,24.6,15.8,8.8,19.4,58.5,628.573,6.1174,628.573,6.1174,KJA,5/19/2025,FZS45,FZS45,Organocatalyst,"asymmetric catalysis, asymmetric dihydroxylation, asymmetric aminohydroxylation"
1855,,,,PMPerformance,300,-1,0,1,1,,,0.5,Ethanol,20,0.538615965,0.093469357,21,CF,0,O=c(c(NCc1ccccc1)c2NC[C@H]3N(CCC3)C(OC(C)(C)C)=O)c2=O,O=c(c(NCc1ccccc1)c2NC[C@H]3N(CCC3)C(OC(C)(C)C)=O)c2=O,organocatalyst,C(C)O,46.069,-0.31,1.2,789,24.6,15.8,8.8,19.4,58.5,385.464,2.7061,385.464,2.7061,KJA,5/19/2025,DGY225,DGY225,Organocatalyst,"asymmetric catalysis, asymmetric dihydroxylation, asymmetric aminohydroxylation"
1856,,,,PMPerformance,300,-1,0,1,1,,,0.5,Ethanol,20,0.538615965,0.010636393,21,CF,0,O=c(c(OC)c1Nc2cc(C(F)(F)F)cc(C(F)(F)F)c2)c1=O,O=c(c(OC)c1Nc2cc(C(F)(F)F)cc(C(F)(F)F)c2)c1=O,organocatalyst,C(C)O,46.069,-0.31,1.2,789,24.6,15.8,8.8,19.4,58.5,339.191,3.0724,339.191,3.0724,KJA,5/19/2025,NAS19,NAS19,Organocatalyst,"asymmetric catalysis, asymmetric dihydroxylation, asymmetric aminohydroxylation"
1857,,,,PMPerformance,300,-1,0,1,1,,,0.5,Ethanol,20,0.538615965,0.20270359,21,CF,0,O=c(c(N[C@@H](c(ccn1)c2c1ccc(OC)c2)[C@H]3N4CCC(C3)C(C#C)C4)c5Nc6cc(C(F)(F)F)cc(C(F)(F)F)c6)c5=O,O=c(c(N[C@@H](c(ccn1)c2c1ccc(OC)c2)[C@H]3N4CCC(C3)C(C#C)C4)c5Nc6cc(C(F)(F)F)cc(C(F)(F)F)c6)c5=O,organocatalyst,C(C)O,46.069,-0.31,1.2,789,24.6,15.8,8.8,19.4,58.5,628.573,6.1174,628.573,6.1174,KJA,5/19/2025,FZS45,FZS45,Organocatalyst,"asymmetric catalysis, asymmetric dihydroxylation, asymmetric aminohydroxylation"
1858,,,,GMT-NC,200,-1,0,1,1,,,0.5,Ethanol,20,0.854564774,0.01891066,21,CF,0,O=c(c(NCc1ccccc1)c2NC[C@H]3N(CCC3)C(OC(C)(C)C)=O)c2=O,O=c(c(NCc1ccccc1)c2NC[C@H]3N(CCC3)C(OC(C)(C)C)=O)c2=O,organocatalyst,C(C)O,46.069,-0.31,1.2,789,24.6,15.8,8.8,19.4,58.5,385.464,2.7061,385.464,2.7061,KJA,5/19/2025,DGY225,DGY225,Organocatalyst,"asymmetric catalysis, asymmetric dihydroxylation, asymmetric aminohydroxylation"
1859,,,,GMT-NC,200,-1,0,1,1,,,0.5,Ethanol,20,0.854564774,-0.000908653,21,CF,0,O=c(c(OC)c1Nc2cc(C(F)(F)F)cc(C(F)(F)F)c2)c1=O,O=c(c(OC)c1Nc2cc(C(F)(F)F)cc(C(F)(F)F)c2)c1=O,organocatalyst,C(C)O,46.069,-0.31,1.2,789,24.6,15.8,8.8,19.4,58.5,339.191,3.0724,339.191,3.0724,KJA,5/19/2025,NAS19,NAS19,Organocatalyst,"asymmetric catalysis, asymmetric dihydroxylation, asymmetric aminohydroxylation"
1860,,,,GMT-NC,200,-1,0,1,1,,,0.5,Ethanol,20,0.854564774,0.004172485,21,CF,0,O=c(c(N[C@@H](c(ccn1)c2c1ccc(OC)c2)[C@H]3N4CCC(C3)C(C#C)C4)c5Nc6cc(C(F)(F)F)cc(C(F)(F)F)c6)c5=O,O=c(c(N[C@@H](c(ccn1)c2c1ccc(OC)c2)[C@H]3N4CCC(C3)C(C#C)C4)c5Nc6cc(C(F)(F)F)cc(C(F)(F)F)c6)c5=O,organocatalyst,C(C)O,46.069,-0.31,1.2,789,24.6,15.8,8.8,19.4,58.5,628.573,6.1174,628.573,6.1174,KJA,5/19/2025,FZS45,FZS45,Organocatalyst,"asymmetric catalysis, asymmetric dihydroxylation, asymmetric aminohydroxylation"
1861,,,,SS150101,300,-1,0,1,1,,,0.5,Ethanol,20,1.482130186,0.769391139,21,CF,0,O=c(c(NCc1ccccc1)c2NC[C@H]3N(CCC3)C(OC(C)(C)C)=O)c2=O,O=c(c(NCc1ccccc1)c2NC[C@H]3N(CCC3)C(OC(C)(C)C)=O)c2=O,organocatalyst,C(C)O,46.069,-0.31,1.2,789,24.6,15.8,8.8,19.4,58.5,385.464,2.7061,385.464,2.7061,KJA,5/19/2025,DGY225,DGY225,Organocatalyst,"asymmetric catalysis, asymmetric dihydroxylation, asymmetric aminohydroxylation"
1862,,,,SS150101,300,-1,0,1,1,,,0.5,Ethanol,20,1.482130186,0.787399297,21,CF,0,O=c(c(OC)c1Nc2cc(C(F)(F)F)cc(C(F)(F)F)c2)c1=O,O=c(c(OC)c1Nc2cc(C(F)(F)F)cc(C(F)(F)F)c2)c1=O,organocatalyst,C(C)O,46.069,-0.31,1.2,789,24.6,15.8,8.8,19.4,58.5,339.191,3.0724,339.191,3.0724,KJA,5/19/2025,NAS19,NAS19,Organocatalyst,"asymmetric catalysis, asymmetric dihydroxylation, asymmetric aminohydroxylation"
1863,,,,SS150101,300,-1,0,1,1,,,0.5,Ethanol,20,1.482130186,0.803071457,21,CF,0,O=c(c(N[C@@H](c(ccn1)c2c1ccc(OC)c2)[C@H]3N4CCC(C3)C(C#C)C4)c5Nc6cc(C(F)(F)F)cc(C(F)(F)F)c6)c5=O,O=c(c(N[C@@H](c(ccn1)c2c1ccc(OC)c2)[C@H]3N4CCC(C3)C(C#C)C4)c5Nc6cc(C(F)(F)F)cc(C(F)(F)F)c6)c5=O,organocatalyst,C(C)O,46.069,-0.31,1.2,789,24.6,15.8,8.8,19.4,58.5,628.573,6.1174,628.573,6.1174,KJA,5/19/2025,FZS45,FZS45,Organocatalyst,"asymmetric catalysis, asymmetric dihydroxylation, asymmetric aminohydroxylation"
1864,,,,SS336,500,82,0,0,1,,,0.5,Ethanol,20,0.320534523,0.379920911,21,CF,0,O=c(c(NCc1ccccc1)c2NC[C@H]3N(CCC3)C(OC(C)(C)C)=O)c2=O,O=c(c(NCc1ccccc1)c2NC[C@H]3N(CCC3)C(OC(C)(C)C)=O)c2=O,organocatalyst,C(C)O,46.069,-0.31,1.2,789,24.6,15.8,8.8,19.4,58.5,385.464,2.7061,385.464,2.7061,KJA,5/19/2025,DGY225,DGY225,Organocatalyst,"asymmetric catalysis, asymmetric dihydroxylation, asymmetric aminohydroxylation"
1865,,,,SS336,500,82,0,0,1,,,0.5,Ethanol,20,0.320534523,0.232128129,21,CF,0,O=c(c(OC)c1Nc2cc(C(F)(F)F)cc(C(F)(F)F)c2)c1=O,O=c(c(OC)c1Nc2cc(C(F)(F)F)cc(C(F)(F)F)c2)c1=O,organocatalyst,C(C)O,46.069,-0.31,1.2,789,24.6,15.8,8.8,19.4,58.5,339.191,3.0724,339.191,3.0724,KJA,5/19/2025,NAS19,NAS19,Organocatalyst,"asymmetric catalysis, asymmetric dihydroxylation, asymmetric aminohydroxylation"
1866,,,,SS336,500,82,0,0,1,,,0.5,Ethanol,20,0.320534523,0.426230408,21,CF,0,O=c(c(N[C@@H](c(ccn1)c2c1ccc(OC)c2)[C@H]3N4CCC(C3)C(C#C)C4)c5Nc6cc(C(F)(F)F)cc(C(F)(F)F)c6)c5=O,O=c(c(N[C@@H](c(ccn1)c2c1ccc(OC)c2)[C@H]3N4CCC(C3)C(C#C)C4)c5Nc6cc(C(F)(F)F)cc(C(F)(F)F)c6)c5=O,organocatalyst,C(C)O,46.069,-0.31,1.2,789,24.6,15.8,8.8,19.4,58.5,628.573,6.1174,628.573,6.1174,KJA,5/19/2025,FZS45,FZS45,Organocatalyst,"asymmetric catalysis, asymmetric dihydroxylation, asymmetric aminohydroxylation"
1867,,,,DM150,150,59,0,0,1,,,0.5,Acetonitrile,20,0.177021216,0.888497024,21,CF,0,CCC1C2C[C@@H]([C@@H](NC(NCc3ccccc3)=S)c(ccn4)c5c4ccc(OC)c5)N(CC2)C1,CCC1C2C[C@@H]([C@@H](NC(NCc3ccccc3)=S)c(ccn4)c5c4ccc(OC)c5)N(CC2)C1,organocatalyst,C(C)#N,41.053,-0.33,0.34,786,37.5,15.3,18,6.1,52.6,474.674,5.0692,474.674,5.0692,KJB,5/7/2025,RID56,RID56,Organocatalyst,"asymmetric catalysis, asymmetric dihydroxylation, asymmetric aminohydroxylation"
1868,,,,DM150,150,59,0,0,1,,,0.5,Acetonitrile,20,0.177021216,0.986918633,21,CF,0,O=c(c(N[C@@H]([C@@H]1[N@@](CC[C@H]2C1)C[C@@H]2C=C)c3ccnc4ccc(OC)cc34)c5N6CCOCCOCCOCCOCC6)c5=O,O=c(c(N[C@@H]([C@@H]1[N@@](CC[C@H]2C1)C[C@@H]2C=C)c3ccnc4ccc(OC)cc34)c5N6CCOCCOCCOCCOCC6)c5=O,organocatalyst,C(C)#N,41.053,-0.33,0.34,786,37.5,15.3,18,6.1,52.6,620.747,2.7754,620.747,2.7754,KJB,5/7/2025,NAS81,NAS81,Organocatalyst,"asymmetric catalysis, asymmetric dihydroxylation, asymmetric aminohydroxylation"
1869,,,,DM300,300,59,-37.5,0,0,,,0.5,Acetonitrile,20,0.51909254,0.895876067,21,CF,0,CCC1C2C[C@@H]([C@@H](NC(NCc3ccccc3)=S)c(ccn4)c5c4ccc(OC)c5)N(CC2)C1,CCC1C2C[C@@H]([C@@H](NC(NCc3ccccc3)=S)c(ccn4)c5c4ccc(OC)c5)N(CC2)C1,organocatalyst,C(C)#N,41.053,-0.33,0.34,786,37.5,15.3,18,6.1,52.6,474.674,5.0692,474.674,5.0692,KJB,5/7/2025,RID56,RID56,Organocatalyst,"asymmetric catalysis, asymmetric dihydroxylation, asymmetric aminohydroxylation"
1870,,,,DM300,300,59,-37.5,0,0,,,0.5,Acetonitrile,20,0.51909254,0.977975053,21,CF,0,O=c(c(N[C@@H]([C@@H]1[N@@](CC[C@H]2C1)C[C@@H]2C=C)c3ccnc4ccc(OC)cc34)c5N6CCOCCOCCOCCOCC6)c5=O,O=c(c(N[C@@H]([C@@H]1[N@@](CC[C@H]2C1)C[C@@H]2C=C)c3ccnc4ccc(OC)cc34)c5N6CCOCCOCCOCCOCC6)c5=O,organocatalyst,C(C)#N,41.053,-0.33,0.34,786,37.5,15.3,18,6.1,52.6,620.747,2.7754,620.747,2.7754,KJB,5/7/2025,NAS81,NAS81,Organocatalyst,"asymmetric catalysis, asymmetric dihydroxylation, asymmetric aminohydroxylation"
1871,,,,GMT-oNF-2,300,87,-8,0,0,,,0.5,Acetonitrile,20,0.153480228,0.871885369,21,CF,0,CCC1C2C[C@@H]([C@@H](NC(NCc3ccccc3)=S)c(ccn4)c5c4ccc(OC)c5)N(CC2)C1,CCC1C2C[C@@H]([C@@H](NC(NCc3ccccc3)=S)c(ccn4)c5c4ccc(OC)c5)N(CC2)C1,organocatalyst,C(C)#N,41.053,-0.33,0.34,786,37.5,15.3,18,6.1,52.6,474.674,5.0692,474.674,5.0692,KJB,5/7/2025,RID56,RID56,Organocatalyst,"asymmetric catalysis, asymmetric dihydroxylation, asymmetric aminohydroxylation"
1872,,,,GMT-oNF-2,300,87,-8,0,0,,,0.5,Acetonitrile,20,0.153480228,0.950200997,21,CF,0,O=c(c(N[C@@H]([C@@H]1[N@@](CC[C@H]2C1)C[C@@H]2C=C)c3ccnc4ccc(OC)cc34)c5N6CCOCCOCCOCCOCC6)c5=O,O=c(c(N[C@@H]([C@@H]1[N@@](CC[C@H]2C1)C[C@@H]2C=C)c3ccnc4ccc(OC)cc34)c5N6CCOCCOCCOCCOCC6)c5=O,organocatalyst,C(C)#N,41.053,-0.33,0.34,786,37.5,15.3,18,6.1,52.6,620.747,2.7754,620.747,2.7754,KJB,5/7/2025,NAS81,NAS81,Organocatalyst,"asymmetric catalysis, asymmetric dihydroxylation, asymmetric aminohydroxylation"
1873,,,,PMPerformance,300,-1,0,1,1,,,0.5,Acetonitrile,20,2.530907666,0.43931284,21,CF,0,CCC1C2C[C@@H]([C@@H](NC(NCc3ccccc3)=S)c(ccn4)c5c4ccc(OC)c5)N(CC2)C1,CCC1C2C[C@@H]([C@@H](NC(NCc3ccccc3)=S)c(ccn4)c5c4ccc(OC)c5)N(CC2)C1,organocatalyst,C(C)#N,41.053,-0.33,0.34,786,37.5,15.3,18,6.1,52.6,474.674,5.0692,474.674,5.0692,KJB,5/7/2025,RID56,RID56,Organocatalyst,"asymmetric catalysis, asymmetric dihydroxylation, asymmetric aminohydroxylation"
1874,,,,PMPerformance,300,-1,0,1,1,,,0.5,Acetonitrile,20,2.530907666,0.301710443,21,CF,0,O=c(c(N[C@@H]([C@@H]1[N@@](CC[C@H]2C1)C[C@@H]2C=C)c3ccnc4ccc(OC)cc34)c5N6CCOCCOCCOCCOCC6)c5=O,O=c(c(N[C@@H]([C@@H]1[N@@](CC[C@H]2C1)C[C@@H]2C=C)c3ccnc4ccc(OC)cc34)c5N6CCOCCOCCOCCOCC6)c5=O,organocatalyst,C(C)#N,41.053,-0.33,0.34,786,37.5,15.3,18,6.1,52.6,620.747,2.7754,620.747,2.7754,KJB,5/7/2025,NAS81,NAS81,Organocatalyst,"asymmetric catalysis, asymmetric dihydroxylation, asymmetric aminohydroxylation"
1875,,,,GMT-NC,200,-1,0,1,1,,,0.5,Acetonitrile,20,1.819539983,0.101519238,21,CF,0,CCC1C2C[C@@H]([C@@H](NC(NCc3ccccc3)=S)c(ccn4)c5c4ccc(OC)c5)N(CC2)C1,CCC1C2C[C@@H]([C@@H](NC(NCc3ccccc3)=S)c(ccn4)c5c4ccc(OC)c5)N(CC2)C1,organocatalyst,C(C)#N,41.053,-0.33,0.34,786,37.5,15.3,18,6.1,52.6,474.674,5.0692,474.674,5.0692,KJB,5/7/2025,RID56,RID56,Organocatalyst,"asymmetric catalysis, asymmetric dihydroxylation, asymmetric aminohydroxylation"
1876,,,,GMT-NC,200,-1,0,1,1,,,0.5,Acetonitrile,20,1.819539983,0.106820296,21,CF,0,O=c(c(N[C@@H]([C@@H]1[N@@](CC[C@H]2C1)C[C@@H]2C=C)c3ccnc4ccc(OC)cc34)c5N6CCOCCOCCOCCOCC6)c5=O,O=c(c(N[C@@H]([C@@H]1[N@@](CC[C@H]2C1)C[C@@H]2C=C)c3ccnc4ccc(OC)cc34)c5N6CCOCCOCCOCCOCC6)c5=O,organocatalyst,C(C)#N,41.053,-0.33,0.34,786,37.5,15.3,18,6.1,52.6,620.747,2.7754,620.747,2.7754,KJB,5/7/2025,NAS81,NAS81,Organocatalyst,"asymmetric catalysis, asymmetric dihydroxylation, asymmetric aminohydroxylation"
1877,,,,SS150101,300,-1,0,1,1,,,0.5,Acetonitrile,20,3.30137418,0.107602548,21,CF,0,CCC1C2C[C@@H]([C@@H](NC(NCc3ccccc3)=S)c(ccn4)c5c4ccc(OC)c5)N(CC2)C1,CCC1C2C[C@@H]([C@@H](NC(NCc3ccccc3)=S)c(ccn4)c5c4ccc(OC)c5)N(CC2)C1,organocatalyst,C(C)#N,41.053,-0.33,0.34,786,37.5,15.3,18,6.1,52.6,474.674,5.0692,474.674,5.0692,KJB,5/7/2025,RID56,RID56,Organocatalyst,"asymmetric catalysis, asymmetric dihydroxylation, asymmetric aminohydroxylation"
1878,,,,SS150101,300,-1,0,1,1,,,0.5,Acetonitrile,20,3.30137418,0.151232307,21,CF,0,O=c(c(N[C@@H]([C@@H]1[N@@](CC[C@H]2C1)C[C@@H]2C=C)c3ccnc4ccc(OC)cc34)c5N6CCOCCOCCOCCOCC6)c5=O,O=c(c(N[C@@H]([C@@H]1[N@@](CC[C@H]2C1)C[C@@H]2C=C)c3ccnc4ccc(OC)cc34)c5N6CCOCCOCCOCCOCC6)c5=O,organocatalyst,C(C)#N,41.053,-0.33,0.34,786,37.5,15.3,18,6.1,52.6,620.747,2.7754,620.747,2.7754,KJB,5/7/2025,NAS81,NAS81,Organocatalyst,"asymmetric catalysis, asymmetric dihydroxylation, asymmetric aminohydroxylation"
1879,,,,SS336,500,82,0,0,1,,,0.5,Acetonitrile,20,0.45587198,0.394538483,21,CF,0,CCC1C2C[C@@H]([C@@H](NC(NCc3ccccc3)=S)c(ccn4)c5c4ccc(OC)c5)N(CC2)C1,CCC1C2C[C@@H]([C@@H](NC(NCc3ccccc3)=S)c(ccn4)c5c4ccc(OC)c5)N(CC2)C1,organocatalyst,C(C)#N,41.053,-0.33,0.34,786,37.5,15.3,18,6.1,52.6,474.674,5.0692,474.674,5.0692,KJB,5/7/2025,RID56,RID56,Organocatalyst,"asymmetric catalysis, asymmetric dihydroxylation, asymmetric aminohydroxylation"
1880,,,,SS336,500,82,0,0,1,,,0.5,Acetonitrile,20,0.45587198,0.4371958,21,CF,0,O=c(c(N[C@@H]([C@@H]1[N@@](CC[C@H]2C1)C[C@@H]2C=C)c3ccnc4ccc(OC)cc34)c5N6CCOCCOCCOCCOCC6)c5=O,O=c(c(N[C@@H]([C@@H]1[N@@](CC[C@H]2C1)C[C@@H]2C=C)c3ccnc4ccc(OC)cc34)c5N6CCOCCOCCOCCOCC6)c5=O,organocatalyst,C(C)#N,41.053,-0.33,0.34,786,37.5,15.3,18,6.1,52.6,620.747,2.7754,620.747,2.7754,KJB,5/7/2025,NAS81,NAS81,Organocatalyst,"asymmetric catalysis, asymmetric dihydroxylation, asymmetric aminohydroxylation"
1881,,,,DM150,150,59,0,0,1,,,0.5,Ethanol,20,0.02,0.846224176,21,CF,0,CCC1C2C[C@@H]([C@@H](NC(NCc3ccccc3)=S)c(ccn4)c5c4ccc(OC)c5)N(CC2)C1,CCC1C2C[C@@H]([C@@H](NC(NCc3ccccc3)=S)c(ccn4)c5c4ccc(OC)c5)N(CC2)C1,organocatalyst,C(C)O,46.069,-0.31,1.2,789,24.6,15.8,8.8,19.4,58.5,474.674,5.0692,474.674,5.0692,KJB,5/7/2025,RID56,RID56,Organocatalyst,"asymmetric catalysis, asymmetric dihydroxylation, asymmetric aminohydroxylation"
1882,,,,DM150,150,59,0,0,1,,,0.5,Ethanol,20,0.02,0.994922227,21,CF,0,O=c(c(N[C@@H]([C@@H]1[N@@](CC[C@H]2C1)C[C@@H]2C=C)c3ccnc4ccc(OC)cc34)c5N6CCOCCOCCOCCOCC6)c5=O,O=c(c(N[C@@H]([C@@H]1[N@@](CC[C@H]2C1)C[C@@H]2C=C)c3ccnc4ccc(OC)cc34)c5N6CCOCCOCCOCCOCC6)c5=O,organocatalyst,C(C)O,46.069,-0.31,1.2,789,24.6,15.8,8.8,19.4,58.5,620.747,2.7754,620.747,2.7754,KJB,5/7/2025,NAS81,NAS81,Organocatalyst,"asymmetric catalysis, asymmetric dihydroxylation, asymmetric aminohydroxylation"
1883,,,,DM300,300,59,-37.5,0,0,,,0.5,Ethanol,20,0.078074137,0.845985883,21,CF,0,CCC1C2C[C@@H]([C@@H](NC(NCc3ccccc3)=S)c(ccn4)c5c4ccc(OC)c5)N(CC2)C1,CCC1C2C[C@@H]([C@@H](NC(NCc3ccccc3)=S)c(ccn4)c5c4ccc(OC)c5)N(CC2)C1,organocatalyst,C(C)O,46.069,-0.31,1.2,789,24.6,15.8,8.8,19.4,58.5,474.674,5.0692,474.674,5.0692,KJB,5/7/2025,RID56,RID56,Organocatalyst,"asymmetric catalysis, asymmetric dihydroxylation, asymmetric aminohydroxylation"
1884,,,,DM300,300,59,-37.5,0,0,,,0.5,Ethanol,20,0.078074137,0.989140956,21,CF,0,O=c(c(N[C@@H]([C@@H]1[N@@](CC[C@H]2C1)C[C@@H]2C=C)c3ccnc4ccc(OC)cc34)c5N6CCOCCOCCOCCOCC6)c5=O,O=c(c(N[C@@H]([C@@H]1[N@@](CC[C@H]2C1)C[C@@H]2C=C)c3ccnc4ccc(OC)cc34)c5N6CCOCCOCCOCCOCC6)c5=O,organocatalyst,C(C)O,46.069,-0.31,1.2,789,24.6,15.8,8.8,19.4,58.5,620.747,2.7754,620.747,2.7754,KJB,5/7/2025,NAS81,NAS81,Organocatalyst,"asymmetric catalysis, asymmetric dihydroxylation, asymmetric aminohydroxylation"
1885,,,,GMT-oNF-2,300,87,-8,0,0,,,0.5,Ethanol,20,0.195522762,0.673188183,21,CF,0,CCC1C2C[C@@H]([C@@H](NC(NCc3ccccc3)=S)c(ccn4)c5c4ccc(OC)c5)N(CC2)C1,CCC1C2C[C@@H]([C@@H](NC(NCc3ccccc3)=S)c(ccn4)c5c4ccc(OC)c5)N(CC2)C1,organocatalyst,C(C)O,46.069,-0.31,1.2,789,24.6,15.8,8.8,19.4,58.5,474.674,5.0692,474.674,5.0692,KJB,5/7/2025,RID56,RID56,Organocatalyst,"asymmetric catalysis, asymmetric dihydroxylation, asymmetric aminohydroxylation"
1886,,,,GMT-oNF-2,300,87,-8,0,0,,,0.5,Ethanol,20,0.195522762,0.572582334,21,CF,0,O=c(c(N[C@@H]([C@@H]1[N@@](CC[C@H]2C1)C[C@@H]2C=C)c3ccnc4ccc(OC)cc34)c5N6CCOCCOCCOCCOCC6)c5=O,O=c(c(N[C@@H]([C@@H]1[N@@](CC[C@H]2C1)C[C@@H]2C=C)c3ccnc4ccc(OC)cc34)c5N6CCOCCOCCOCCOCC6)c5=O,organocatalyst,C(C)O,46.069,-0.31,1.2,789,24.6,15.8,8.8,19.4,58.5,620.747,2.7754,620.747,2.7754,KJB,5/7/2025,NAS81,NAS81,Organocatalyst,"asymmetric catalysis, asymmetric dihydroxylation, asymmetric aminohydroxylation"
1887,,,,PMPerformance,300,-1,0,1,1,,,0.5,Ethanol,20,0.538615965,0.250780375,21,CF,0,CCC1C2C[C@@H]([C@@H](NC(NCc3ccccc3)=S)c(ccn4)c5c4ccc(OC)c5)N(CC2)C1,CCC1C2C[C@@H]([C@@H](NC(NCc3ccccc3)=S)c(ccn4)c5c4ccc(OC)c5)N(CC2)C1,organocatalyst,C(C)O,46.069,-0.31,1.2,789,24.6,15.8,8.8,19.4,58.5,474.674,5.0692,474.674,5.0692,KJB,5/7/2025,RID56,RID56,Organocatalyst,"asymmetric catalysis, asymmetric dihydroxylation, asymmetric aminohydroxylation"
1888,,,,PMPerformance,300,-1,0,1,1,,,0.5,Ethanol,20,0.538615965,0.159090493,21,CF,0,O=c(c(N[C@@H]([C@@H]1[N@@](CC[C@H]2C1)C[C@@H]2C=C)c3ccnc4ccc(OC)cc34)c5N6CCOCCOCCOCCOCC6)c5=O,O=c(c(N[C@@H]([C@@H]1[N@@](CC[C@H]2C1)C[C@@H]2C=C)c3ccnc4ccc(OC)cc34)c5N6CCOCCOCCOCCOCC6)c5=O,organocatalyst,C(C)O,46.069,-0.31,1.2,789,24.6,15.8,8.8,19.4,58.5,620.747,2.7754,620.747,2.7754,KJB,5/7/2025,NAS81,NAS81,Organocatalyst,"asymmetric catalysis, asymmetric dihydroxylation, asymmetric aminohydroxylation"
1889,,,,GMT-NC,200,-1,0,1,1,,,0.5,Ethanol,20,0.854564774,0.072600277,21,CF,0,CCC1C2C[C@@H]([C@@H](NC(NCc3ccccc3)=S)c(ccn4)c5c4ccc(OC)c5)N(CC2)C1,CCC1C2C[C@@H]([C@@H](NC(NCc3ccccc3)=S)c(ccn4)c5c4ccc(OC)c5)N(CC2)C1,organocatalyst,C(C)O,46.069,-0.31,1.2,789,24.6,15.8,8.8,19.4,58.5,474.674,5.0692,474.674,5.0692,KJB,5/7/2025,RID56,RID56,Organocatalyst,"asymmetric catalysis, asymmetric dihydroxylation, asymmetric aminohydroxylation"
1890,,,,GMT-NC,200,-1,0,1,1,,,0.5,Ethanol,20,0.854564774,0.0021888,21,CF,0,O=c(c(N[C@@H]([C@@H]1[N@@](CC[C@H]2C1)C[C@@H]2C=C)c3ccnc4ccc(OC)cc34)c5N6CCOCCOCCOCCOCC6)c5=O,O=c(c(N[C@@H]([C@@H]1[N@@](CC[C@H]2C1)C[C@@H]2C=C)c3ccnc4ccc(OC)cc34)c5N6CCOCCOCCOCCOCC6)c5=O,organocatalyst,C(C)O,46.069,-0.31,1.2,789,24.6,15.8,8.8,19.4,58.5,620.747,2.7754,620.747,2.7754,KJB,5/7/2025,NAS81,NAS81,Organocatalyst,"asymmetric catalysis, asymmetric dihydroxylation, asymmetric aminohydroxylation"
1891,,,,SS150101,300,-1,0,1,1,,,0.5,Ethanol,20,1.482130186,0.532754382,21,CF,0,CCC1C2C[C@@H]([C@@H](NC(NCc3ccccc3)=S)c(ccn4)c5c4ccc(OC)c5)N(CC2)C1,CCC1C2C[C@@H]([C@@H](NC(NCc3ccccc3)=S)c(ccn4)c5c4ccc(OC)c5)N(CC2)C1,organocatalyst,C(C)O,46.069,-0.31,1.2,789,24.6,15.8,8.8,19.4,58.5,474.674,5.0692,474.674,5.0692,KJB,5/7/2025,RID56,RID56,Organocatalyst,"asymmetric catalysis, asymmetric dihydroxylation, asymmetric aminohydroxylation"
1892,,,,SS150101,300,-1,0,1,1,,,0.5,Ethanol,20,1.482130186,0.620062116,21,CF,0,O=c(c(N[C@@H]([C@@H]1[N@@](CC[C@H]2C1)C[C@@H]2C=C)c3ccnc4ccc(OC)cc34)c5N6CCOCCOCCOCCOCC6)c5=O,O=c(c(N[C@@H]([C@@H]1[N@@](CC[C@H]2C1)C[C@@H]2C=C)c3ccnc4ccc(OC)cc34)c5N6CCOCCOCCOCCOCC6)c5=O,organocatalyst,C(C)O,46.069,-0.31,1.2,789,24.6,15.8,8.8,19.4,58.5,620.747,2.7754,620.747,2.7754,KJB,5/7/2025,NAS81,NAS81,Organocatalyst,"asymmetric catalysis, asymmetric dihydroxylation, asymmetric aminohydroxylation"
1893,,,,SS336,500,82,0,0,1,,,0.5,Ethanol,20,0.320534523,0.523039381,21,CF,0,CCC1C2C[C@@H]([C@@H](NC(NCc3ccccc3)=S)c(ccn4)c5c4ccc(OC)c5)N(CC2)C1,CCC1C2C[C@@H]([C@@H](NC(NCc3ccccc3)=S)c(ccn4)c5c4ccc(OC)c5)N(CC2)C1,organocatalyst,C(C)O,46.069,-0.31,1.2,789,24.6,15.8,8.8,19.4,58.5,474.674,5.0692,474.674,5.0692,KJB,5/7/2025,RID56,RID56,Organocatalyst,"asymmetric catalysis, asymmetric dihydroxylation, asymmetric aminohydroxylation"
1894,,,,SS336,500,82,0,0,1,,,0.5,Ethanol,20,0.320534523,0.609677322,21,CF,0,O=c(c(N[C@@H]([C@@H]1[N@@](CC[C@H]2C1)C[C@@H]2C=C)c3ccnc4ccc(OC)cc34)c5N6CCOCCOCCOCCOCC6)c5=O,O=c(c(N[C@@H]([C@@H]1[N@@](CC[C@H]2C1)C[C@@H]2C=C)c3ccnc4ccc(OC)cc34)c5N6CCOCCOCCOCCOCC6)c5=O,organocatalyst,C(C)O,46.069,-0.31,1.2,789,24.6,15.8,8.8,19.4,58.5,620.747,2.7754,620.747,2.7754,KJB,5/7/2025,NAS81,NAS81,Organocatalyst,"asymmetric catalysis, asymmetric dihydroxylation, asymmetric aminohydroxylation"
1895,,,,DM150,150,59,0,0,1,,,0.5,Acetonitrile,20,0.177021216,0.997749782,21,CF,0,P(c1ccccc1)(c2ccccc2)CCP(c3ccccc3)c4ccccc4,P(c1ccccc1)(c2ccccc2)CCP(c3ccccc3)c4ccccc4,ligand,C(C)#N,41.053,-0.33,0.34,786,37.5,15.3,18,6.1,52.6,398.426,5.2522,398.426,5.2522,GER-1,5/11/2025,1663-45-2,1663-45-2,Phosphine ligand,cross coupling
1896,,,,DM150,150,59,0,0,1,,,0.5,Acetonitrile,20,0.177021216,0.999749299,21,CF,0,CC1(C)c2cccc(P(c3ccccc3)c4ccccc4)c2Oc5c(P(c6ccccc6)c7ccccc7)cccc15,CC1(C)c2cccc(P(c3ccccc3)c4ccccc4)c2Oc5c(P(c6ccccc6)c7ccccc7)cccc15,ligand,C(C)#N,41.053,-0.33,0.34,786,37.5,15.3,18,6.1,52.6,578.632,7.6346,578.632,7.6346,GER-1,5/11/2025,Xantphos,Xantphos,Phosphine ligand,cross coupling
1897,,,,DM150,150,59,0,0,1,,,0.5,Acetonitrile,20,0.177021216,0.996841309,21,CF,0,COc1cc(C(C)(C)C)c(OP2Oc3ccccc3c4ccccc4O2)c(c5cc(OC)cc(C(C)(C)C)c5OP6Oc7ccccc7c8ccccc8O6)c1,COc1cc(C(C)(C)C)c(OP2Oc3ccccc3c4ccccc4O2)c(c5cc(OC)cc(C(C)(C)C)c5OP6Oc7ccccc7c8ccccc8O6)c1,ligand,C(C)#N,41.053,-0.33,0.34,786,37.5,15.3,18,6.1,52.6,786.798,14.8568,786.798,14.8568,GER-1,5/11/2025,BIPHEPHOS,BIPHEPHOS,Phosphine ligand,hydroformylation
1898,,,,DM300,300,59,-37.5,0,0,,,0.5,Acetonitrile,20,0.51909254,0.999230672,21,CF,0,P(c1ccccc1)(c2ccccc2)CCP(c3ccccc3)c4ccccc4,P(c1ccccc1)(c2ccccc2)CCP(c3ccccc3)c4ccccc4,ligand,C(C)#N,41.053,-0.33,0.34,786,37.5,15.3,18,6.1,52.6,398.426,5.2522,398.426,5.2522,GER-1,5/11/2025,1663-45-2,1663-45-2,Phosphine ligand,cross coupling
1899,,,,DM300,300,59,-37.5,0,0,,,0.5,Acetonitrile,20,0.51909254,0.998920028,21,CF,0,CC1(C)c2cccc(P(c3ccccc3)c4ccccc4)c2Oc5c(P(c6ccccc6)c7ccccc7)cccc15,CC1(C)c2cccc(P(c3ccccc3)c4ccccc4)c2Oc5c(P(c6ccccc6)c7ccccc7)cccc15,ligand,C(C)#N,41.053,-0.33,0.34,786,37.5,15.3,18,6.1,52.6,578.632,7.6346,578.632,7.6346,GER-1,5/11/2025,Xantphos,Xantphos,Phosphine ligand,cross coupling
1900,,,,DM300,300,59,-37.5,0,0,,,0.5,Acetonitrile,20,0.51909254,0.997974574,21,CF,0,COc1cc(C(C)(C)C)c(OP2Oc3ccccc3c4ccccc4O2)c(c5cc(OC)cc(C(C)(C)C)c5OP6Oc7ccccc7c8ccccc8O6)c1,COc1cc(C(C)(C)C)c(OP2Oc3ccccc3c4ccccc4O2)c(c5cc(OC)cc(C(C)(C)C)c5OP6Oc7ccccc7c8ccccc8O6)c1,ligand,C(C)#N,41.053,-0.33,0.34,786,37.5,15.3,18,6.1,52.6,786.798,14.8568,786.798,14.8568,GER-1,5/11/2025,BIPHEPHOS,BIPHEPHOS,Phosphine ligand,hydroformylation
1901,,,,GMT-oNF-2,300,87,-8,0,0,,,0.5,Acetonitrile,20,0.153480228,0.262758715,21,CF,0,P(c1ccccc1)(c2ccccc2)CCP(c3ccccc3)c4ccccc4,P(c1ccccc1)(c2ccccc2)CCP(c3ccccc3)c4ccccc4,ligand,C(C)#N,41.053,-0.33,0.34,786,37.5,15.3,18,6.1,52.6,398.426,5.2522,398.426,5.2522,GER-1,5/11/2025,1663-45-2,1663-45-2,Phosphine ligand,cross coupling
1902,,,,GMT-oNF-2,300,87,-8,0,0,,,0.5,Acetonitrile,20,0.153480228,0.550002074,21,CF,0,CC1(C)c2cccc(P(c3ccccc3)c4ccccc4)c2Oc5c(P(c6ccccc6)c7ccccc7)cccc15,CC1(C)c2cccc(P(c3ccccc3)c4ccccc4)c2Oc5c(P(c6ccccc6)c7ccccc7)cccc15,ligand,C(C)#N,41.053,-0.33,0.34,786,37.5,15.3,18,6.1,52.6,578.632,7.6346,578.632,7.6346,GER-1,5/11/2025,Xantphos,Xantphos,Phosphine ligand,cross coupling
1903,,,,GMT-oNF-2,300,87,-8,0,0,,,0.5,Acetonitrile,20,0.153480228,0.762967458,21,CF,0,COc1cc(C(C)(C)C)c(OP2Oc3ccccc3c4ccccc4O2)c(c5cc(OC)cc(C(C)(C)C)c5OP6Oc7ccccc7c8ccccc8O6)c1,COc1cc(C(C)(C)C)c(OP2Oc3ccccc3c4ccccc4O2)c(c5cc(OC)cc(C(C)(C)C)c5OP6Oc7ccccc7c8ccccc8O6)c1,ligand,C(C)#N,41.053,-0.33,0.34,786,37.5,15.3,18,6.1,52.6,786.798,14.8568,786.798,14.8568,GER-1,5/11/2025,BIPHEPHOS,BIPHEPHOS,Phosphine ligand,hydroformylation
1904,,,,PMPerformance,300,-1,0,1,1,,,0.5,Acetonitrile,20,2.530907666,0.025626574,21,CF,0,P(c1ccccc1)(c2ccccc2)CCP(c3ccccc3)c4ccccc4,P(c1ccccc1)(c2ccccc2)CCP(c3ccccc3)c4ccccc4,ligand,C(C)#N,41.053,-0.33,0.34,786,37.5,15.3,18,6.1,52.6,398.426,5.2522,398.426,5.2522,GER-1,5/11/2025,1663-45-2,1663-45-2,Phosphine ligand,cross coupling
1905,,,,PMPerformance,300,-1,0,1,1,,,0.5,Acetonitrile,20,2.530907666,0.385964998,21,CF,0,CC1(C)c2cccc(P(c3ccccc3)c4ccccc4)c2Oc5c(P(c6ccccc6)c7ccccc7)cccc15,CC1(C)c2cccc(P(c3ccccc3)c4ccccc4)c2Oc5c(P(c6ccccc6)c7ccccc7)cccc15,ligand,C(C)#N,41.053,-0.33,0.34,786,37.5,15.3,18,6.1,52.6,578.632,7.6346,578.632,7.6346,GER-1,5/11/2025,Xantphos,Xantphos,Phosphine ligand,cross coupling
1906,,,,PMPerformance,300,-1,0,1,1,,,0.5,Acetonitrile,20,2.530907666,0.495060694,21,CF,0,COc1cc(C(C)(C)C)c(OP2Oc3ccccc3c4ccccc4O2)c(c5cc(OC)cc(C(C)(C)C)c5OP6Oc7ccccc7c8ccccc8O6)c1,COc1cc(C(C)(C)C)c(OP2Oc3ccccc3c4ccccc4O2)c(c5cc(OC)cc(C(C)(C)C)c5OP6Oc7ccccc7c8ccccc8O6)c1,ligand,C(C)#N,41.053,-0.33,0.34,786,37.5,15.3,18,6.1,52.6,786.798,14.8568,786.798,14.8568,GER-1,5/11/2025,BIPHEPHOS,BIPHEPHOS,Phosphine ligand,hydroformylation
1907,,,,GMT-NC,200,-1,0,1,1,,,0.5,Acetonitrile,20,1.819539983,-0.17280901,21,CF,0,P(c1ccccc1)(c2ccccc2)CCP(c3ccccc3)c4ccccc4,P(c1ccccc1)(c2ccccc2)CCP(c3ccccc3)c4ccccc4,ligand,C(C)#N,41.053,-0.33,0.34,786,37.5,15.3,18,6.1,52.6,398.426,5.2522,398.426,5.2522,GER-1,5/11/2025,1663-45-2,1663-45-2,Phosphine ligand,cross coupling
1908,,,,GMT-NC,200,-1,0,1,1,,,0.5,Acetonitrile,20,1.819539983,-0.008355092,21,CF,0,CC1(C)c2cccc(P(c3ccccc3)c4ccccc4)c2Oc5c(P(c6ccccc6)c7ccccc7)cccc15,CC1(C)c2cccc(P(c3ccccc3)c4ccccc4)c2Oc5c(P(c6ccccc6)c7ccccc7)cccc15,ligand,C(C)#N,41.053,-0.33,0.34,786,37.5,15.3,18,6.1,52.6,578.632,7.6346,578.632,7.6346,GER-1,5/11/2025,Xantphos,Xantphos,Phosphine ligand,cross coupling
1909,,,,GMT-NC,200,-1,0,1,1,,,0.5,Acetonitrile,20,1.819539983,0.148503036,21,CF,0,COc1cc(C(C)(C)C)c(OP2Oc3ccccc3c4ccccc4O2)c(c5cc(OC)cc(C(C)(C)C)c5OP6Oc7ccccc7c8ccccc8O6)c1,COc1cc(C(C)(C)C)c(OP2Oc3ccccc3c4ccccc4O2)c(c5cc(OC)cc(C(C)(C)C)c5OP6Oc7ccccc7c8ccccc8O6)c1,ligand,C(C)#N,41.053,-0.33,0.34,786,37.5,15.3,18,6.1,52.6,786.798,14.8568,786.798,14.8568,GER-1,5/11/2025,BIPHEPHOS,BIPHEPHOS,Phosphine ligand,hydroformylation
1910,,,,SS150101,300,-1,0,1,1,,,0.5,Acetonitrile,20,3.30137418,0.79587074,21,CF,0,P(c1ccccc1)(c2ccccc2)CCP(c3ccccc3)c4ccccc4,P(c1ccccc1)(c2ccccc2)CCP(c3ccccc3)c4ccccc4,ligand,C(C)#N,41.053,-0.33,0.34,786,37.5,15.3,18,6.1,52.6,398.426,5.2522,398.426,5.2522,GER-1,5/11/2025,1663-45-2,1663-45-2,Phosphine ligand,cross coupling
1911,,,,SS150101,300,-1,0,1,1,,,0.5,Acetonitrile,20,3.30137418,0.678596094,21,CF,0,CC1(C)c2cccc(P(c3ccccc3)c4ccccc4)c2Oc5c(P(c6ccccc6)c7ccccc7)cccc15,CC1(C)c2cccc(P(c3ccccc3)c4ccccc4)c2Oc5c(P(c6ccccc6)c7ccccc7)cccc15,ligand,C(C)#N,41.053,-0.33,0.34,786,37.5,15.3,18,6.1,52.6,578.632,7.6346,578.632,7.6346,GER-1,5/11/2025,Xantphos,Xantphos,Phosphine ligand,cross coupling
1912,,,,SS150101,300,-1,0,1,1,,,0.5,Acetonitrile,20,3.30137418,0.321526915,21,CF,0,COc1cc(C(C)(C)C)c(OP2Oc3ccccc3c4ccccc4O2)c(c5cc(OC)cc(C(C)(C)C)c5OP6Oc7ccccc7c8ccccc8O6)c1,COc1cc(C(C)(C)C)c(OP2Oc3ccccc3c4ccccc4O2)c(c5cc(OC)cc(C(C)(C)C)c5OP6Oc7ccccc7c8ccccc8O6)c1,ligand,C(C)#N,41.053,-0.33,0.34,786,37.5,15.3,18,6.1,52.6,786.798,14.8568,786.798,14.8568,GER-1,5/11/2025,BIPHEPHOS,BIPHEPHOS,Phosphine ligand,hydroformylation
1913,,,,SS336,500,82,0,0,1,,,0.5,Acetonitrile,20,0.45587198,0.746679759,21,CF,0,P(c1ccccc1)(c2ccccc2)CCP(c3ccccc3)c4ccccc4,P(c1ccccc1)(c2ccccc2)CCP(c3ccccc3)c4ccccc4,ligand,C(C)#N,41.053,-0.33,0.34,786,37.5,15.3,18,6.1,52.6,398.426,5.2522,398.426,5.2522,GER-1,5/11/2025,1663-45-2,1663-45-2,Phosphine ligand,cross coupling
1914,,,,SS336,500,82,0,0,1,,,0.5,Acetonitrile,20,0.45587198,0.668942647,21,CF,0,CC1(C)c2cccc(P(c3ccccc3)c4ccccc4)c2Oc5c(P(c6ccccc6)c7ccccc7)cccc15,CC1(C)c2cccc(P(c3ccccc3)c4ccccc4)c2Oc5c(P(c6ccccc6)c7ccccc7)cccc15,ligand,C(C)#N,41.053,-0.33,0.34,786,37.5,15.3,18,6.1,52.6,578.632,7.6346,578.632,7.6346,GER-1,5/11/2025,Xantphos,Xantphos,Phosphine ligand,cross coupling
1915,,,,SS336,500,82,0,0,1,,,0.5,Acetonitrile,20,0.45587198,0.476057613,21,CF,0,COc1cc(C(C)(C)C)c(OP2Oc3ccccc3c4ccccc4O2)c(c5cc(OC)cc(C(C)(C)C)c5OP6Oc7ccccc7c8ccccc8O6)c1,COc1cc(C(C)(C)C)c(OP2Oc3ccccc3c4ccccc4O2)c(c5cc(OC)cc(C(C)(C)C)c5OP6Oc7ccccc7c8ccccc8O6)c1,ligand,C(C)#N,41.053,-0.33,0.34,786,37.5,15.3,18,6.1,52.6,786.798,14.8568,786.798,14.8568,GER-1,5/11/2025,BIPHEPHOS,BIPHEPHOS,Phosphine ligand,hydroformylation
1916,,,,DM150,150,59,0,0,1,,,0.5,Ethanol,20,0.02,0.99566124,21,CF,0,O=S(c1cccc(P(c2cc(S(=O)([O-])=O)ccc2)c3cc(S(=O)([O-])=O)ccc3)c1)([O-])=O.[Na+].[Na+].[Na+],O=S(c1cccc(P(c2cc(S(=O)([O-])=O)ccc2)c3cc(S(=O)([O-])=O)ccc3)c1)([O-])=O.[Na+].[Na+].[Na+],ligand,C(C)O,46.069,-0.31,1.2,789,24.6,15.8,8.8,19.4,58.5,568.43,-8.8309,568.43,-8.8309,GER-1,5/19/2025,63995-70-0,63995-70-0,Phosphine ligand,cross coupling
1917,,,,DM150,150,59,0,0,1,,,0.5,Ethanol,20,0.02,0.999000666,21,CF,0,P(c1ccccc1)(c2ccccc2)CCP(c3ccccc3)c4ccccc4,P(c1ccccc1)(c2ccccc2)CCP(c3ccccc3)c4ccccc4,ligand,C(C)O,46.069,-0.31,1.2,789,24.6,15.8,8.8,19.4,58.5,398.426,5.2522,398.426,5.2522,GER-1,5/19/2025,1663-45-2,1663-45-2,Phosphine ligand,cross coupling
1918,,,,DM150,150,59,0,0,1,,,0.5,Ethanol,20,0.02,0.998628531,21,CF,0,CC1(C)c2cccc(P(c3ccccc3)c4ccccc4)c2Oc5c(P(c6ccccc6)c7ccccc7)cccc15,CC1(C)c2cccc(P(c3ccccc3)c4ccccc4)c2Oc5c(P(c6ccccc6)c7ccccc7)cccc15,ligand,C(C)O,46.069,-0.31,1.2,789,24.6,15.8,8.8,19.4,58.5,578.632,7.6346,578.632,7.6346,GER-1,5/19/2025,Xantphos,Xantphos,Phosphine ligand,cross coupling
1919,,,,DM150,150,59,0,0,1,,,0.5,Ethanol,20,0.02,0.997438674,21,CF,0,COc1cc(C(C)(C)C)c(OP2Oc3ccccc3c4ccccc4O2)c(c5cc(OC)cc(C(C)(C)C)c5OP6Oc7ccccc7c8ccccc8O6)c1,COc1cc(C(C)(C)C)c(OP2Oc3ccccc3c4ccccc4O2)c(c5cc(OC)cc(C(C)(C)C)c5OP6Oc7ccccc7c8ccccc8O6)c1,ligand,C(C)O,46.069,-0.31,1.2,789,24.6,15.8,8.8,19.4,58.5,786.798,14.8568,786.798,14.8568,GER-1,5/19/2025,BIPHEPHOS,BIPHEPHOS,Phosphine ligand,hydroformylation
1920,,,,DM300,300,59,-37.5,0,0,,,0.5,Ethanol,20,0.078074137,0.998890085,21,CF,0,O=S(c1cccc(P(c2cc(S(=O)([O-])=O)ccc2)c3cc(S(=O)([O-])=O)ccc3)c1)([O-])=O.[Na+].[Na+].[Na+],O=S(c1cccc(P(c2cc(S(=O)([O-])=O)ccc2)c3cc(S(=O)([O-])=O)ccc3)c1)([O-])=O.[Na+].[Na+].[Na+],ligand,C(C)O,46.069,-0.31,1.2,789,24.6,15.8,8.8,19.4,58.5,568.43,-8.8309,568.43,-8.8309,GER-1,5/19/2025,63995-70-0,63995-70-0,Phosphine ligand,cross coupling
1921,,,,DM300,300,59,-37.5,0,0,,,0.5,Ethanol,20,0.078074137,0.998301133,21,CF,0,P(c1ccccc1)(c2ccccc2)CCP(c3ccccc3)c4ccccc4,P(c1ccccc1)(c2ccccc2)CCP(c3ccccc3)c4ccccc4,ligand,C(C)O,46.069,-0.31,1.2,789,24.6,15.8,8.8,19.4,58.5,398.426,5.2522,398.426,5.2522,GER-1,5/19/2025,1663-45-2,1663-45-2,Phosphine ligand,cross coupling
1922,,,,DM300,300,59,-37.5,0,0,,,0.5,Ethanol,20,0.078074137,0.999821113,21,CF,0,CC1(C)c2cccc(P(c3ccccc3)c4ccccc4)c2Oc5c(P(c6ccccc6)c7ccccc7)cccc15,CC1(C)c2cccc(P(c3ccccc3)c4ccccc4)c2Oc5c(P(c6ccccc6)c7ccccc7)cccc15,ligand,C(C)O,46.069,-0.31,1.2,789,24.6,15.8,8.8,19.4,58.5,578.632,7.6346,578.632,7.6346,GER-1,5/19/2025,Xantphos,Xantphos,Phosphine ligand,cross coupling
1923,,,,DM300,300,59,-37.5,0,0,,,0.5,Ethanol,20,0.078074137,0.998677611,21,CF,0,COc1cc(C(C)(C)C)c(OP2Oc3ccccc3c4ccccc4O2)c(c5cc(OC)cc(C(C)(C)C)c5OP6Oc7ccccc7c8ccccc8O6)c1,COc1cc(C(C)(C)C)c(OP2Oc3ccccc3c4ccccc4O2)c(c5cc(OC)cc(C(C)(C)C)c5OP6Oc7ccccc7c8ccccc8O6)c1,ligand,C(C)O,46.069,-0.31,1.2,789,24.6,15.8,8.8,19.4,58.5,786.798,14.8568,786.798,14.8568,GER-1,5/19/2025,BIPHEPHOS,BIPHEPHOS,Phosphine ligand,hydroformylation
1924,,,,GMT-oNF-2,300,87,-8,0,0,,,0.5,Ethanol,20,0.195522762,0.98980896,21,CF,0,O=S(c1cccc(P(c2cc(S(=O)([O-])=O)ccc2)c3cc(S(=O)([O-])=O)ccc3)c1)([O-])=O.[Na+].[Na+].[Na+],O=S(c1cccc(P(c2cc(S(=O)([O-])=O)ccc2)c3cc(S(=O)([O-])=O)ccc3)c1)([O-])=O.[Na+].[Na+].[Na+],ligand,C(C)O,46.069,-0.31,1.2,789,24.6,15.8,8.8,19.4,58.5,568.43,-8.8309,568.43,-8.8309,GER-1,5/19/2025,63995-70-0,63995-70-0,Phosphine ligand,cross coupling
1925,,,,GMT-oNF-2,300,87,-8,0,0,,,0.5,Ethanol,20,0.195522762,0.606362425,21,CF,0,P(c1ccccc1)(c2ccccc2)CCP(c3ccccc3)c4ccccc4,P(c1ccccc1)(c2ccccc2)CCP(c3ccccc3)c4ccccc4,ligand,C(C)O,46.069,-0.31,1.2,789,24.6,15.8,8.8,19.4,58.5,398.426,5.2522,398.426,5.2522,GER-1,5/19/2025,1663-45-2,1663-45-2,Phosphine ligand,cross coupling
1926,,,,GMT-oNF-2,300,87,-8,0,0,,,0.5,Ethanol,20,0.195522762,0.555792968,21,CF,0,CC1(C)c2cccc(P(c3ccccc3)c4ccccc4)c2Oc5c(P(c6ccccc6)c7ccccc7)cccc15,CC1(C)c2cccc(P(c3ccccc3)c4ccccc4)c2Oc5c(P(c6ccccc6)c7ccccc7)cccc15,ligand,C(C)O,46.069,-0.31,1.2,789,24.6,15.8,8.8,19.4,58.5,578.632,7.6346,578.632,7.6346,GER-1,5/19/2025,Xantphos,Xantphos,Phosphine ligand,cross coupling
1927,,,,GMT-oNF-2,300,87,-8,0,0,,,0.5,Ethanol,20,0.195522762,0.175914117,21,CF,0,COc1cc(C(C)(C)C)c(OP2Oc3ccccc3c4ccccc4O2)c(c5cc(OC)cc(C(C)(C)C)c5OP6Oc7ccccc7c8ccccc8O6)c1,COc1cc(C(C)(C)C)c(OP2Oc3ccccc3c4ccccc4O2)c(c5cc(OC)cc(C(C)(C)C)c5OP6Oc7ccccc7c8ccccc8O6)c1,ligand,C(C)O,46.069,-0.31,1.2,789,24.6,15.8,8.8,19.4,58.5,786.798,14.8568,786.798,14.8568,GER-1,5/19/2025,BIPHEPHOS,BIPHEPHOS,Phosphine ligand,hydroformylation
1928,,,,PMPerformance,300,-1,0,1,1,,,0.5,Ethanol,20,0.538615965,0.978810709,21,CF,0,O=S(c1cccc(P(c2cc(S(=O)([O-])=O)ccc2)c3cc(S(=O)([O-])=O)ccc3)c1)([O-])=O.[Na+].[Na+].[Na+],O=S(c1cccc(P(c2cc(S(=O)([O-])=O)ccc2)c3cc(S(=O)([O-])=O)ccc3)c1)([O-])=O.[Na+].[Na+].[Na+],ligand,C(C)O,46.069,-0.31,1.2,789,24.6,15.8,8.8,19.4,58.5,568.43,-8.8309,568.43,-8.8309,GER-1,5/19/2025,63995-70-0,63995-70-0,Phosphine ligand,cross coupling
1929,,,,PMPerformance,300,-1,0,1,1,,,0.5,Ethanol,20,0.538615965,0.356828781,21,CF,0,P(c1ccccc1)(c2ccccc2)CCP(c3ccccc3)c4ccccc4,P(c1ccccc1)(c2ccccc2)CCP(c3ccccc3)c4ccccc4,ligand,C(C)O,46.069,-0.31,1.2,789,24.6,15.8,8.8,19.4,58.5,398.426,5.2522,398.426,5.2522,GER-1,5/19/2025,1663-45-2,1663-45-2,Phosphine ligand,cross coupling
1930,,,,PMPerformance,300,-1,0,1,1,,,0.5,Ethanol,20,0.538615965,0.32860607,21,CF,0,CC1(C)c2cccc(P(c3ccccc3)c4ccccc4)c2Oc5c(P(c6ccccc6)c7ccccc7)cccc15,CC1(C)c2cccc(P(c3ccccc3)c4ccccc4)c2Oc5c(P(c6ccccc6)c7ccccc7)cccc15,ligand,C(C)O,46.069,-0.31,1.2,789,24.6,15.8,8.8,19.4,58.5,578.632,7.6346,578.632,7.6346,GER-1,5/19/2025,Xantphos,Xantphos,Phosphine ligand,cross coupling
1931,,,,PMPerformance,300,-1,0,1,1,,,0.5,Ethanol,20,0.538615965,0.042744407,21,CF,0,COc1cc(C(C)(C)C)c(OP2Oc3ccccc3c4ccccc4O2)c(c5cc(OC)cc(C(C)(C)C)c5OP6Oc7ccccc7c8ccccc8O6)c1,COc1cc(C(C)(C)C)c(OP2Oc3ccccc3c4ccccc4O2)c(c5cc(OC)cc(C(C)(C)C)c5OP6Oc7ccccc7c8ccccc8O6)c1,ligand,C(C)O,46.069,-0.31,1.2,789,24.6,15.8,8.8,19.4,58.5,786.798,14.8568,786.798,14.8568,GER-1,5/19/2025,BIPHEPHOS,BIPHEPHOS,Phosphine ligand,hydroformylation
1932,,,,GMT-NC,200,-1,0,1,1,,,0.5,Ethanol,20,0.854564774,0.948439392,21,CF,0,O=S(c1cccc(P(c2cc(S(=O)([O-])=O)ccc2)c3cc(S(=O)([O-])=O)ccc3)c1)([O-])=O.[Na+].[Na+].[Na+],O=S(c1cccc(P(c2cc(S(=O)([O-])=O)ccc2)c3cc(S(=O)([O-])=O)ccc3)c1)([O-])=O.[Na+].[Na+].[Na+],ligand,C(C)O,46.069,-0.31,1.2,789,24.6,15.8,8.8,19.4,58.5,568.43,-8.8309,568.43,-8.8309,GER-1,5/19/2025,63995-70-0,63995-70-0,Phosphine ligand,cross coupling
1933,,,,GMT-NC,200,-1,0,1,1,,,0.5,Ethanol,20,0.854564774,0.026948701,21,CF,0,P(c1ccccc1)(c2ccccc2)CCP(c3ccccc3)c4ccccc4,P(c1ccccc1)(c2ccccc2)CCP(c3ccccc3)c4ccccc4,ligand,C(C)O,46.069,-0.31,1.2,789,24.6,15.8,8.8,19.4,58.5,398.426,5.2522,398.426,5.2522,GER-1,5/19/2025,1663-45-2,1663-45-2,Phosphine ligand,cross coupling
1934,,,,GMT-NC,200,-1,0,1,1,,,0.5,Ethanol,20,0.854564774,0.166295641,21,CF,0,CC1(C)c2cccc(P(c3ccccc3)c4ccccc4)c2Oc5c(P(c6ccccc6)c7ccccc7)cccc15,CC1(C)c2cccc(P(c3ccccc3)c4ccccc4)c2Oc5c(P(c6ccccc6)c7ccccc7)cccc15,ligand,C(C)O,46.069,-0.31,1.2,789,24.6,15.8,8.8,19.4,58.5,578.632,7.6346,578.632,7.6346,GER-1,5/19/2025,Xantphos,Xantphos,Phosphine ligand,cross coupling
1935,,,,GMT-NC,200,-1,0,1,1,,,0.5,Ethanol,20,0.854564774,-0.045342109,21,CF,0,COc1cc(C(C)(C)C)c(OP2Oc3ccccc3c4ccccc4O2)c(c5cc(OC)cc(C(C)(C)C)c5OP6Oc7ccccc7c8ccccc8O6)c1,COc1cc(C(C)(C)C)c(OP2Oc3ccccc3c4ccccc4O2)c(c5cc(OC)cc(C(C)(C)C)c5OP6Oc7ccccc7c8ccccc8O6)c1,ligand,C(C)O,46.069,-0.31,1.2,789,24.6,15.8,8.8,19.4,58.5,786.798,14.8568,786.798,14.8568,GER-1,5/19/2025,BIPHEPHOS,BIPHEPHOS,Phosphine ligand,hydroformylation
1936,,,,SS150101,300,-1,0,1,1,,,0.5,Ethanol,20,1.482130186,0.928864523,21,CF,0,O=S(c1cccc(P(c2cc(S(=O)([O-])=O)ccc2)c3cc(S(=O)([O-])=O)ccc3)c1)([O-])=O.[Na+].[Na+].[Na+],O=S(c1cccc(P(c2cc(S(=O)([O-])=O)ccc2)c3cc(S(=O)([O-])=O)ccc3)c1)([O-])=O.[Na+].[Na+].[Na+],ligand,C(C)O,46.069,-0.31,1.2,789,24.6,15.8,8.8,19.4,58.5,568.43,-8.8309,568.43,-8.8309,GER-1,5/19/2025,63995-70-0,63995-70-0,Phosphine ligand,cross coupling
1937,,,,SS150101,300,-1,0,1,1,,,0.5,Ethanol,20,1.482130186,0.996602265,21,CF,0,P(c1ccccc1)(c2ccccc2)CCP(c3ccccc3)c4ccccc4,P(c1ccccc1)(c2ccccc2)CCP(c3ccccc3)c4ccccc4,ligand,C(C)O,46.069,-0.31,1.2,789,24.6,15.8,8.8,19.4,58.5,398.426,5.2522,398.426,5.2522,GER-1,5/19/2025,1663-45-2,1663-45-2,Phosphine ligand,cross coupling
1938,,,,SS150101,300,-1,0,1,1,,,0.5,Ethanol,20,1.482130186,0.960942935,21,CF,0,CC1(C)c2cccc(P(c3ccccc3)c4ccccc4)c2Oc5c(P(c6ccccc6)c7ccccc7)cccc15,CC1(C)c2cccc(P(c3ccccc3)c4ccccc4)c2Oc5c(P(c6ccccc6)c7ccccc7)cccc15,ligand,C(C)O,46.069,-0.31,1.2,789,24.6,15.8,8.8,19.4,58.5,578.632,7.6346,578.632,7.6346,GER-1,5/19/2025,Xantphos,Xantphos,Phosphine ligand,cross coupling
1939,,,,SS150101,300,-1,0,1,1,,,0.5,Ethanol,20,1.482130186,0.915848554,21,CF,0,COc1cc(C(C)(C)C)c(OP2Oc3ccccc3c4ccccc4O2)c(c5cc(OC)cc(C(C)(C)C)c5OP6Oc7ccccc7c8ccccc8O6)c1,COc1cc(C(C)(C)C)c(OP2Oc3ccccc3c4ccccc4O2)c(c5cc(OC)cc(C(C)(C)C)c5OP6Oc7ccccc7c8ccccc8O6)c1,ligand,C(C)O,46.069,-0.31,1.2,789,24.6,15.8,8.8,19.4,58.5,786.798,14.8568,786.798,14.8568,GER-1,5/19/2025,BIPHEPHOS,BIPHEPHOS,Phosphine ligand,hydroformylation
1940,,,,SS336,500,82,0,0,1,,,0.5,Ethanol,20,0.320534523,0.674593031,21,CF,0,O=S(c1cccc(P(c2cc(S(=O)([O-])=O)ccc2)c3cc(S(=O)([O-])=O)ccc3)c1)([O-])=O.[Na+].[Na+].[Na+],O=S(c1cccc(P(c2cc(S(=O)([O-])=O)ccc2)c3cc(S(=O)([O-])=O)ccc3)c1)([O-])=O.[Na+].[Na+].[Na+],ligand,C(C)O,46.069,-0.31,1.2,789,24.6,15.8,8.8,19.4,58.5,568.43,-8.8309,568.43,-8.8309,GER-1,5/19/2025,63995-70-0,63995-70-0,Phosphine ligand,cross coupling
1941,,,,SS336,500,82,0,0,1,,,0.5,Ethanol,20,0.320534523,0.596369087,21,CF,0,P(c1ccccc1)(c2ccccc2)CCP(c3ccccc3)c4ccccc4,P(c1ccccc1)(c2ccccc2)CCP(c3ccccc3)c4ccccc4,ligand,C(C)O,46.069,-0.31,1.2,789,24.6,15.8,8.8,19.4,58.5,398.426,5.2522,398.426,5.2522,GER-1,5/19/2025,1663-45-2,1663-45-2,Phosphine ligand,cross coupling
1942,,,,SS336,500,82,0,0,1,,,0.5,Ethanol,20,0.320534523,0.451143885,21,CF,0,CC1(C)c2cccc(P(c3ccccc3)c4ccccc4)c2Oc5c(P(c6ccccc6)c7ccccc7)cccc15,CC1(C)c2cccc(P(c3ccccc3)c4ccccc4)c2Oc5c(P(c6ccccc6)c7ccccc7)cccc15,ligand,C(C)O,46.069,-0.31,1.2,789,24.6,15.8,8.8,19.4,58.5,578.632,7.6346,578.632,7.6346,GER-1,5/19/2025,Xantphos,Xantphos,Phosphine ligand,cross coupling
1943,,,,SS336,500,82,0,0,1,,,0.5,Ethanol,20,0.320534523,0.239754695,21,CF,0,COc1cc(C(C)(C)C)c(OP2Oc3ccccc3c4ccccc4O2)c(c5cc(OC)cc(C(C)(C)C)c5OP6Oc7ccccc7c8ccccc8O6)c1,COc1cc(C(C)(C)C)c(OP2Oc3ccccc3c4ccccc4O2)c(c5cc(OC)cc(C(C)(C)C)c5OP6Oc7ccccc7c8ccccc8O6)c1,ligand,C(C)O,46.069,-0.31,1.2,789,24.6,15.8,8.8,19.4,58.5,786.798,14.8568,786.798,14.8568,GER-1,5/19/2025,BIPHEPHOS,BIPHEPHOS,Phosphine ligand,hydroformylation
1944,,,,DM150,150,59,0,0,1,,,0.5,Acetonitrile,20,0.177021216,0.995581811,21,CF,0,Br[Mn]12([NH](CC[P](C(C)C)2C(C)C)CC[P](C(C)C)1C(C)C)(C=O)C=O,Br[Mn]12([NH](CC[P](C(C)C)2C(C)C)CC[P](C(C)C)1C(C)C)(C=O)C=O,metal_catalyst,C(C)#N,41.053,-0.33,0.34,786,37.5,15.3,18,6.1,52.6,498.305,5.4683,498.305,5.4683,GER-2,5/12/2025,Mn-PNP pincer catalyst,Mn-PNP pincer catalyst,Transition metal complex,hydrogenation
1945,,,,DM300,300,59,-37.5,0,0,,,0.5,Acetonitrile,20,0.51909254,0.994891782,21,CF,0,Br[Mn]12([NH](CC[P](C(C)C)2C(C)C)CC[P](C(C)C)1C(C)C)(C=O)C=O,Br[Mn]12([NH](CC[P](C(C)C)2C(C)C)CC[P](C(C)C)1C(C)C)(C=O)C=O,metal_catalyst,C(C)#N,41.053,-0.33,0.34,786,37.5,15.3,18,6.1,52.6,498.305,5.4683,498.305,5.4683,GER-2,5/12/2025,Mn-PNP pincer catalyst,Mn-PNP pincer catalyst,Transition metal complex,hydrogenation
1946,,,,GMT-oNF-2,300,87,-8,0,0,,,0.5,Acetonitrile,20,0.153480228,0.993132216,21,CF,0,Br[Mn]12([NH](CC[P](C(C)C)2C(C)C)CC[P](C(C)C)1C(C)C)(C=O)C=O,Br[Mn]12([NH](CC[P](C(C)C)2C(C)C)CC[P](C(C)C)1C(C)C)(C=O)C=O,metal_catalyst,C(C)#N,41.053,-0.33,0.34,786,37.5,15.3,18,6.1,52.6,498.305,5.4683,498.305,5.4683,GER-2,5/12/2025,Mn-PNP pincer catalyst,Mn-PNP pincer catalyst,Transition metal complex,hydrogenation
1947,,,,PMPerformance,300,-1,0,1,1,,,0.5,Acetonitrile,20,2.530907666,0.498911739,21,CF,0,Br[Mn]12([NH](CC[P](C(C)C)2C(C)C)CC[P](C(C)C)1C(C)C)(C=O)C=O,Br[Mn]12([NH](CC[P](C(C)C)2C(C)C)CC[P](C(C)C)1C(C)C)(C=O)C=O,metal_catalyst,C(C)#N,41.053,-0.33,0.34,786,37.5,15.3,18,6.1,52.6,498.305,5.4683,498.305,5.4683,GER-2,5/12/2025,Mn-PNP pincer catalyst,Mn-PNP pincer catalyst,Transition metal complex,hydrogenation
1948,,,,GMT-NC,200,-1,0,1,1,,,0.5,Acetonitrile,20,1.819539983,0.590187576,21,CF,0,Br[Mn]12([NH](CC[P](C(C)C)2C(C)C)CC[P](C(C)C)1C(C)C)(C=O)C=O,Br[Mn]12([NH](CC[P](C(C)C)2C(C)C)CC[P](C(C)C)1C(C)C)(C=O)C=O,metal_catalyst,C(C)#N,41.053,-0.33,0.34,786,37.5,15.3,18,6.1,52.6,498.305,5.4683,498.305,5.4683,GER-2,5/12/2025,Mn-PNP pincer catalyst,Mn-PNP pincer catalyst,Transition metal complex,hydrogenation
