Repository: aronbeke/intelli-membrane

# intelli-membrane
Repository for explainable transfer learning in membrane science.

This codebase is to complement the manuscript "Energy-efficient membrane-assisted catalytic systems enabled by explainable transfer learning". The manuscript is currently under peer review.

## Example prediction
An example prediction script can be run with the python model_predict.py command from the command line, which performs rejection prediction for the inputs in example/prediction_input.csv, producing an example/prediction_output.csv file with the predicted rejection values.

The OSN Catalyst Dataset is available in the osncat.csv file.

File: data/osncat.csv (part 22 of 31)
ccc5)c(O[P]7(Oc8c(c9c(O7)cccc9)cccc8)[Rh+]4%10O[C-](C=C(C)O%10)C)c(C(C)(C)C)c1,ligand,Cc1ccccc1,92.141,2.73,0.59,867,2.38,18,1.4,2,106.8,786.798,14.8568,988.813,14.85539,,,,,Phosphine ligand,hydroformylation
5,10.1002/cctc.201601018,2016,ChemCatChem,GMT-oNF-2,300,87,-8,0,0,Xantphos,Rh(Xantphos)acac,0.2,Toluene,30,2,0.95,25,CF,0,CC1(C)c2cccc(P(c3ccccc3)c4ccccc4)c2Oc5c(P(c6ccccc6)c7ccccc7)cccc15,CC(c1c2c([P]3(c4ccccc4)c5ccccc5)ccc1)(c6c(O2)c([P]([Rh+]73O[C-](C=C(C)O7)C)(c8ccccc8)c9ccccc9)ccc6)C,ligand,Cc1ccccc1,92.141,2.73,0.59,867,2.38,18,1.4,2,106.8,578.632,7.6346,780.647,9.03599,,,,,Phosphine ligand,cross coupling
6,10.1002/cctc.201601018,2016,ChemCatChem,GMT-oNF-2,300,87,-8,0,0,Triphenylphosphine,Rh(TPP),0.2,Toluene,30,2,0.66,25,CF,0,c1(P(c2ccccc2)c3ccccc3)ccccc1,CC1=C[C-](C)O[Rh+]([P](c2ccccc2)(c3ccccc3)c4ccccc4)([P](c5ccccc5)(c6ccccc6)c7ccccc7)O1,ligand,Cc1ccccc1,92.141,2.73,0.59,867,2.38,18,1.4,2,106.8,262.292,3.4448,726.599,8.29099,,,,,Phosphine ligand,cross coupling
7,10.1002/ceat.201900110,2019,Chemical Engineering and Technology,DM300,300,59,-37.5,0,0,Magnesium Triflate,Magnesium Triflate,0.5,Ethanol,30,0.09435,0.9802,50,CF,0,[Mg++].[O-]S(=O)(=O)C(F)(F)F.[O-]S(=O)(=O)C(F)(F)F,[Mg++].[O-]S(=O)(=O)C(F)(F)F.[O-]S(=O)(=O)C(F)(F)F,metal_catalyst,C(C)O,46.069,-0.31,1.2,789,24.6,15.8,8.8,19.4,58.5,322.443,-0.278,322.443,-0.278,,,,,"Inorganic salt, Lewis acid","ring opening, enantioselective carbonyl-ene reaction, enantioselective Diels-Alder, enantioselective Strecker-type"
1949,,,,SS150101,300,-1,0,1,1,,,0.5,Acetonitrile,20,3.30137418,0.169098854,21,CF,0,Br[Mn]12([NH](CC[P](C(C)C)2C(C)C)CC[P](C(C)C)1C(C)C)(C=O)C=O,Br[Mn]12([NH](CC[P](C(C)C)2C(C)C)CC[P](C(C)C)1C(C)C)(C=O)C=O,metal_catalyst,C(C)#N,41.053,-0.33,0.34,786,37.5,15.3,18,6.1,52.6,498.305,5.4683,498.305,5.4683,GER-2,5/12/2025,Mn-PNP pincer catalyst,Mn-PNP pincer catalyst,Transition metal complex,hydrogenation
1950,,,,SS336,500,82,0,0,1,,,0.5,Acetonitrile,20,0.45587198,0.591646098,21,CF,0,Br[Mn]12([NH](CC[P](C(C)C)2C(C)C)CC[P](C(C)C)1C(C)C)(C=O)C=O,Br[Mn]12([NH](CC[P](C(C)C)2C(C)C)CC[P](C(C)C)1C(C)C)(C=O)C=O,metal_catalyst,C(C)#N,41.053,-0.33,0.34,786,37.5,15.3,18,6.1,52.6,498.305,5.4683,498.305,5.4683,GER-2,5/12/2025,Mn-PNP pincer catalyst,Mn-PNP pincer catalyst,Transition metal complex,hydrogenation
1951,,,,DM150,150,59,0,0,1,,,0.5,Ethanol,20,0.02,0.995057685,21,CF,0,Br[Mn]12([NH](CC[P](C(C)C)2C(C)C)CC[P](C(C)C)1C(C)C)(C=O)C=O,Br[Mn]12([NH](CC[P](C(C)C)2C(C)C)CC[P](C(C)C)1C(C)C)(C=O)C=O,metal_catalyst,C(C)O,46.069,-0.31,1.2,789,24.6,15.8,8.8,19.4,58.5,498.305,5.4683,498.305,5.4683,GER-2,5/12/2025,Mn-PNP pincer catalyst,Mn-PNP pincer catalyst,Transition metal complex,hydrogenation
1952,,,,DM300,300,59,-37.5,0,0,,,0.5,Ethanol,20,0.078074137,0.992190033,21,CF,0,Br[Mn]12([NH](CC[P](C(C)C)2C(C)C)CC[P](C(C)C)1C(C)C)(C=O)C=O,Br[Mn]12([NH](CC[P](C(C)C)2C(C)C)CC[P](C(C)C)1C(C)C)(C=O)C=O,metal_catalyst,C(C)O,46.069,-0.31,1.2,789,24.6,15.8,8.8,19.4,58.5,498.305,5.4683,498.305,5.4683,GER-2,5/12/2025,Mn-PNP pincer catalyst,Mn-PNP pincer catalyst,Transition metal complex,hydrogenation
1953,,,,GMT-oNF-2,300,87,-8,0,0,,,0.5,Ethanol,20,0.195522762,0.948887399,21,CF,0,Br[Mn]12([NH](CC[P](C(C)C)2C(C)C)CC[P](C(C)C)1C(C)C)(C=O)C=O,Br[Mn]12([NH](CC[P](C(C)C)2C(C)C)CC[P](C(C)C)1C(C)C)(C=O)C=O,metal_catalyst,C(C)O,46.069,-0.31,1.2,789,24.6,15.8,8.8,19.4,58.5,498.305,5.4683,498.305,5.4683,GER-2,5/12/2025,Mn-PNP pincer catalyst,Mn-PNP pincer catalyst,Transition metal complex,hydrogenation
1954,,,,PMPerformance,300,-1,0,1,1,,,0.5,Ethanol,20,0.538615965,0.578058721,21,CF,0,Br[Mn]12([NH](CC[P](C(C)C)2C(C)C)CC[P](C(C)C)1C(C)C)(C=O)C=O,Br[Mn]12([NH](CC[P](C(C)C)2C(C)C)CC[P](C(C)C)1C(C)C)(C=O)C=O,metal_catalyst,C(C)O,46.069,-0.31,1.2,789,24.6,15.8,8.8,19.4,58.5,498.305,5.4683,498.305,5.4683,GER-2,5/12/2025,Mn-PNP pincer catalyst,Mn-PNP pincer catalyst,Transition metal complex,hydrogenation
1955,,,,GMT-NC,200,-1,0,1,1,,,0.5,Ethanol,20,0.854564774,0.270485065,21,CF,0,Br[Mn]12([NH](CC[P](C(C)C)2C(C)C)CC[P](C(C)C)1C(C)C)(C=O)C=O,Br[Mn]12([NH](CC[P](C(C)C)2C(C)C)CC[P](C(C)C)1C(C)C)(C=O)C=O,metal_catalyst,C(C)O,46.069,-0.31,1.2,789,24.6,15.8,8.8,19.4,58.5,498.305,5.4683,498.305,5.4683,GER-2,5/12/2025,Mn-PNP pincer catalyst,Mn-PNP pincer catalyst,Transition metal complex,hydrogenation
1956,,,,SS150101,300,-1,0,1,1,,,0.5,Ethanol,20,1.482130186,0.868907193,21,CF,0,Br[Mn]12([NH](CC[P](C(C)C)2C(C)C)CC[P](C(C)C)1C(C)C)(C=O)C=O,Br[Mn]12([NH](CC[P](C(C)C)2C(C)C)CC[P](C(C)C)1C(C)C)(C=O)C=O,metal_catalyst,C(C)O,46.069,-0.31,1.2,789,24.6,15.8,8.8,19.4,58.5,498.305,5.4683,498.305,5.4683,GER-2,5/12/2025,Mn-PNP pincer catalyst,Mn-PNP pincer catalyst,Transition metal complex,hydrogenation
1957,,,,SS336,500,82,0,0,1,,,0.5,Ethanol,20,0.320534523,0.771806601,21,CF,0,Br[Mn]12([NH](CC[P](C(C)C)2C(C)C)CC[P](C(C)C)1C(C)C)(C=O)C=O,Br[Mn]12([NH](CC[P](C(C)C)2C(C)C)CC[P](C(C)C)1C(C)C)(C=O)C=O,metal_catalyst,C(C)O,46.069,-0.31,1.2,789,24.6,15.8,8.8,19.4,58.5,498.305,5.4683,498.305,5.4683,GER-2,5/12/2025,Mn-PNP pincer catalyst,Mn-PNP pincer catalyst,Transition metal complex,hydrogenation
1958,,,,DM150,150,59,0,0,1,,,0.5,Ethyl acetate,20,0.022133376,0.991048279,21,CF,0,CCC1C2C[C@@H]([C@@H](NC(NCc3ccccc3)=S)c(ccn4)c5c4ccc(OC)c5)N(CC2)C1,CCC1C2C[C@@H]([C@@H](NC(NCc3ccccc3)=S)c(ccn4)c5c4ccc(OC)c5)N(CC2)C1,organocatalyst,O(C(C)=O)CC,88.106,0.71,0.45,902,6.02,15.8,5.3,7.2,98.5,474.674,5.0692,474.674,5.0692,KJB,5/25/2025,RID56,RID56,Organocatalyst,"asymmetric catalysis, asymmetric dihydroxylation, asymmetric aminohydroxylation"
1959,,,,DM150,150,59,0,0,1,,,0.5,Ethyl acetate,20,0.022133376,0.998669073,21,CF,0,O=c(c(N[C@@H]([C@@H]1[N@@](CC[C@H]2C1)C[C@@H]2C=C)c3ccnc4ccc(OC)cc34)c5N6CCOCCOCCOCCOCC6)c5=O,O=c(c(N[C@@H]([C@@H]1[N@@](CC[C@H]2C1)C[C@@H]2C=C)c3ccnc4ccc(OC)cc34)c5N6CCOCCOCCOCCOCC6)c5=O,organocatalyst,O(C(C)=O)CC,88.106,0.71,0.45,902,6.02,15.8,5.3,7.2,98.5,620.747,2.7754,620.747,2.7754,KJB,5/25/2025,NAS81,NAS81,Organocatalyst,"asymmetric catalysis, asymmetric dihydroxylation, asymmetric aminohydroxylation"
1960,,,,DM300,300,59,-37.5,0,0,,,0.5,Ethyl acetate,20,0.0725,0.996834022,21,CF,0,CCC1C2C[C@@H]([C@@H](NC(NCc3ccccc3)=S)c(ccn4)c5c4ccc(OC)c5)N(CC2)C1,CCC1C2C[C@@H]([C@@H](NC(NCc3ccccc3)=S)c(ccn4)c5c4ccc(OC)c5)N(CC2)C1,organocatalyst,O(C(C)=O)CC,88.106,0.71,0.45,902,6.02,15.8,5.3,7.2,98.5,474.674,5.0692,474.674,5.0692,KJB,5/25/2025,RID56,RID56,Organocatalyst,"asymmetric catalysis, asymmetric dihydroxylation, asymmetric aminohydroxylation"
1961,,,,DM300,300,59,-37.5,0,0,,,0.5,Ethyl acetate,20,0.0725,0.999408188,21,CF,0,O=c(c(N[C@@H]([C@@H]1[N@@](CC[C@H]2C1)C[C@@H]2C=C)c3ccnc4ccc(OC)cc34)c5N6CCOCCOCCOCCOCC6)c5=O,O=c(c(N[C@@H]([C@@H]1[N@@](CC[C@H]2C1)C[C@@H]2C=C)c3ccnc4ccc(OC)cc34)c5N6CCOCCOCCOCCOCC6)c5=O,organocatalyst,O(C(C)=O)CC,88.106,0.71,0.45,902,6.02,15.8,5.3,7.2,98.5,620.747,2.7754,620.747,2.7754,KJB,5/25/2025,NAS81,NAS81,Organocatalyst,"asymmetric catalysis, asymmetric dihydroxylation, asymmetric aminohydroxylation"
1962,,,,GMT-oNF-2,300,87,-8,0,0,,,0.5,Ethyl acetate,20,3.733,0.086924471,21,CF,0,CCC1C2C[C@@H]([C@@H](NC(NCc3ccccc3)=S)c(ccn4)c5c4ccc(OC)c5)N(CC2)C1,CCC1C2C[C@@H]([C@@H](NC(NCc3ccccc3)=S)c(ccn4)c5c4ccc(OC)c5)N(CC2)C1,organocatalyst,O(C(C)=O)CC,88.106,0.71,0.45,902,6.02,15.8,5.3,7.2,98.5,474.674,5.0692,474.674,5.0692,KJB,5/25/2025,RID56,RID56,Organocatalyst,"asymmetric catalysis, asymmetric dihydroxylation, asymmetric aminohydroxylation"
1963,,,,GMT-oNF-2,300,87,-8,0,0,,,0.5,Ethyl acetate,20,3.733,0.06871835,21,CF,0,O=c(c(N[C@@H]([C@@H]1[N@@](CC[C@H]2C1)C[C@@H]2C=C)c3ccnc4ccc(OC)cc34)c5N6CCOCCOCCOCCOCC6)c5=O,O=c(c(N[C@@H]([C@@H]1[N@@](CC[C@H]2C1)C[C@@H]2C=C)c3ccnc4ccc(OC)cc34)c5N6CCOCCOCCOCCOCC6)c5=O,organocatalyst,O(C(C)=O)CC,88.106,0.71,0.45,902,6.02,15.8,5.3,7.2,98.5,620.747,2.7754,620.747,2.7754,KJB,5/25/2025,NAS81,NAS81,Organocatalyst,"asymmetric catalysis, asymmetric dihydroxylation, asymmetric aminohydroxylation"
1964,,,,PMPerformance,300,-1,0,1,1,,,0.5,Ethyl acetate,20,2.03638048,0.786797518,21,CF,0,CCC1C2C[C@@H]([C@@H](NC(NCc3ccccc3)=S)c(ccn4)c5c4ccc(OC)c5)N(CC2)C1,CCC1C2C[C@@H]([C@@H](NC(NCc3ccccc3)=S)c(ccn4)c5c4ccc(OC)c5)N(CC2)C1,organocatalyst,O(C(C)=O)CC,88.106,0.71,0.45,902,6.02,15.8,5.3,7.2,98.5,474.674,5.0692,474.674,5.0692,KJB,5/25/2025,RID56,RID56,Organocatalyst,"asymmetric catalysis, asymmetric dihydroxylation, asymmetric aminohydroxylation"
1965,,,,PMPerformance,300,-1,0,1,1,,,0.5,Ethyl acetate,20,2.03638048,0.667374208,21,CF,0,O=c(c(N[C@@H]([C@@H]1[N@@](CC[C@H]2C1)C[C@@H]2C=C)c3ccnc4ccc(OC)cc34)c5N6CCOCCOCCOCCOCC6)c5=O,O=c(c(N[C@@H]([C@@H]1[N@@](CC[C@H]2C1)C[C@@H]2C=C)c3ccnc4ccc(OC)cc34)c5N6CCOCCOCCOCCOCC6)c5=O,organocatalyst,O(C(C)=O)CC,88.106,0.71,0.45,902,6.02,15.8,5.3,7.2,98.5,620.747,2.7754,620.747,2.7754,KJB,5/25/2025,NAS81,NAS81,Organocatalyst,"asymmetric catalysis, asymmetric dihydroxylation, asymmetric aminohydroxylation"
1966,,,,SS150101,300,-1,0,1,1,,,0.5,Ethyl acetate,20,0.22543778,0.811959388,21,CF,0,CCC1C2C[C@@H]([C@@H](NC(NCc3ccccc3)=S)c(ccn4)c5c4ccc(OC)c5)N(CC2)C1,CCC1C2C[C@@H]([C@@H](NC(NCc3ccccc3)=S)c(ccn4)c5c4ccc(OC)c5)N(CC2)C1,organocatalyst,O(C(C)=O)CC,88.106,0.71,0.45,902,6.02,15.8,5.3,7.2,98.5,474.674,5.0692,474.674,5.0692,KJB,5/25/2025,RID56,RID56,Organocatalyst,"asymmetric catalysis, asymmetric dihydroxylation, asymmetric aminohydroxylation"
1967,,,,SS150101,300,-1,0,1,1,,,0.5,Ethyl acetate,20,0.22543778,0.811836659,21,CF,0,O=c(c(N[C@@H]([C@@H]1[N@@](CC[C@H]2C1)C[C@@H]2C=C)c3ccnc4ccc(OC)cc34)c5N6CCOCCOCCOCCOCC6)c5=O,O=c(c(N[C@@H]([C@@H]1[N@@](CC[C@H]2C1)C[C@@H]2C=C)c3ccnc4ccc(OC)cc34)c5N6CCOCCOCCOCCOCC6)c5=O,organocatalyst,O(C(C)=O)CC,88.106,0.71,0.45,902,6.02,15.8,5.3,7.2,98.5,620.747,2.7754,620.747,2.7754,KJB,5/25/2025,NAS81,NAS81,Organocatalyst,"asymmetric catalysis, asymmetric dihydroxylation, asymmetric aminohydroxylation"
1968,,,,SS336,500,82,0,0,1,,,0.5,Ethyl acetate,20,2.749605502,0.472283332,21,CF,0,CCC1C2C[C@@H]([C@@H](NC(NCc3ccccc3)=S)c(ccn4)c5c4ccc(OC)c5)N(CC2)C1,CCC1C2C[C@@H]([C@@H](NC(NCc3ccccc3)=S)c(ccn4)c5c4ccc(OC)c5)N(CC2)C1,organocatalyst,O(C(C)=O)CC,88.106,0.71,0.45,902,6.02,15.8,5.3,7.2,98.5,474.674,5.0692,474.674,5.0692,KJB,5/25/2025,RID56,RID56,Organocatalyst,"asymmetric catalysis, asymmetric dihydroxylation, asymmetric aminohydroxylation"
1969,,,,SS336,500,82,0,0,1,,,0.5,Ethyl acetate,20,2.749605502,0.453762637,21,CF,0,O=c(c(N[C@@H]([C@@H]1[N@@](CC[C@H]2C1)C[C@@H]2C=C)c3ccnc4ccc(OC)cc34)c5N6CCOCCOCCOCCOCC6)c5=O,O=c(c(N[C@@H]([C@@H]1[N@@](CC[C@H]2C1)C[C@@H]2C=C)c3ccnc4ccc(OC)cc34)c5N6CCOCCOCCOCCOCC6)c5=O,organocatalyst,O(C(C)=O)CC,88.106,0.71,0.45,902,6.02,15.8,5.3,7.2,98.5,620.747,2.7754,620.747,2.7754,KJB,5/25/2025,NAS81,NAS81,Organocatalyst,"asymmetric catalysis, asymmetric dihydroxylation, asymmetric aminohydroxylation"
1970,,,,DM150,150,59,0,0,1,,,0.5,Ethyl acetate,10,0.022133376,0.997434602,21,CF,0,O=c(c(NCc1ccccc1)c2NC[C@H]3N(CCC3)C(OC(C)(C)C)=O)c2=O,O=c(c(NCc1ccccc1)c2NC[C@H]3N(CCC3)C(OC(C)(C)C)=O)c2=O,organocatalyst,O(C(C)=O)CC,88.106,0.71,0.45,902,6.02,15.8,5.3,7.2,98.5,385.464,2.7061,385.464,2.7061,KJA,5/26/2025,DGY225,DGY225,Organocatalyst,"asymmetric catalysis, asymmetric dihydroxylation, asymmetric aminohydroxylation"
1971,,,,DM150,150,59,0,0,1,,,0.5,Ethyl acetate,10,0.022133376,0.99408947,21,CF,0,O=c(c(OC)c1Nc2cc(C(F)(F)F)cc(C(F)(F)F)c2)c1=O,O=c(c(OC)c1Nc2cc(C(F)(F)F)cc(C(F)(F)F)c2)c1=O,organocatalyst,O(C(C)=O)CC,88.106,0.71,0.45,902,6.02,15.8,5.3,7.2,98.5,339.191,3.0724,339.191,3.0724,KJA,5/26/2025,NAS19,NAS19,Organocatalyst,"asymmetric catalysis, asymmetric dihydroxylation, asymmetric aminohydroxylation"
1972,,,,DM150,150,59,0,0,1,,,0.5,Ethyl acetate,10,0.022133376,0.998192931,21,CF,0,O=c(c(N[C@@H](c(ccn1)c2c1ccc(OC)c2)[C@H]3N4CCC(C3)C(C#C)C4)c5Nc6cc(C(F)(F)F)cc(C(F)(F)F)c6)c5=O,O=c(c(N[C@@H](c(ccn1)c2c1ccc(OC)c2)[C@H]3N4CCC(C3)C(C#C)C4)c5Nc6cc(C(F)(F)F)cc(C(F)(F)F)c6)c5=O,organocatalyst,O(C(C)=O)CC,88.106,0.71,0.45,902,6.02,15.8,5.3,7.2,98.5,628.573,6.1174,628.573,6.1174,KJA,5/26/2025,FZS45,FZS45,Organocatalyst,"asymmetric catalysis, asymmetric dihydroxylation, asymmetric aminohydroxylation"
1973,,,,DM300,300,59,-37.5,0,0,,,0.5,Ethyl acetate,10,0.0725,0.998909925,21,CF,0,O=c(c(NCc1ccccc1)c2NC[C@H]3N(CCC3)C(OC(C)(C)C)=O)c2=O,O=c(c(NCc1ccccc1)c2NC[C@H]3N(CCC3)C(OC(C)(C)C)=O)c2=O,organocatalyst,O(C(C)=O)CC,88.106,0.71,0.45,902,6.02,15.8,5.3,7.2,98.5,385.464,2.7061,385.464,2.7061,KJA,5/26/2025,DGY225,DGY225,Organocatalyst,"asymmetric catalysis, asymmetric dihydroxylation, asymmetric aminohydroxylation"
1974,,,,DM300,300,59,-37.5,0,0,,,0.5,Ethyl acetate,10,0.0725,0.993737142,21,CF,0,O=c(c(OC)c1Nc2cc(C(F)(F)F)cc(C(F)(F)F)c2)c1=O,O=c(c(OC)c1Nc2cc(C(F)(F)F)cc(C(F)(F)F)c2)c1=O,organocatalyst,O(C(C)=O)CC,88.106,0.71,0.45,902,6.02,15.8,5.3,7.2,98.5,339.191,3.0724,339.191,3.0724,KJA,5/26/2025,NAS19,NAS19,Organocatalyst,"asymmetric catalysis, asymmetric dihydroxylation, asymmetric aminohydroxylation"
1975,,,,DM300,300,59,-37.5,0,0,,,0.5,Ethyl acetate,10,0.0725,0.999459911,21,CF,0,O=c(c(N[C@@H](c(ccn1)c2c1ccc(OC)c2)[C@H]3N4CCC(C3)C(C#C)C4)c5Nc6cc(C(F)(F)F)cc(C(F)(F)F)c6)c5=O,O=c(c(N[C@@H](c(ccn1)c2c1ccc(OC)c2)[C@H]3N4CCC(C3)C(C#C)C4)c5Nc6cc(C(F)(F)F)cc(C(F)(F)F)c6)c5=O,organocatalyst,O(C(C)=O)CC,88.106,0.71,0.45,902,6.02,15.8,5.3,7.2,98.5,628.573,6.1174,628.573,6.1174,KJA,5/26/2025,FZS45,FZS45,Organocatalyst,"asymmetric catalysis, asymmetric dihydroxylation, asymmetric aminohydroxylation"
1976,,,,GMT-oNF-2,300,87,-8,0,0,,,0.5,Ethyl acetate,10,3.733,0.106538827,21,CF,0,O=c(c(NCc1ccccc1)c2NC[C@H]3N(CCC3)C(OC(C)(C)C)=O)c2=O,O=c(c(NCc1ccccc1)c2NC[C@H]3N(CCC3)C(OC(C)(C)C)=O)c2=O,organocatalyst,O(C(C)=O)CC,88.106,0.71,0.45,902,6.02,15.8,5.3,7.2,98.5,385.464,2.7061,385.464,2.7061,KJA,5/26/2025,DGY225,DGY225,Organocatalyst,"asymmetric catalysis, asymmetric dihydroxylation, asymmetric aminohydroxylation"
1977,,,,GMT-oNF-2,300,87,-8,0,0,,,0.5,Ethyl acetate,10,3.733,0.081750823,21,CF,0,O=c(c(OC)c1Nc2cc(C(F)(F)F)cc(C(F)(F)F)c2)c1=O,O=c(c(OC)c1Nc2cc(C(F)(F)F)cc(C(F)(F)F)c2)c1=O,organocatalyst,O(C(C)=O)CC,88.106,0.71,0.45,902,6.02,15.8,5.3,7.2,98.5,339.191,3.0724,339.191,3.0724,KJA,5/26/2025,NAS19,NAS19,Organocatalyst,"asymmetric catalysis, asymmetric dihydroxylation, asymmetric aminohydroxylation"
1978,,,,GMT-oNF-2,300,87,-8,0,0,,,0.5,Ethyl acetate,10,3.733,0.289467764,21,CF,0,O=c(c(N[C@@H](c(ccn1)c2c1ccc(OC)c2)[C@H]3N4CCC(C3)C(C#C)C4)c5Nc6cc(C(F)(F)F)cc(C(F)(F)F)c6)c5=O,O=c(c(N[C@@H](c(ccn1)c2c1ccc(OC)c2)[C@H]3N4CCC(C3)C(C#C)C4)c5Nc6cc(C(F)(F)F)cc(C(F)(F)F)c6)c5=O,organocatalyst,O(C(C)=O)CC,88.106,0.71,0.45,902,6.02,15.8,5.3,7.2,98.5,628.573,6.1174,628.573,6.1174,KJA,5/26/2025,FZS45,FZS45,Organocatalyst,"asymmetric catalysis, asymmetric dihydroxylation, asymmetric aminohydroxylation"
1979,,,,PMPerformance,300,-1,0,1,1,,,0.5,Ethyl acetate,10,2.03638048,0.556185538,21,CF,0,O=c(c(NCc1ccccc1)c2NC[C@H]3N(CCC3)C(OC(C)(C)C)=O)c2=O,O=c(c(NCc1ccccc1)c2NC[C@H]3N(CCC3)C(OC(C)(C)C)=O)c2=O,organocatalyst,O(C(C)=O)CC,88.106,0.71,0.45,902,6.02,15.8,5.3,7.2,98.5,385.464,2.7061,385.464,2.7061,KJA,5/26/2025,DGY225,DGY225,Organocatalyst,"asymmetric catalysis, asymmetric dihydroxylation, asymmetric aminohydroxylation"
1980,,,,PMPerformance,300,-1,0,1,1,,,0.5,Ethyl acetate,10,2.03638048,0.368096705,21,CF,0,O=c(c(OC)c1Nc2cc(C(F)(F)F)cc(C(F)(F)F)c2)c1=O,O=c(c(OC)c1Nc2cc(C(F)(F)F)cc(C(F)(F)F)c2)c1=O,organocatalyst,O(C(C)=O)CC,88.106,0.71,0.45,902,6.02,15.8,5.3,7.2,98.5,339.191,3.0724,339.191,3.0724,KJA,5/26/2025,NAS19,NAS19,Organocatalyst,"asymmetric catalysis, asymmetric dihydroxylation, asymmetric aminohydroxylation"
1981,,,,PMPerformance,300,-1,0,1,1,,,0.5,Ethyl acetate,10,2.03638048,0.889423294,21,CF,0,O=c(c(N[C@@H](c(ccn1)c2c1ccc(OC)c2)[C@H]3N4CCC(C3)C(C#C)C4)c5Nc6cc(C(F)(F)F)cc(C(F)(F)F)c6)c5=O,O=c(c(N[C@@H](c(ccn1)c2c1ccc(OC)c2)[C@H]3N4CCC(C3)C(C#C)C4)c5Nc6cc(C(F)(F)F)cc(C(F)(F)F)c6)c5=O,organocatalyst,O(C(C)=O)CC,88.106,0.71,0.45,902,6.02,15.8,5.3,7.2,98.5,628.573,6.1174,628.573,6.1174,KJA,5/26/2025,FZS45,FZS45,Organocatalyst,"asymmetric catalysis, asymmetric dihydroxylation, asymmetric aminohydroxylation"
1982,,,,SS150101,300,-1,0,1,1,,,0.5,Ethyl acetate,10,0.170054086,0.728066621,21,CF,0,O=c(c(NCc1ccccc1)c2NC[C@H]3N(CCC3)C(OC(C)(C)C)=O)c2=O,O=c(c(NCc1ccccc1)c2NC[C@H]3N(CCC3)C(OC(C)(C)C)=O)c2=O,organocatalyst,O(C(C)=O)CC,88.106,0.71,0.45,902,6.02,15.8,5.3,7.2,98.5,385.464,2.7061,385.464,2.7061,KJA,5/26/2025,DGY225,DGY225,Organocatalyst,"asymmetric catalysis, asymmetric dihydroxylation, asymmetric aminohydroxylation"
1983,,,,SS150101,300,-1,0,1,1,,,0.5,Ethyl acetate,10,0.170054086,0.705930081,21,CF,0,O=c(c(OC)c1Nc2cc(C(F)(F)F)cc(C(F)(F)F)c2)c1=O,O=c(c(OC)c1Nc2cc(C(F)(F)F)cc(C(F)(F)F)c2)c1=O,organocatalyst,O(C(C)=O)CC,88.106,0.71,0.45,902,6.02,15.8,5.3,7.2,98.5,339.191,3.0724,339.191,3.0724,KJA,5/26/2025,NAS19,NAS19,Organocatalyst,"asymmetric catalysis, asymmetric dihydroxylation, asymmetric aminohydroxylation"
1984,,,,SS150101,300,-1,0,1,1,,,0.5,Ethyl acetate,10,0.170054086,0.852034414,21,CF,0,O=c(c(N[C@@H](c(ccn1)c2c1ccc(OC)c2)[C@H]3N4CCC(C3)C(C#C)C4)c5Nc6cc(C(F)(F)F)cc(C(F)(F)F)c6)c5=O,O=c(c(N[C@@H](c(ccn1)c2c1ccc(OC)c2)[C@H]3N4CCC(C3)C(C#C)C4)c5Nc6cc(C(F)(F)F)cc(C(F)(F)F)c6)c5=O,organocatalyst,O(C(C)=O)CC,88.106,0.71,0.45,902,6.02,15.8,5.3,7.2,98.5,628.573,6.1174,628.573,6.1174,KJA,5/26/2025,FZS45,FZS45,Organocatalyst,"asymmetric catalysis, asymmetric dihydroxylation, asymmetric aminohydroxylation"
1985,,,,SS336,500,82,0,0,1,,,0.5,Ethyl acetate,10,0.99517837,0.31668651,21,CF,0,O=c(c(NCc1ccccc1)c2NC[C@H]3N(CCC3)C(OC(C)(C)C)=O)c2=O,O=c(c(NCc1ccccc1)c2NC[C@H]3N(CCC3)C(OC(C)(C)C)=O)c2=O,organocatalyst,O(C(C)=O)CC,88.106,0.71,0.45,902,6.02,15.8,5.3,7.2,98.5,385.464,2.7061,385.464,2.7061,KJA,5/26/2025,DGY225,DGY225,Organocatalyst,"asymmetric catalysis, asymmetric dihydroxylation, asymmetric aminohydroxylation"
1986,,,,SS336,500,82,0,0,1,,,0.5,Ethyl acetate,10,0.99517837,0.259411197,21,CF,0,O=c(c(OC)c1Nc2cc(C(F)(F)F)cc(C(F)(F)F)c2)c1=O,O=c(c(OC)c1Nc2cc(C(F)(F)F)cc(C(F)(F)F)c2)c1=O,organocatalyst,O(C(C)=O)CC,88.106,0.71,0.45,902,6.02,15.8,5.3,7.2,98.5,339.191,3.0724,339.191,3.0724,KJA,5/26/2025,NAS19,NAS19,Organocatalyst,"asymmetric catalysis, asymmetric dihydroxylation, asymmetric aminohydroxylation"
1987,,,,SS336,500,82,0,0,1,,,0.5,Ethyl acetate,10,0.99517837,0.414208292,21,CF,0,O=c(c(N[C@@H](c(ccn1)c2c1ccc(OC)c2)[C@H]3N4CCC(C3)C(C#C)C4)c5Nc6cc(C(F)(F)F)cc(C(F)(F)F)c6)c5=O,O=c(c(N[C@@H](c(ccn1)c2c1ccc(OC)c2)[C@H]3N4CCC(C3)C(C#C)C4)c5Nc6cc(C(F)(F)F)cc(C(F)(F)F)c6)c5=O,organocatalyst,O(C(C)=O)CC,88.106,0.71,0.45,902,6.02,15.8,5.3,7.2,98.5,628.573,6.1174,628.573,6.1174,KJA,5/26/2025,FZS45,FZS45,Organocatalyst,"asymmetric catalysis, asymmetric dihydroxylation, asymmetric aminohydroxylation"
1988,,,,DM150,150,59,0,0,1,,,0.5,Ethyl acetate,20,0.022133376,0.988408117,21,CF,0,O=c(c(NCc1ccccc1)c2NC[C@H]3N(CCC3)C(OC(C)(C)C)=O)c2=O,O=c(c(NCc1ccccc1)c2NC[C@H]3N(CCC3)C(OC(C)(C)C)=O)c2=O,organocatalyst,O(C(C)=O)CC,88.106,0.71,0.45,902,6.02,15.8,5.3,7.2,98.5,385.464,2.7061,385.464,2.7061,KJA,5/26/2025,DGY225,DGY225,Organocatalyst,"asymmetric catalysis, asymmetric dihydroxylation, asymmetric aminohydroxylation"
1989,,,,DM150,150,59,0,0,1,,,0.5,Ethyl acetate,20,0.022133376,0.981472239,21,CF,0,O=c(c(OC)c1Nc2cc(C(F)(F)F)cc(C(F)(F)F)c2)c1=O,O=c(c(OC)c1Nc2cc(C(F)(F)F)cc(C(F)(F)F)c2)c1=O,organocatalyst,O(C(C)=O)CC,88.106,0.71,0.45,902,6.02,15.8,5.3,7.2,98.5,339.191,3.0724,339.191,3.0724,KJA,5/26/2025,NAS19,NAS19,Organocatalyst,"asymmetric catalysis, asymmetric dihydroxylation, asymmetric aminohydroxylation"
1990,,,,DM150,150,59,0,0,1,,,0.5,Ethyl acetate,20,0.022133376,0.986566082,21,CF,0,O=c(c(N[C@@H](c(ccn1)c2c1ccc(OC)c2)[C@H]3N4CCC(C3)C(C#C)C4)c5Nc6cc(C(F)(F)F)cc(C(F)(F)F)c6)c5=O,O=c(c(N[C@@H](c(ccn1)c2c1ccc(OC)c2)[C@H]3N4CCC(C3)C(C#C)C4)c5Nc6cc(C(F)(F)F)cc(C(F)(F)F)c6)c5=O,organocatalyst,O(C(C)=O)CC,88.106,0.71,0.45,902,6.02,15.8,5.3,7.2,98.5,628.573,6.1174,628.573,6.1174,KJA,5/26/2025,FZS45,FZS45,Organocatalyst,"asymmetric catalysis, asymmetric dihydroxylation, asymmetric aminohydroxylation"
1991,,,,DM300,300,59,-37.5,0,0,,,0.5,Ethyl acetate,20,0.0725,0.99704814,21,CF,0,O=c(c(NCc1ccccc1)c2NC[C@H]3N(CCC3)C(OC(C)(C)C)=O)c2=O,O=c(c(NCc1ccccc1)c2NC[C@H]3N(CCC3)C(OC(C)(C)C)=O)c2=O,organocatalyst,O(C(C)=O)CC,88.106,0.71,0.45,902,6.02,15.8,5.3,7.2,98.5,385.464,2.7061,385.464,2.7061,KJA,5/26/2025,DGY225,DGY225,Organocatalyst,"asymmetric catalysis, asymmetric dihydroxylation, asymmetric aminohydroxylation"
1992,,,,DM300,300,59,-37.5,0,0,,,0.5,Ethyl acetate,20,0.0725,0.993429617,21,CF,0,O=c(c(OC)c1Nc2cc(C(F)(F)F)cc(C(F)(F)F)c2)c1=O,O=c(c(OC)c1Nc2cc(C(F)(F)F)cc(C(F)(F)F)c2)c1=O,organocatalyst,O(C(C)=O)CC,88.106,0.71,0.45,902,6.02,15.8,5.3,7.2,98.5,339.191,3.0724,339.191,3.0724,KJA,5/26/2025,NAS19,NAS19,Organocatalyst,"asymmetric catalysis, asymmetric dihydroxylation, asymmetric aminohydroxylation"
1993,,,,DM300,300,59,-37.5,0,0,,,0.5,Ethyl acetate,20,0.0725,0.998268451,21,CF,0,O=c(c(N[C@@H](c(ccn1)c2c1ccc(OC)c2)[C@H]3N4CCC(C3)C(C#C)C4)c5Nc6cc(C(F)(F)F)cc(C(F)(F)F)c6)c5=O,O=c(c(N[C@@H](c(ccn1)c2c1ccc(OC)c2)[C@H]3N4CCC(C3)C(C#C)C4)c5Nc6cc(C(F)(F)F)cc(C(F)(F)F)c6)c5=O,organocatalyst,O(C(C)=O)CC,88.106,0.71,0.45,902,6.02,15.8,5.3,7.2,98.5,628.573,6.1174,628.573,6.1174,KJA,5/26/2025,FZS45,FZS45,Organocatalyst,"asymmetric catalysis, asymmetric dihydroxylation, asymmetric aminohydroxylation"
1994,,,,GMT-oNF-2,300,87,-8,0,0,,,0.5,Ethyl acetate,20,3.733,0.151232218,21,CF,0,O=c(c(NCc1ccccc1)c2NC[C@H]3N(CCC3)C(OC(C)(C)C)=O)c2=O,O=c(c(NCc1ccccc1)c2NC[C@H]3N(CCC3)C(OC(C)(C)C)=O)c2=O,organocatalyst,O(C(C)=O)CC,88.106,0.71,0.45,902,6.02,15.8,5.3,7.2,98.5,385.464,2.7061,385.464,2.7061,KJA,5/26/2025,DGY225,DGY225,Organocatalyst,"asymmetric catalysis, asymmetric dihydroxylation, asymmetric aminohydroxylation"
1995,,,,GMT-oNF-2,300,87,-8,0,0,,,0.5,Ethyl acetate,20,3.733,0.145478992,21,CF,0,O=c(c(OC)c1Nc2cc(C(F)(F)F)cc(C(F)(F)F)c2)c1=O,O=c(c(OC)c1Nc2cc(C(F)(F)F)cc(C(F)(F)F)c2)c1=O,organocatalyst,O(C(C)=O)CC,88.106,0.71,0.45,902,6.02,15.8,5.3,7.2,98.5,339.191,3.0724,339.191,3.0724,KJA,5/26/2025,NAS19,NAS19,Organocatalyst,"asymmetric catalysis, asymmetric dihydroxylation, asymmetric aminohydroxylation"
1996,,,,GMT-oNF-2,300,87,-8,0,0,,,0.5,Ethyl acetate,20,3.733,0.387709163,21,CF,0,O=c(c(N[C@@H](c(ccn1)c2c1ccc(OC)c2)[C@H]3N4CCC(C3)C(C#C)C4)c5Nc6cc(C(F)(F)F)cc(C(F)(F)F)c6)c5=O,O=c(c(N[C@@H](c(ccn1)c2c1ccc(OC)c2)[C@H]3N4CCC(C3)C(C#C)C4)c5Nc6cc(C(F)(F)F)cc(C(F)(F)F)c6)c5=O,organocatalyst,O(C(C)=O)CC,88.106,0.71,0.45,902,6.02,15.8,5.3,7.2,98.5,628.573,6.1174,628.573,6.1174,KJA,5/26/2025,FZS45,FZS45,Organocatalyst,"asymmetric catalysis, asymmetric dihydroxylation, asymmetric aminohydroxylation"
1997,,,,PMPerformance,300,-1,0,1,1,,,0.5,Ethyl acetate,20,1.383885927,0.413494439,21,CF,0,O=c(c(NCc1ccccc1)c2NC[C@H]3N(CCC3)C(OC(C)(C)C)=O)c2=O,O=c(c(NCc1ccccc1)c2NC[C@H]3N(CCC3)C(OC(C)(C)C)=O)c2=O,organocatalyst,O(C(C)=O)CC,88.106,0.71,0.45,902,6.02,15.8,5.3,7.2,98.5,385.464,2.7061,385.464,2.7061,KJA,5/26/2025,DGY225,DGY225,Organocatalyst,"asymmetric catalysis, asymmetric dihydroxylation, asymmetric aminohydroxylation"
1998,,,,PMPerformance,300,-1,0,1,1,,,0.5,Ethyl acetate,20,1.383885927,0.238224983,21,CF,0,O=c(c(OC)c1Nc2cc(C(F)(F)F)cc(C(F)(F)F)c2)c1=O,O=c(c(OC)c1Nc2cc(C(F)(F)F)cc(C(F)(F)F)c2)c1=O,organocatalyst,O(C(C)=O)CC,88.106,0.71,0.45,902,6.02,15.8,5.3,7.2,98.5,339.191,3.0724,339.191,3.0724,KJA,5/26/2025,NAS19,NAS19,Organocatalyst,"asymmetric catalysis, asymmetric dihydroxylation, asymmetric aminohydroxylation"
1999,,,,PMPerformance,300,-1,0,1,1,,,0.5,Ethyl acetate,20,1.383885927,0.767931068,21,CF,0,O=c(c(N[C@@H](c(ccn1)c2c1ccc(OC)c2)[C@H]3N4CCC(C3)C(C#C)C4)c5Nc6cc(C(F)(F)F)cc(C(F)(F)F)c6)c5=O,O=c(c(N[C@@H](c(ccn1)c2c1ccc(OC)c2)[C@H]3N4CCC(C3)C(C#C)C4)c5Nc6cc(C(F)(F)F)cc(C(F)(F)F)c6)c5=O,organocatalyst,O(C(C)=O)CC,88.106,0.71,0.45,902,6.02,15.8,5.3,7.2,98.5,628.573,6.1174,628.573,6.1174,KJA,5/26/2025,FZS45,FZS45,Organocatalyst,"asymmetric catalysis, asymmetric dihydroxylation, asymmetric aminohydroxylation"
2000,,,,SS150101,300,-1,0,1,1,,,0.5,Ethyl acetate,20,0.170054086,0.744906915,21,CF,0,O=c(c(NCc1ccccc1)c2NC[C@H]3N(CCC3)C(OC(C)(C)C)=O)c2=O,O=c(c(NCc1ccccc1)c2NC[C@H]3N(CCC3)C(OC(C)(C)C)=O)c2=O,organocatalyst,O(C(C)=O)CC,88.106,0.71,0.45,902,6.02,15.8,5.3,7.2,98.5,385.464,2.7061,385.464,2.7061,KJA,5/26/2025,DGY225,DGY225,Organocatalyst,"asymmetric catalysis, asymmetric dihydroxylation, asymmetric aminohydroxylation"
2001,,,,SS150101,300,-1,0,1,1,,,0.5,Ethyl acetate,20,0.170054086,0.739499133,21,CF,0,O=c(c(OC)c1Nc2cc(C(F)(F)F)cc(C(F)(F)F)c2)c1=O,O=c(c(OC)c1Nc2cc(C(F)(F)F)cc(C(F)(F)F)c2)c1=O,organocatalyst,O(C(C)=O)CC,88.106,0.71,0.45,902,6.02,15.8,5.3,7.2,98.5,339.191,3.0724,339.191,3.0724,KJA,5/26/2025,NAS19,NAS19,Organocatalyst,"asymmetric catalysis, asymmetric dihydroxylation, asymmetric aminohydroxylation"
2002,,,,SS150101,300,-1,0,1,1,,,0.5,Ethyl acetate,20,0.170054086,0.864708797,21,CF,0,O=c(c(N[C@@H](c(ccn1)c2c1ccc(OC)c2)[C@H]3N4CCC(C3)C(C#C)C4)c5Nc6cc(C(F)(F)F)cc(C(F)(F)F)c6)c5=O,O=c(c(N[C@@H](c(ccn1)c2c1ccc(OC)c2)[C@H]3N4CCC(C3)C(C#C)C4)c5Nc6cc(C(F)(F)F)cc(C(F)(F)F)c6)c5=O,organocatalyst,O(C(C)=O)CC,88.106,0.71,0.45,902,6.02,15.8,5.3,7.2,98.5,628.573,6.1174,628.573,6.1174,KJA,5/26/2025,FZS45,FZS45,Organocatalyst,"asymmetric catalysis, asymmetric dihydroxylation, asymmetric aminohydroxylation"
2003,,,,SS336,500,82,0,0,1,,,0.5,Ethyl acetate,20,0.99517837,0.34075116,21,CF,0,O=c(c(NCc1ccccc1)c2NC[C@H]3N(CCC3)C(OC(C)(C)C)=O)c2=O,O=c(c(NCc1ccccc1)c2NC[C@H]3N(CCC3)C(OC(C)(C)C)=O)c2=O,organocatalyst,O(C(C)=O)CC,88.106,0.71,0.45,902,6.02,15.8,5.3,7.2,98.5,385.464,2.7061,385.464,2.7061,KJA,5/26/2025,DGY225,DGY225,Organocatalyst,"asymmetric catalysis, asymmetric dihydroxylation, asymmetric aminohydroxylation"
2004,,,,SS336,500,82,0,0,1,,,0.5,Ethyl acetate,20,0.99517837,0.312592692,21,CF,0,O=c(c(OC)c1Nc2cc(C(F)(F)F)cc(C(F)(F)F)c2)c1=O,O=c(c(OC)c1Nc2cc(C(F)(F)F)cc(C(F)(F)F)c2)c1=O,organocatalyst,O(C(C)=O)CC,88.106,0.71,0.45,902,6.02,15.8,5.3,7.2,98.5,339.191,3.0724,339.191,3.0724,KJA,5/26/2025,NAS19,NAS19,Organocatalyst,"asymmetric catalysis, asymmetric dihydroxylation, asymmetric aminohydroxylation"
2005,,,,SS336,500,82,0,0,1,,,0.5,Ethyl acetate,20,0.99517837,0.436553311,21,CF,0,O=c(c(N[C@@H](c(ccn1)c2c1ccc(OC)c2)[C@H]3N4CCC(C3)C(C#C)C4)c5Nc6cc(C(F)(F)F)cc(C(F)(F)F)c6)c5=O,O=c(c(N[C@@H](c(ccn1)c2c1ccc(OC)c2)[C@H]3N4CCC(C3)C(C#C)C4)c5Nc6cc(C(F)(F)F)cc(C(F)(F)F)c6)c5=O,organocatalyst,O(C(C)=O)CC,88.106,0.71,0.45,902,6.02,15.8,5.3,7.2,98.5,628.573,6.1174,628.573,6.1174,KJA,5/26/2025,FZS45,FZS45,Organocatalyst,"asymmetric catalysis, asymmetric dihydroxylation, asymmetric aminohydroxylation"
2006,,,,DM150,150,59,0,0,1,,,0.5,Ethyl acetate,30,0.022133376,0.986466262,21,CF,0,O=c(c(NCc1ccccc1)c2NC[C@H]3N(CCC3)C(OC(C)(C)C)=O)c2=O,O=c(c(NCc1ccccc1)c2NC[C@H]3N(CCC3)C(OC(C)(C)C)=O)c2=O,organocatalyst,O(C(C)=O)CC,88.106,0.71,0.45,902,6.02,15.8,5.3,7.2,98.5,385.464,2.7061,385.464,2.7061,KJA,5/26/2025,DGY225,DGY225,Organocatalyst,"asymmetric catalysis, asymmetric dihydroxylation, asymmetric aminohydroxylation"
2007,,,,DM150,150,59,0,0,1,,,0.5,Ethyl acetate,30,0.022133376,0.980168897,21,CF,0,O=c(c(OC)c1Nc2cc(C(F)(F)F)cc(C(F)(F)F)c2)c1=O,O=c(c(OC)c1Nc2cc(C(F)(F)F)cc(C(F)(F)F)c2)c1=O,organocatalyst,O(C(C)=O)CC,88.106,0.71,0.45,902,6.02,15.8,5.3,7.2,98.5,339.191,3.0724,339.191,3.0724,KJA,5/26/2025,NAS19,NAS19,Organocatalyst,"asymmetric catalysis, asymmetric dihydroxylation, asymmetric aminohydroxylation"
2008,,,,DM150,150,59,0,0,1,,,0.5,Ethyl acetate,30,0.022133376,0.985370253,21,CF,0,O=c(c(N[C@@H](c(ccn1)c2c1ccc(OC)c2)[C@H]3N4CCC(C3)C(C#C)C4)c5Nc6cc(C(F)(F)F)cc(C(F)(F)F)c6)c5=O,O=c(c(N[C@@H](c(ccn1)c2c1ccc(OC)c2)[C@H]3N4CCC(C3)C(C#C)C4)c5Nc6cc(C(F)(F)F)cc(C(F)(F)F)c6)c5=O,organocatalyst,O(C(C)=O)CC,88.106,0.71,0.45,902,6.02,15.8,5.3,7.2,98.5,628.573,6.1174,628.573,6.1174,KJA,5/26/2025,FZS45,FZS45,Organocatalyst,"asymmetric catalysis, asymmetric dihydroxylation, asymmetric aminohydroxylation"
2009,,,,DM300,300,59,-37.5,0,0,,,0.5,Ethyl acetate,30,0.0725,0.996969919,21,CF,0,O=c(c(NCc1ccccc1)c2NC[C@H]3N(CCC3)C(OC(C)(C)C)=O)c2=O,O=c(c(NCc1ccccc1)c2NC[C@H]3N(CCC3)C(OC(C)(C)C)=O)c2=O,organocatalyst,O(C(C)=O)CC,88.106,0.71,0.45,902,6.02,15.8,5.3,7.2,98.5,385.464,2.7061,385.464,2.7061,KJA,5/26/2025,DGY225,DGY225,Organocatalyst,"asymmetric catalysis, asymmetric dihydroxylation, asymmetric aminohydroxylation"
2010,,,,DM300,300,59,-37.5,0,0,,,0.5,Ethyl acetate,30,0.0725,0.99357039,21,CF,0,O=c(c(OC)c1Nc2cc(C(F)(F)F)cc(C(F)(F)F)c2)c1=O,O=c(c(OC)c1Nc2cc(C(F)(F)F)cc(C(F)(F)F)c2)c1=O,organocatalyst,O(C(C)=O)CC,88.106,0.71,0.45,902,6.02,15.8,5.3,7.2,98.5,339.191,3.0724,339.191,3.0724,KJA,5/26/2025,NAS19,NAS19,Organocatalyst,"asymmetric catalysis, asymmetric dihydroxylation, asymmetric aminohydroxylation"
2011,,,,DM300,300,59,-37.5,0,0,,,0.5,Ethyl acetate,30,0.0725,0.996618665,21,CF,0,O=c(c(N[C@@H](c(ccn1)c2c1ccc(OC)c2)[C@H]3N4CCC(C3)C(C#C)C4)c5Nc6cc(C(F)(F)F)cc(C(F)(F)F)c6)c5=O,O=c(c(N[C@@H](c(ccn1)c2c1ccc(OC)c2)[C@H]3N4CCC(C3)C(C#C)C4)c5Nc6cc(C(F)(F)F)cc(C(F)(F)F)c6)c5=O,organocatalyst,O(C(C)=O)CC,88.106,0.71,0.45,902,6.02,15.8,5.3,7.2,98.5,628.573,6.1174,628.573,6.1174,KJA,5/26/2025,FZS45,FZS45,Organocatalyst,"asymmetric catalysis, asymmetric dihydroxylation, asymmetric aminohydroxylation"
2012,,,,GMT-oNF-2,300,87,-8,0,0,,,0.5,Ethyl acetate,30,3.733,0.152614793,21,CF,0,O=c(c(NCc1ccccc1)c2NC[C@H]3N(CCC3)C(OC(C)(C)C)=O)c2=O,O=c(c(NCc1ccccc1)c2NC[C@H]3N(CCC3)C(OC(C)(C)C)=O)c2=O,organocatalyst,O(C(C)=O)CC,88.106,0.71,0.45,902,6.02,15.8,5.3,7.2,98.5,385.464,2.7061,385.464,2.7061,KJA,5/26/2025,DGY225,DGY225,Organocatalyst,"asymmetric catalysis, asymmetric dihydroxylation, asymmetric aminohydroxylation"
2013,,,,GMT-oNF-2,300,87,-8,0,0,,,0.5,Ethyl acetate,30,3.733,0.086795578,21,CF,0,O=c(c(OC)c1Nc2cc(C(F)(F)F)cc(C(F)(F)F)c2)c1=O,O=c(c(OC)c1Nc2cc(C(F)(F)F)cc(C(F)(F)F)c2)c1=O,organocatalyst,O(C(C)=O)CC,88.106,0.71,0.45,902,6.02,15.8,5.3,7.2,98.5,339.191,3.0724,339.191,3.0724,KJA,5/26/2025,NAS19,NAS19,Organocatalyst,"asymmetric catalysis, asymmetric dihydroxylation, asymmetric aminohydroxylation"
2014,,,,GMT-oNF-2,300,87,-8,0,0,,,0.5,Ethyl acetate,30,3.733,0.361266521,21,CF,0,O=c(c(N[C@@H](c(ccn1)c2c1ccc(OC)c2)[C@H]3N4CCC(C3)C(C#C)C4)c5Nc6cc(C(F)(F)F)cc(C(F)(F)F)c6)c5=O,O=c(c(N[C@@H](c(ccn1)c2c1ccc(OC)c2)[C@H]3N4CCC(C3)C(C#C)C4)c5Nc6cc(C(F)(F)F)cc(C(F)(F)F)c6)c5=O,organocatalyst,O(C(C)=O)CC,88.106,0.71,0.45,902,6.02,15.8,5.3,7.2,98.5,628.573,6.1174,628.573,6.1174,KJA,5/26/2025,FZS45,FZS45,Organocatalyst,"asymmetric catalysis, asymmetric dihydroxylation, asymmetric aminohydroxylation"
2015,,,,PMPerformance,300,-1,0,1,1,,,0.5,Ethyl acetate,30,1.055498505,0.268062584,21,CF,0,O=c(c(NCc1ccccc1)c2NC[C@H]3N(CCC3)C(OC(C)(C)C)=O)c2=O,O=c(c(NCc1ccccc1)c2NC[C@H]3N(CCC3)C(OC(C)(C)C)=O)c2=O,organocatalyst,O(C(C)=O)CC,88.106,0.71,0.45,902,6.02,15.8,5.3,7.2,98.5,385.464,2.7061,385.464,2.7061,KJA,5/26/2025,DGY225,DGY225,Organocatalyst,"asymmetric catalysis, asymmetric dihydroxylation, asymmetric aminohydroxylation"
2016,,,,PMPerformance,300,-1,0,1,1,,,0.5,Ethyl acetate,30,1.055498505,0.153752801,21,CF,0,O=c(c(OC)c1Nc2cc(C(F)(F)F)cc(C(F)(F)F)c2)c1=O,O=c(c(OC)c1Nc2cc(C(F)(F)F)cc(C(F)(F)F)c2)c1=O,organocatalyst,O(C(C)=O)CC,88.106,0.71,0.45,902,6.02,15.8,5.3,7.2,98.5,339.191,3.0724,339.191,3.0724,KJA,5/26/2025,NAS19,NAS19,Organocatalyst,"asymmetric catalysis, asymmetric dihydroxylation, asymmetric aminohydroxylation"
2017,,,,PMPerformance,300,-1,0,1,1,,,0.5,Ethyl acetate,30,1.055498505,0.627466799,21,CF,0,O=c(c(N[C@@H](c(ccn1)c2c1ccc(OC)c2)[C@H]3N4CCC(C3)C(C#C)C4)c5Nc6cc(C(F)(F)F)cc(C(F)(F)F)c6)c5=O,O=c(c(N[C@@H](c(ccn1)c2c1ccc(OC)c2)[C@H]3N4CCC(C3)C(C#C)C4)c5Nc6cc(C(F)(F)F)cc(C(F)(F)F)c6)c5=O,organocatalyst,O(C(C)=O)CC,88.106,0.71,0.45,902,6.02,15.8,5.3,7.2,98.5,628.573,6.1174,628.573,6.1174,KJA,5/26/2025,FZS45,FZS45,Organocatalyst,"asymmetric catalysis, asymmetric dihydroxylation, asymmetric aminohydroxylation"
2018,,,,SS150101,300,-1,0,1,1,,,0.5,Ethyl acetate,30,0.170054086,0.757853814,21,CF,0,O=c(c(NCc1ccccc1)c2NC[C@H]3N(CCC3)C(OC(C)(C)C)=O)c2=O,O=c(c(NCc1ccccc1)c2NC[C@H]3N(CCC3)C(OC(C)(C)C)=O)c2=O,organocatalyst,O(C(C)=O)CC,88.106,0.71,0.45,902,6.02,15.8,5.3,7.2,98.5,385.464,2.7061,385.464,2.7061,KJA,5/26/2025,DGY225,DGY225,Organocatalyst,"asymmetric catalysis, asymmetric dihydroxylation, asymmetric aminohydroxylation"
2019,,,,SS150101,300,-1,0,1,1,,,0.5,Ethyl acetate,30,0.170054086,0.789552554,21,CF,0,O=c(c(OC)c1Nc2cc(C(F)(F)F)cc(C(F)(F)F)c2)c1=O,O=c(c(OC)c1Nc2cc(C(F)(F)F)cc(C(F)(F)F)c2)c1=O,organocatalyst,O(C(C)=O)CC,88.106,0.71,0.45,902,6.02,15.8,5.3,7.2,98.5,339.191,3.0724,339.191,3.0724,KJA,5/26/2025,NAS19,NAS19,Organocatalyst,"asymmetric catalysis, asymmetric dihydroxylation, asymmetric aminohydroxylation"
2020,,,,SS150101,300,-1,0,1,1,,,0.5,Ethyl acetate,30,0.170054086,0.860739228,21,CF,0,O=c(c(N[C@@H](c(ccn1)c2c1ccc(OC)c2)[C@H]3N4CCC(C3)C(C#C)C4)c5Nc6cc(C(F)(F)F)cc(C(F)(F)F)c6)c5=O,O=c(c(N[C@@H](c(ccn1)c2c1ccc(OC)c2)[C@H]3N4CCC(C3)C(C#C)C4)c5Nc6cc(C(F)(F)F)cc(C(F)(F)F)c6)c5=O,organocatalyst,O(C(C)=O)CC,88.106,0.71,0.45,902,6.02,15.8,5.3,7.2,98.5,628.573,6.1174,628.573,6.1174,KJA,5/26/2025,FZS45,FZS45,Organocatalyst,"asymmetric catalysis, asymmetric dihydroxylation, asymmetric aminohydroxylation"
2021,,,,SS336,500,82,0,0,1,,,0.5,Ethyl acetate,30,0.99517837,0.320187434,21,CF,0,O=c(c(NCc1ccccc1)c2NC[C@H]3N(CCC3)C(OC(C)(C)C)=O)c2=O,O=c(c(NCc1ccccc1)c2NC[C@H]3N(CCC3)C(OC(C)(C)C)=O)c2=O,organocatalyst,O(C(C)=O)CC,88.106,0.71,0.45,902,6.02,15.8,5.3,7.2,98.5,385.464,2.7061,385.464,2.7061,KJA,5/26/2025,DGY225,DGY225,Organocatalyst,"asymmetric catalysis, asymmetric dihydroxylation, asymmetric aminohydroxylation"
2022,,,,SS336,500,82,0,0,1,,,0.5,Ethyl acetate,30,0.99517837,0.304293916,21,CF,0,O=c(c(OC)c1Nc2cc(C(F)(F)F)cc(C(F)(F)F)c2)c1=O,O=c(c(OC)c1Nc2cc(C(F)(F)F)cc(C(F)(F)F)c2)c1=O,organocatalyst,O(C(C)=O)CC,88.106,0.71,0.45,902,6.02,15.8,5.3,7.2,98.5,339.191,3.0724,339.191,3.0724,KJA,5/26/2025,NAS19,NAS19,Organocatalyst,"asymmetric catalysis, asymmetric dihydroxylation, asymmetric aminohydroxylation"
2023,,,,SS336,500,82,0,0,1,,,0.5,Ethyl acetate,30,0.99517837,0.388714358,21,CF,0,O=c(c(N[C@@H](c(ccn1)c2c1ccc(OC)c2)[C@H]3N4CCC(C3)C(C#C)C4)c5Nc6cc(C(F)(F)F)cc(C(F)(F)F)c6)c5=O,O=c(c(N[C@@H](c(ccn1)c2c1ccc(OC)c2)[C@H]3N4CCC(C3)C(C#C)C4)c5Nc6cc(C(F)(F)F)cc(C(F)(F)F)c6)c5=O,organocatalyst,O(C(C)=O)CC,88.106,0.71,0.45,902,6.02,15.8,5.3,7.2,98.5,628.573,6.1174,628.573,6.1174,KJA,5/26/2025,FZS45,FZS45,Organocatalyst,"asymmetric catalysis, asymmetric dihydroxylation, asymmetric aminohydroxylation"
2024,,,,DM150,150,59,0,0,1,,,0.5,Ethyl acetate,10,0.022133376,0.962305104,21,CF,0,[H]O(c1c(/C=N/CC/N=C/c2ccccc23)cccc1)[Ni]O3[H],[H]O(c1c(/C=N/CC/N=C/c2ccccc23)cccc1)[Ni]O3[H],metal_catalyst,O(C(C)=O)CC,88.106,0.71,0.45,902,6.02,15.8,5.3,7.2,98.5,327.009,2.6333,327.009,2.6333,MR-A,5/27/2025,14167-20-5,14167-20-5,Salen complex,"asymmetric catalysis, oxidation, polymerization"
2025,,,,DM150,150,59,0,0,1,,,0.5,Ethyl acetate,10,0.022133376,0.998348052,21,CF,0,FC1=CC(F)=CC2=C1C3=CC=CC=[N]3[Ir]245([N]6=C(C(O5)=O)C=CC=C6)[N]7=CC=CC=C7C8=C4C=C(F)C=C8F,FC1=CC(F)=CC2=C1C3=CC=CC=[N]3[Ir]245([N]6=C(C(O5)=O)C=CC=C6)[N]7=CC=CC=C7C8=C4C=C(F)C=C8F,metal_catalyst,O(C(C)=O)CC,88.106,0.71,0.45,902,6.02,15.8,5.3,7.2,98.5,694.664,5.103,694.664,5.103,MR-A,5/27/2025,376367-93-0,376367-93-0,"Photocatalyst, Transition metal complex","C-H activation, dehydrogenation, hydrogen atom transfer reactions"
2026,,,,DM150,150,59,0,0,1,,,0.5,Ethyl acetate,10,0.022133376,0.938886482,21,CF,0,Fc1c(F)c(F)c(C(N=c(c2c(F)c(F)c(F)c(F)c23)n4c3=NC5=[N](C(c6c5c(F)c(F)c(F)c6F)=N7)[Cu]894)=[N]9C%10=Nc%11n8c7c%12c(F)c(F)c(F)c(F)c%11%12)c%10c1F,Fc1c(F)c(F)c(C(N=c(c2c(F)c(F)c(F)c(F)c23)n4c3=NC5=[N](C(c6c5c(F)c(F)c(F)c6F)=N7)[Cu]894)=[N]9C%10=Nc%11n8c7c%12c(F)c(F)c(F)c(F)c%11%12)c%10c1F,metal_catalyst,O(C(C)=O)CC,88.106,0.71,0.45,902,6.02,15.8,5.3,7.2,98.5,863.922,7.0739,863.922,7.0739,MR-A,5/27/2025,14916-87-1,14916-87-1,Transition metal complex,"photonic devices, optical devices"
2027,,,,DM150,150,59,0,0,1,,,0.5,Ethyl acetate,10,0.022133376,0.998483351,21,CF,0,N#Cc1c(n2c3ccccc3c4ccccc24)c(C#N)c(n5c6ccccc6c7ccccc57)c(Cl)c1n8c9ccccc9c%10ccccc8%10,N#Cc1c(n2c3ccccc3c4ccccc24)c(C#N)c(n5c6ccccc6c7ccccc57)c(Cl)c1n8c9ccccc9c%10ccccc8%10,organocatalyst,O(C(C)=O)CC,88.106,0.71,0.45,902,6.02,15.8,5.3,7.2,98.5,658.164,11.37466,658.164,11.37466,MR-A,5/27/2025,1469704-61-7,1469704-61-7,Photoredox catalyst,visible light mediated free radical reactions
2028,,,,DM150,150,59,0,0,1,,,0.5,Ethyl acetate,10,0.022133376,0.995994099,21,CF,0,CC1=CC(C2=CC=C(C)C=C2[Ir+3]345([N](C=C6)=C(C7=[N]5C=CC(C(C)(C)C)=C7)C=C6C(C)(C)C)[N](C=C8)=C(C9=CC=C(C)C=C94)C=C8C)=[N]3C=C1.F[P-](F)(F)(F)(F)F,CC1=CC(C2=CC=C(C)C=C2[Ir+3]345([N](C=C6)=C(C7=[N]5C=CC(C(C)(C)C)=C7)C=C6C(C)(C)C)[N](C=C8)=C(C9=CC=C(C)C=C94)C=C8C)=[N]3C=C1.F[P-](F)(F)(F)(F)F,metal_catalyst,O(C(C)=O)CC,88.106,0.71,0.45,902,6.02,15.8,5.3,7.2,98.5,970.075,13.19858,970.075,13.19858,MR-A,5/27/2025,1607469-49-7,1607469-49-7,Photoredox catalyst,visible light mediated free radical reactions
2029,,,,DM150,150,59,0,0,1,,,0.5,Ethyl acetate,10,0.022133376,0.858298651,21,CF,0,CC(c1cc(C(C)(C)C)c(O[Co]23Oc4c(C=[N]2[C@@H]5CCCC[C@H]5[N]3=C6)cc(C(C)(C)C)cc4C(C)(C)C)c6c1)(C)C,CC(c1cc(C(C)(C)C)c(O[Co]23Oc4c(C=[N]2[C@@H]5CCCC[C@H]5[N]3=C6)cc(C(C)(C)C)cc4C(C)(C)C)c6c1)(C)C,metal_catalyst,O(C(C)=O)CC,88.106,0.71,0.45,902,6.02,15.8,5.3,7.2,98.5,603.757,9.4095,603.757,9.4095,MR-A,5/27/2025,176763-62-5,176763-62-5,Salen complex,"asymmetric catalysis, oxidation, polymerization"
2030,,,,DM300,300,59,-37.5,0,0,,,0.5,Ethyl acetate,10,0.0725,0.962663801,21,CF,0,[H]O(c1c(/C=N/CC/N=C/c2ccccc23)cccc1)[Ni]O3[H],[H]O(c1c(/C=N/CC/N=C/c2ccccc23)cccc1)[Ni]O3[H],metal_catalyst,O(C(C)=O)CC,88.106,0.71,0.45,902,6.02,15.8,5.3,7.2,98.5,327.009,2.6333,327.009,2.6333,MR-A,5/27/2025,14167-20-5,14167-20-5,Salen complex,"asymmetric catalysis, oxidation, polymerization"
2031,,,,DM300,300,59,-37.5,0,0,,,0.5,Ethyl acetate,10,0.0725,0.995547956,21,CF,0,FC1=CC(F)=CC2=C1C3=CC=CC=[N]3[Ir]245([N]6=C(C(O5)=O)C=CC=C6)[N]7=CC=CC=C7C8=C4C=C(F)C=C8F,FC1=CC(F)=CC2=C1C3=CC=CC=[N]3[Ir]245([N]6=C(C(O5)=O)C=CC=C6)[N]7=CC=CC=C7C8=C4C=C(F)C=C8F,metal_catalyst,O(C(C)=O)CC,88.106,0.71,0.45,902,6.02,15.8,5.3,7.2,98.5,694.664,5.103,694.664,5.103,MR-A,5/27/2025,376367-93-0,376367-93-0,"Photocatalyst, Transition metal complex","C-H activation, dehydrogenation, hydrogen atom transfer reactions"
2032,,,,DM300,300,59,-37.5,0,0,,,0.5,Ethyl acetate,10,0.0725,0.788763121,21,CF,0,Fc1c(F)c(F)c(C(N=c(c2c(F)c(F)c(F)c(F)c23)n4c3=NC5=[N](C(c6c5c(F)c(F)c(F)c6F)=N7)[Cu]894)=[N]9C%10=Nc%11n8c7c%12c(F)c(F)c(F)c(F)c%11%12)c%10c1F,Fc1c(F)c(F)c(C(N=c(c2c(F)c(F)c(F)c(F)c23)n4c3=NC5=[N](C(c6c5c(F)c(F)c(F)c6F)=N7)[Cu]894)=[N]9C%10=Nc%11n8c7c%12c(F)c(F)c(F)c(F)c%11%12)c%10c1F,metal_catalyst,O(C(C)=O)CC,88.106,0.71,0.45,902,6.02,15.8,5.3,7.2,98.5,863.922,7.0739,863.922,7.0739,MR-A,5/27/2025,14916-87-1,14916-87-1,Transition metal complex,"photonic devices, optical devices"
2033,,,,DM300,300,59,-37.5,0,0,,,0.5,Ethyl acetate,10,0.0725,0.995923152,21,CF,0,N#Cc1c(n2c3ccccc3c4ccccc24)c(C#N)c(n5c6ccccc6c7ccccc57)c(Cl)c1n8c9ccccc9c%10ccccc8%10,N#Cc1c(n2c3ccccc3c4ccccc24)c(C#N)c(n5c6ccccc6c7ccccc57)c(Cl)c1n8c9ccccc9c%10ccccc8%10,organocatalyst,O(C(C)=O)CC,88.106,0.71,0.45,902,6.02,15.8,5.3,7.2,98.5,658.164,11.37466,658.164,11.37466,MR-A,5/27/2025,1469704-61-7,1469704-61-7,Photoredox catalyst,visible light mediated free radical reactions
2034,,,,DM300,300,59,-37.5,0,0,,,0.5,Ethyl acetate,10,0.0725,0.998582227,21,CF,0,CC1=CC(C2=CC=C(C)C=C2[Ir+3]345([N](C=C6)=C(C7=[N]5C=CC(C(C)(C)C)=C7)C=C6C(C)(C)C)[N](C=C8)=C(C9=CC=C(C)C=C94)C=C8C)=[N]3C=C1.F[P-](F)(F)(F)(F)F,CC1=CC(C2=CC=C(C)C=C2[Ir+3]345([N](C=C6)=C(C7=[N]5C=CC(C(C)(C)C)=C7)C=C6C(C)(C)C)[N](C=C8)=C(C9=CC=C(C)C=C94)C=C8C)=[N]3C=C1.F[P-](F)(F)(F)(F)F,metal_catalyst,O(C(C)=O)CC,88.106,0.71,0.45,902,6.02,15.8,5.3,7.2,98.5,970.075,13.19858,970.075,13.19858,MR-A,5/27/2025,1607469-49-7,1607469-49-7,Photoredox catalyst,visible light mediated free radical reactions
2035,,,,DM300,300,59,-37.5,0,0,,,0.5,Ethyl acetate,10,0.0725,0.919422763,21,CF,0,CC(c1cc(C(C)(C)C)c(O[Co]23Oc4c(C=[N]2[C@@H]5CCCC[C@H]5[N]3=C6)cc(C(C)(C)C)cc4C(C)(C)C)c6c1)(C)C,CC(c1cc(C(C)(C)C)c(O[Co]23Oc4c(C=[N]2[C@@H]5CCCC[C@H]5[N]3=C6)cc(C(C)(C)C)cc4C(C)(C)C)c6c1)(C)C,metal_catalyst,O(C(C)=O)CC,88.106,0.71,0.45,902,6.02,15.8,5.3,7.2,98.5,603.757,9.4095,603.757,9.4095,MR-A,5/27/2025,176763-62-5,176763-62-5,Salen complex,"asymmetric catalysis, oxidation, polymerization"
2036,,,,GMT-oNF-2,300,87,-8,0,0,,,0.5,Ethyl acetate,10,3.733,0.075988513,21,CF,0,[H]O(c1c(/C=N/CC/N=C/c2ccccc23)cccc1)[Ni]O3[H],[H]O(c1c(/C=N/CC/N=C/c2ccccc23)cccc1)[Ni]O3[H],metal_catalyst,O(C(C)=O)CC,88.106,0.71,0.45,902,6.02,15.8,5.3,7.2,98.5,327.009,2.6333,327.009,2.6333,MR-A,5/27/2025,14167-20-5,14167-20-5,Salen complex,"asymmetric catalysis, oxidation, polymerization"
2037,,,,GMT-oNF-2,300,87,-8,0,0,,,0.5,Ethyl acetate,10,3.733,0.11650235,21,CF,0,FC1=CC(F)=CC2=C1C3=CC=CC=[N]3[Ir]245([N]6=C(C(O5)=O)C=CC=C6)[N]7=CC=CC=C7C8=C4C=C(F)C=C8F,FC1=CC(F)=CC2=C1C3=CC=CC=[N]3[Ir]245([N]6=C(C(O5)=O)C=CC=C6)[N]7=CC=CC=C7C8=C4C=C(F)C=C8F,metal_catalyst,O(C(C)=O)CC,88.106,0.71,0.45,902,6.02,15.8,5.3,7.2,98.5,694.664,5.103,694.664,5.103,MR-A,5/27/2025,376367-93-0,376367-93-0,"Photocatalyst, Transition metal complex","C-H activation, dehydrogenation, hydrogen atom transfer reactions"
