Repository: aronbeke/intelli-membrane

# intelli-membrane
Repository for explainable transfer learning in membrane science.

This codebase is to complement the manuscript "Energy-efficient membrane-assisted catalytic systems enabled by explainable transfer learning". The manuscript is currently under peer review.

## Example prediction
An example prediction script can be run with the python model_predict.py command from the command line, which performs rejection prediction for the inputs in example/prediction_input.csv, producing an example/prediction_output.csv file with the predicted rejection values.

The OSN Catalyst Dataset is available in the osncat.csv file.

File: data/osncat.csv (part 23 of 31)
ccc5)c(O[P]7(Oc8c(c9c(O7)cccc9)cccc8)[Rh+]4%10O[C-](C=C(C)O%10)C)c(C(C)(C)C)c1,ligand,Cc1ccccc1,92.141,2.73,0.59,867,2.38,18,1.4,2,106.8,786.798,14.8568,988.813,14.85539,,,,,Phosphine ligand,hydroformylation
5,10.1002/cctc.201601018,2016,ChemCatChem,GMT-oNF-2,300,87,-8,0,0,Xantphos,Rh(Xantphos)acac,0.2,Toluene,30,2,0.95,25,CF,0,CC1(C)c2cccc(P(c3ccccc3)c4ccccc4)c2Oc5c(P(c6ccccc6)c7ccccc7)cccc15,CC(c1c2c([P]3(c4ccccc4)c5ccccc5)ccc1)(c6c(O2)c([P]([Rh+]73O[C-](C=C(C)O7)C)(c8ccccc8)c9ccccc9)ccc6)C,ligand,Cc1ccccc1,92.141,2.73,0.59,867,2.38,18,1.4,2,106.8,578.632,7.6346,780.647,9.03599,,,,,Phosphine ligand,cross coupling
6,10.1002/cctc.201601018,2016,ChemCatChem,GMT-oNF-2,300,87,-8,0,0,Triphenylphosphine,Rh(TPP),0.2,Toluene,30,2,0.66,25,CF,0,c1(P(c2ccccc2)c3ccccc3)ccccc1,CC1=C[C-](C)O[Rh+]([P](c2ccccc2)(c3ccccc3)c4ccccc4)([P](c5ccccc5)(c6ccccc6)c7ccccc7)O1,ligand,Cc1ccccc1,92.141,2.73,0.59,867,2.38,18,1.4,2,106.8,262.292,3.4448,726.599,8.29099,,,,,Phosphine ligand,cross coupling
7,10.1002/ceat.201900110,2019,Chemical Engineering and Technology,DM300,300,59,-37.5,0,0,Magnesium Triflate,Magnesium Triflate,0.5,Ethanol,30,0.09435,0.9802,50,CF,0,[Mg++].[O-]S(=O)(=O)C(F)(F)F.[O-]S(=O)(=O)C(F)(F)F,[Mg++].[O-]S(=O)(=O)C(F)(F)F.[O-]S(=O)(=O)C(F)(F)F,metal_catalyst,C(C)O,46.069,-0.31,1.2,789,24.6,15.8,8.8,19.4,58.5,322.443,-0.278,322.443,-0.278,,,,,"Inorganic salt, Lewis acid","ring opening, enantioselective carbonyl-ene reaction, enantioselective Diels-Alder, enantioselective Strecker-type"
2038,,,,GMT-oNF-2,300,87,-8,0,0,,,0.5,Ethyl acetate,10,3.733,0.045694384,21,CF,0,Fc1c(F)c(F)c(C(N=c(c2c(F)c(F)c(F)c(F)c23)n4c3=NC5=[N](C(c6c5c(F)c(F)c(F)c6F)=N7)[Cu]894)=[N]9C%10=Nc%11n8c7c%12c(F)c(F)c(F)c(F)c%11%12)c%10c1F,Fc1c(F)c(F)c(C(N=c(c2c(F)c(F)c(F)c(F)c23)n4c3=NC5=[N](C(c6c5c(F)c(F)c(F)c6F)=N7)[Cu]894)=[N]9C%10=Nc%11n8c7c%12c(F)c(F)c(F)c(F)c%11%12)c%10c1F,metal_catalyst,O(C(C)=O)CC,88.106,0.71,0.45,902,6.02,15.8,5.3,7.2,98.5,863.922,7.0739,863.922,7.0739,MR-A,45804,14916-87-1,14916-87-1,Transition metal complex,"photonic devices, optical devices"
2039,,,,GMT-oNF-2,300,87,-8,0,0,,,0.5,Ethyl acetate,10,3.733,0.158810179,21,CF,0,N#Cc1c(n2c3ccccc3c4ccccc24)c(C#N)c(n5c6ccccc6c7ccccc57)c(Cl)c1n8c9ccccc9c%10ccccc8%10,N#Cc1c(n2c3ccccc3c4ccccc24)c(C#N)c(n5c6ccccc6c7ccccc57)c(Cl)c1n8c9ccccc9c%10ccccc8%10,organocatalyst,O(C(C)=O)CC,88.106,0.71,0.45,902,6.02,15.8,5.3,7.2,98.5,658.164,11.37466,658.164,11.37466,MR-A,45804,1469704-61-7,1469704-61-7,Photoredox catalyst,visible light mediated free radical reactions
2040,,,,GMT-oNF-2,300,87,-8,0,0,,,0.5,Ethyl acetate,10,3.733,0.309263798,21,CF,0,CC1=CC(C2=CC=C(C)C=C2[Ir+3]345([N](C=C6)=C(C7=[N]5C=CC(C(C)(C)C)=C7)C=C6C(C)(C)C)[N](C=C8)=C(C9=CC=C(C)C=C94)C=C8C)=[N]3C=C1.F[P-](F)(F)(F)(F)F,CC1=CC(C2=CC=C(C)C=C2[Ir+3]345([N](C=C6)=C(C7=[N]5C=CC(C(C)(C)C)=C7)C=C6C(C)(C)C)[N](C=C8)=C(C9=CC=C(C)C=C94)C=C8C)=[N]3C=C1.F[P-](F)(F)(F)(F)F,metal_catalyst,O(C(C)=O)CC,88.106,0.71,0.45,902,6.02,15.8,5.3,7.2,98.5,970.075,13.19858,970.075,13.19858,MR-A,45804,1607469-49-7,1607469-49-7,Photoredox catalyst,visible light mediated free radical reactions
2041,,,,GMT-oNF-2,300,87,-8,0,0,,,0.5,Ethyl acetate,10,3.733,0.154029529,21,CF,0,CC(c1cc(C(C)(C)C)c(O[Co]23Oc4c(C=[N]2[C@@H]5CCCC[C@H]5[N]3=C6)cc(C(C)(C)C)cc4C(C)(C)C)c6c1)(C)C,CC(c1cc(C(C)(C)C)c(O[Co]23Oc4c(C=[N]2[C@@H]5CCCC[C@H]5[N]3=C6)cc(C(C)(C)C)cc4C(C)(C)C)c6c1)(C)C,metal_catalyst,O(C(C)=O)CC,88.106,0.71,0.45,902,6.02,15.8,5.3,7.2,98.5,603.757,9.4095,603.757,9.4095,MR-A,45804,176763-62-5,176763-62-5,Salen complex,"asymmetric catalysis, oxidation, polymerization"
2042,,,,PMPerformance,300,-1,0,1,1,,,0.5,Ethyl acetate,10,2.03638048,0.319110421,21,CF,0,[H]O(c1c(/C=N/CC/N=C/c2ccccc23)cccc1)[Ni]O3[H],[H]O(c1c(/C=N/CC/N=C/c2ccccc23)cccc1)[Ni]O3[H],metal_catalyst,O(C(C)=O)CC,88.106,0.71,0.45,902,6.02,15.8,5.3,7.2,98.5,327.009,2.6333,327.009,2.6333,MR-A,45804,14167-20-5,14167-20-5,Salen complex,"asymmetric catalysis, oxidation, polymerization"
2043,,,,PMPerformance,300,-1,0,1,1,,,0.5,Ethyl acetate,10,2.03638048,0.715098642,21,CF,0,FC1=CC(F)=CC2=C1C3=CC=CC=[N]3[Ir]245([N]6=C(C(O5)=O)C=CC=C6)[N]7=CC=CC=C7C8=C4C=C(F)C=C8F,FC1=CC(F)=CC2=C1C3=CC=CC=[N]3[Ir]245([N]6=C(C(O5)=O)C=CC=C6)[N]7=CC=CC=C7C8=C4C=C(F)C=C8F,metal_catalyst,O(C(C)=O)CC,88.106,0.71,0.45,902,6.02,15.8,5.3,7.2,98.5,694.664,5.103,694.664,5.103,MR-A,45804,376367-93-0,376367-93-0,"Photocatalyst, Transition metal complex","C-H activation, dehydrogenation, hydrogen atom transfer reactions"
2044,,,,PMPerformance,300,-1,0,1,1,,,0.5,Ethyl acetate,10,2.03638048,0.23181239,21,CF,0,Fc1c(F)c(F)c(C(N=c(c2c(F)c(F)c(F)c(F)c23)n4c3=NC5=[N](C(c6c5c(F)c(F)c(F)c6F)=N7)[Cu]894)=[N]9C%10=Nc%11n8c7c%12c(F)c(F)c(F)c(F)c%11%12)c%10c1F,Fc1c(F)c(F)c(C(N=c(c2c(F)c(F)c(F)c(F)c23)n4c3=NC5=[N](C(c6c5c(F)c(F)c(F)c6F)=N7)[Cu]894)=[N]9C%10=Nc%11n8c7c%12c(F)c(F)c(F)c(F)c%11%12)c%10c1F,metal_catalyst,O(C(C)=O)CC,88.106,0.71,0.45,902,6.02,15.8,5.3,7.2,98.5,863.922,7.0739,863.922,7.0739,MR-A,45804,14916-87-1,14916-87-1,Transition metal complex,"photonic devices, optical devices"
2045,,,,PMPerformance,300,-1,0,1,1,,,0.5,Ethyl acetate,10,2.03638048,0.914496622,21,CF,0,N#Cc1c(n2c3ccccc3c4ccccc24)c(C#N)c(n5c6ccccc6c7ccccc57)c(Cl)c1n8c9ccccc9c%10ccccc8%10,N#Cc1c(n2c3ccccc3c4ccccc24)c(C#N)c(n5c6ccccc6c7ccccc57)c(Cl)c1n8c9ccccc9c%10ccccc8%10,organocatalyst,O(C(C)=O)CC,88.106,0.71,0.45,902,6.02,15.8,5.3,7.2,98.5,658.164,11.37466,658.164,11.37466,MR-A,45804,1469704-61-7,1469704-61-7,Photoredox catalyst,visible light mediated free radical reactions
2046,,,,PMPerformance,300,-1,0,1,1,,,0.5,Ethyl acetate,10,2.03638048,0.960538301,21,CF,0,CC1=CC(C2=CC=C(C)C=C2[Ir+3]345([N](C=C6)=C(C7=[N]5C=CC(C(C)(C)C)=C7)C=C6C(C)(C)C)[N](C=C8)=C(C9=CC=C(C)C=C94)C=C8C)=[N]3C=C1.F[P-](F)(F)(F)(F)F,CC1=CC(C2=CC=C(C)C=C2[Ir+3]345([N](C=C6)=C(C7=[N]5C=CC(C(C)(C)C)=C7)C=C6C(C)(C)C)[N](C=C8)=C(C9=CC=C(C)C=C94)C=C8C)=[N]3C=C1.F[P-](F)(F)(F)(F)F,metal_catalyst,O(C(C)=O)CC,88.106,0.71,0.45,902,6.02,15.8,5.3,7.2,98.5,970.075,13.19858,970.075,13.19858,MR-A,45804,1607469-49-7,1607469-49-7,Photoredox catalyst,visible light mediated free radical reactions
2047,,,,PMPerformance,300,-1,0,1,1,,,0.5,Ethyl acetate,10,2.03638048,0.579896931,21,CF,0,CC(c1cc(C(C)(C)C)c(O[Co]23Oc4c(C=[N]2[C@@H]5CCCC[C@H]5[N]3=C6)cc(C(C)(C)C)cc4C(C)(C)C)c6c1)(C)C,CC(c1cc(C(C)(C)C)c(O[Co]23Oc4c(C=[N]2[C@@H]5CCCC[C@H]5[N]3=C6)cc(C(C)(C)C)cc4C(C)(C)C)c6c1)(C)C,metal_catalyst,O(C(C)=O)CC,88.106,0.71,0.45,902,6.02,15.8,5.3,7.2,98.5,603.757,9.4095,603.757,9.4095,MR-A,45804,176763-62-5,176763-62-5,Salen complex,"asymmetric catalysis, oxidation, polymerization"
2048,,,,SS150101,300,-1,0,1,1,,,0.5,Ethyl acetate,10,0.170054086,0.44232035,21,CF,0,[H]O(c1c(/C=N/CC/N=C/c2ccccc23)cccc1)[Ni]O3[H],[H]O(c1c(/C=N/CC/N=C/c2ccccc23)cccc1)[Ni]O3[H],metal_catalyst,O(C(C)=O)CC,88.106,0.71,0.45,902,6.02,15.8,5.3,7.2,98.5,327.009,2.6333,327.009,2.6333,MR-A,45804,14167-20-5,14167-20-5,Salen complex,"asymmetric catalysis, oxidation, polymerization"
2049,,,,SS150101,300,-1,0,1,1,,,0.5,Ethyl acetate,10,0.170054086,0.616753677,21,CF,0,FC1=CC(F)=CC2=C1C3=CC=CC=[N]3[Ir]245([N]6=C(C(O5)=O)C=CC=C6)[N]7=CC=CC=C7C8=C4C=C(F)C=C8F,FC1=CC(F)=CC2=C1C3=CC=CC=[N]3[Ir]245([N]6=C(C(O5)=O)C=CC=C6)[N]7=CC=CC=C7C8=C4C=C(F)C=C8F,metal_catalyst,O(C(C)=O)CC,88.106,0.71,0.45,902,6.02,15.8,5.3,7.2,98.5,694.664,5.103,694.664,5.103,MR-A,45804,376367-93-0,376367-93-0,"Photocatalyst, Transition metal complex","C-H activation, dehydrogenation, hydrogen atom transfer reactions"
2050,,,,SS150101,300,-1,0,1,1,,,0.5,Ethyl acetate,10,0.170054086,0.418374533,21,CF,0,Fc1c(F)c(F)c(C(N=c(c2c(F)c(F)c(F)c(F)c23)n4c3=NC5=[N](C(c6c5c(F)c(F)c(F)c6F)=N7)[Cu]894)=[N]9C%10=Nc%11n8c7c%12c(F)c(F)c(F)c(F)c%11%12)c%10c1F,Fc1c(F)c(F)c(C(N=c(c2c(F)c(F)c(F)c(F)c23)n4c3=NC5=[N](C(c6c5c(F)c(F)c(F)c6F)=N7)[Cu]894)=[N]9C%10=Nc%11n8c7c%12c(F)c(F)c(F)c(F)c%11%12)c%10c1F,metal_catalyst,O(C(C)=O)CC,88.106,0.71,0.45,902,6.02,15.8,5.3,7.2,98.5,863.922,7.0739,863.922,7.0739,MR-A,45804,14916-87-1,14916-87-1,Transition metal complex,"photonic devices, optical devices"
2051,,,,SS150101,300,-1,0,1,1,,,0.5,Ethyl acetate,10,0.170054086,0.740970652,21,CF,0,N#Cc1c(n2c3ccccc3c4ccccc24)c(C#N)c(n5c6ccccc6c7ccccc57)c(Cl)c1n8c9ccccc9c%10ccccc8%10,N#Cc1c(n2c3ccccc3c4ccccc24)c(C#N)c(n5c6ccccc6c7ccccc57)c(Cl)c1n8c9ccccc9c%10ccccc8%10,organocatalyst,O(C(C)=O)CC,88.106,0.71,0.45,902,6.02,15.8,5.3,7.2,98.5,658.164,11.37466,658.164,11.37466,MR-A,45804,1469704-61-7,1469704-61-7,Photoredox catalyst,visible light mediated free radical reactions
2052,,,,SS150101,300,-1,0,1,1,,,0.5,Ethyl acetate,10,0.170054086,0.704670068,21,CF,0,CC1=CC(C2=CC=C(C)C=C2[Ir+3]345([N](C=C6)=C(C7=[N]5C=CC(C(C)(C)C)=C7)C=C6C(C)(C)C)[N](C=C8)=C(C9=CC=C(C)C=C94)C=C8C)=[N]3C=C1.F[P-](F)(F)(F)(F)F,CC1=CC(C2=CC=C(C)C=C2[Ir+3]345([N](C=C6)=C(C7=[N]5C=CC(C(C)(C)C)=C7)C=C6C(C)(C)C)[N](C=C8)=C(C9=CC=C(C)C=C94)C=C8C)=[N]3C=C1.F[P-](F)(F)(F)(F)F,metal_catalyst,O(C(C)=O)CC,88.106,0.71,0.45,902,6.02,15.8,5.3,7.2,98.5,970.075,13.19858,970.075,13.19858,MR-A,45804,1607469-49-7,1607469-49-7,Photoredox catalyst,visible light mediated free radical reactions
2053,,,,SS150101,300,-1,0,1,1,,,0.5,Ethyl acetate,10,0.170054086,0.634780162,21,CF,0,CC(c1cc(C(C)(C)C)c(O[Co]23Oc4c(C=[N]2[C@@H]5CCCC[C@H]5[N]3=C6)cc(C(C)(C)C)cc4C(C)(C)C)c6c1)(C)C,CC(c1cc(C(C)(C)C)c(O[Co]23Oc4c(C=[N]2[C@@H]5CCCC[C@H]5[N]3=C6)cc(C(C)(C)C)cc4C(C)(C)C)c6c1)(C)C,metal_catalyst,O(C(C)=O)CC,88.106,0.71,0.45,902,6.02,15.8,5.3,7.2,98.5,603.757,9.4095,603.757,9.4095,MR-A,45804,176763-62-5,176763-62-5,Salen complex,"asymmetric catalysis, oxidation, polymerization"
2054,,,,SS336,500,82,0,0,1,,,0.5,Ethyl acetate,10,0.99517837,0.28906022,21,CF,0,[H]O(c1c(/C=N/CC/N=C/c2ccccc23)cccc1)[Ni]O3[H],[H]O(c1c(/C=N/CC/N=C/c2ccccc23)cccc1)[Ni]O3[H],metal_catalyst,O(C(C)=O)CC,88.106,0.71,0.45,902,6.02,15.8,5.3,7.2,98.5,327.009,2.6333,327.009,2.6333,MR-A,45804,14167-20-5,14167-20-5,Salen complex,"asymmetric catalysis, oxidation, polymerization"
2055,,,,SS336,500,82,0,0,1,,,0.5,Ethyl acetate,10,0.99517837,0.305476491,21,CF,0,FC1=CC(F)=CC2=C1C3=CC=CC=[N]3[Ir]245([N]6=C(C(O5)=O)C=CC=C6)[N]7=CC=CC=C7C8=C4C=C(F)C=C8F,FC1=CC(F)=CC2=C1C3=CC=CC=[N]3[Ir]245([N]6=C(C(O5)=O)C=CC=C6)[N]7=CC=CC=C7C8=C4C=C(F)C=C8F,metal_catalyst,O(C(C)=O)CC,88.106,0.71,0.45,902,6.02,15.8,5.3,7.2,98.5,694.664,5.103,694.664,5.103,MR-A,45804,376367-93-0,376367-93-0,"Photocatalyst, Transition metal complex","C-H activation, dehydrogenation, hydrogen atom transfer reactions"
2056,,,,SS336,500,82,0,0,1,,,0.5,Ethyl acetate,10,0.99517837,0.185033328,21,CF,0,Fc1c(F)c(F)c(C(N=c(c2c(F)c(F)c(F)c(F)c23)n4c3=NC5=[N](C(c6c5c(F)c(F)c(F)c6F)=N7)[Cu]894)=[N]9C%10=Nc%11n8c7c%12c(F)c(F)c(F)c(F)c%11%12)c%10c1F,Fc1c(F)c(F)c(C(N=c(c2c(F)c(F)c(F)c(F)c23)n4c3=NC5=[N](C(c6c5c(F)c(F)c(F)c6F)=N7)[Cu]894)=[N]9C%10=Nc%11n8c7c%12c(F)c(F)c(F)c(F)c%11%12)c%10c1F,metal_catalyst,O(C(C)=O)CC,88.106,0.71,0.45,902,6.02,15.8,5.3,7.2,98.5,863.922,7.0739,863.922,7.0739,MR-A,45804,14916-87-1,14916-87-1,Transition metal complex,"photonic devices, optical devices"
2057,,,,SS336,500,82,0,0,1,,,0.5,Ethyl acetate,10,0.99517837,0.364730992,21,CF,0,N#Cc1c(n2c3ccccc3c4ccccc24)c(C#N)c(n5c6ccccc6c7ccccc57)c(Cl)c1n8c9ccccc9c%10ccccc8%10,N#Cc1c(n2c3ccccc3c4ccccc24)c(C#N)c(n5c6ccccc6c7ccccc57)c(Cl)c1n8c9ccccc9c%10ccccc8%10,organocatalyst,O(C(C)=O)CC,88.106,0.71,0.45,902,6.02,15.8,5.3,7.2,98.5,658.164,11.37466,658.164,11.37466,MR-A,45804,1469704-61-7,1469704-61-7,Photoredox catalyst,visible light mediated free radical reactions
2058,,,,SS336,500,82,0,0,1,,,0.5,Ethyl acetate,10,0.99517837,0.462907045,21,CF,0,CC1=CC(C2=CC=C(C)C=C2[Ir+3]345([N](C=C6)=C(C7=[N]5C=CC(C(C)(C)C)=C7)C=C6C(C)(C)C)[N](C=C8)=C(C9=CC=C(C)C=C94)C=C8C)=[N]3C=C1.F[P-](F)(F)(F)(F)F,CC1=CC(C2=CC=C(C)C=C2[Ir+3]345([N](C=C6)=C(C7=[N]5C=CC(C(C)(C)C)=C7)C=C6C(C)(C)C)[N](C=C8)=C(C9=CC=C(C)C=C94)C=C8C)=[N]3C=C1.F[P-](F)(F)(F)(F)F,metal_catalyst,O(C(C)=O)CC,88.106,0.71,0.45,902,6.02,15.8,5.3,7.2,98.5,970.075,13.19858,970.075,13.19858,MR-A,45804,1607469-49-7,1607469-49-7,Photoredox catalyst,visible light mediated free radical reactions
2059,,,,SS336,500,82,0,0,1,,,0.5,Ethyl acetate,10,0.99517837,0.239673073,21,CF,0,CC(c1cc(C(C)(C)C)c(O[Co]23Oc4c(C=[N]2[C@@H]5CCCC[C@H]5[N]3=C6)cc(C(C)(C)C)cc4C(C)(C)C)c6c1)(C)C,CC(c1cc(C(C)(C)C)c(O[Co]23Oc4c(C=[N]2[C@@H]5CCCC[C@H]5[N]3=C6)cc(C(C)(C)C)cc4C(C)(C)C)c6c1)(C)C,metal_catalyst,O(C(C)=O)CC,88.106,0.71,0.45,902,6.02,15.8,5.3,7.2,98.5,603.757,9.4095,603.757,9.4095,MR-A,45804,176763-62-5,176763-62-5,Salen complex,"asymmetric catalysis, oxidation, polymerization"
2060,,,,DM150,150,59,0,0,1,,,0.5,Ethyl acetate,20,0.022133376,0.954933736,21,CF,0,[H]O(c1c(/C=N/CC/N=C/c2ccccc23)cccc1)[Ni]O3[H],[H]O(c1c(/C=N/CC/N=C/c2ccccc23)cccc1)[Ni]O3[H],metal_catalyst,O(C(C)=O)CC,88.106,0.71,0.45,902,6.02,15.8,5.3,7.2,98.5,327.009,2.6333,327.009,2.6333,MR-A,45804,14167-20-5,14167-20-5,Salen complex,"asymmetric catalysis, oxidation, polymerization"
2061,,,,DM150,150,59,0,0,1,,,0.5,Ethyl acetate,20,0.022133376,0.990917916,21,CF,0,FC1=CC(F)=CC2=C1C3=CC=CC=[N]3[Ir]245([N]6=C(C(O5)=O)C=CC=C6)[N]7=CC=CC=C7C8=C4C=C(F)C=C8F,FC1=CC(F)=CC2=C1C3=CC=CC=[N]3[Ir]245([N]6=C(C(O5)=O)C=CC=C6)[N]7=CC=CC=C7C8=C4C=C(F)C=C8F,metal_catalyst,O(C(C)=O)CC,88.106,0.71,0.45,902,6.02,15.8,5.3,7.2,98.5,694.664,5.103,694.664,5.103,MR-A,45804,376367-93-0,376367-93-0,"Photocatalyst, Transition metal complex","C-H activation, dehydrogenation, hydrogen atom transfer reactions"
2062,,,,DM150,150,59,0,0,1,,,0.5,Ethyl acetate,20,0.022133376,0.806672726,21,CF,0,Fc1c(F)c(F)c(C(N=c(c2c(F)c(F)c(F)c(F)c23)n4c3=NC5=[N](C(c6c5c(F)c(F)c(F)c6F)=N7)[Cu]894)=[N]9C%10=Nc%11n8c7c%12c(F)c(F)c(F)c(F)c%11%12)c%10c1F,Fc1c(F)c(F)c(C(N=c(c2c(F)c(F)c(F)c(F)c23)n4c3=NC5=[N](C(c6c5c(F)c(F)c(F)c6F)=N7)[Cu]894)=[N]9C%10=Nc%11n8c7c%12c(F)c(F)c(F)c(F)c%11%12)c%10c1F,metal_catalyst,O(C(C)=O)CC,88.106,0.71,0.45,902,6.02,15.8,5.3,7.2,98.5,863.922,7.0739,863.922,7.0739,MR-A,45804,14916-87-1,14916-87-1,Transition metal complex,"photonic devices, optical devices"
2063,,,,DM150,150,59,0,0,1,,,0.5,Ethyl acetate,20,0.022133376,0.989974598,21,CF,0,N#Cc1c(n2c3ccccc3c4ccccc24)c(C#N)c(n5c6ccccc6c7ccccc57)c(Cl)c1n8c9ccccc9c%10ccccc8%10,N#Cc1c(n2c3ccccc3c4ccccc24)c(C#N)c(n5c6ccccc6c7ccccc57)c(Cl)c1n8c9ccccc9c%10ccccc8%10,organocatalyst,O(C(C)=O)CC,88.106,0.71,0.45,902,6.02,15.8,5.3,7.2,98.5,658.164,11.37466,658.164,11.37466,MR-A,45804,1469704-61-7,1469704-61-7,Photoredox catalyst,visible light mediated free radical reactions
2064,,,,DM150,150,59,0,0,1,,,0.5,Ethyl acetate,20,0.022133376,0.985889818,21,CF,0,CC1=CC(C2=CC=C(C)C=C2[Ir+3]345([N](C=C6)=C(C7=[N]5C=CC(C(C)(C)C)=C7)C=C6C(C)(C)C)[N](C=C8)=C(C9=CC=C(C)C=C94)C=C8C)=[N]3C=C1.F[P-](F)(F)(F)(F)F,CC1=CC(C2=CC=C(C)C=C2[Ir+3]345([N](C=C6)=C(C7=[N]5C=CC(C(C)(C)C)=C7)C=C6C(C)(C)C)[N](C=C8)=C(C9=CC=C(C)C=C94)C=C8C)=[N]3C=C1.F[P-](F)(F)(F)(F)F,metal_catalyst,O(C(C)=O)CC,88.106,0.71,0.45,902,6.02,15.8,5.3,7.2,98.5,970.075,13.19858,970.075,13.19858,MR-A,45804,1607469-49-7,1607469-49-7,Photoredox catalyst,visible light mediated free radical reactions
2065,,,,DM150,150,59,0,0,1,,,0.5,Ethyl acetate,20,0.022133376,0.775709312,21,CF,0,CC(c1cc(C(C)(C)C)c(O[Co]23Oc4c(C=[N]2[C@@H]5CCCC[C@H]5[N]3=C6)cc(C(C)(C)C)cc4C(C)(C)C)c6c1)(C)C,CC(c1cc(C(C)(C)C)c(O[Co]23Oc4c(C=[N]2[C@@H]5CCCC[C@H]5[N]3=C6)cc(C(C)(C)C)cc4C(C)(C)C)c6c1)(C)C,metal_catalyst,O(C(C)=O)CC,88.106,0.71,0.45,902,6.02,15.8,5.3,7.2,98.5,603.757,9.4095,603.757,9.4095,MR-A,45804,176763-62-5,176763-62-5,Salen complex,"asymmetric catalysis, oxidation, polymerization"
2066,,,,DM300,300,59,-37.5,0,0,,,0.5,Ethyl acetate,20,0.0725,0.955931194,21,CF,0,[H]O(c1c(/C=N/CC/N=C/c2ccccc23)cccc1)[Ni]O3[H],[H]O(c1c(/C=N/CC/N=C/c2ccccc23)cccc1)[Ni]O3[H],metal_catalyst,O(C(C)=O)CC,88.106,0.71,0.45,902,6.02,15.8,5.3,7.2,98.5,327.009,2.6333,327.009,2.6333,MR-A,45804,14167-20-5,14167-20-5,Salen complex,"asymmetric catalysis, oxidation, polymerization"
2067,,,,DM300,300,59,-37.5,0,0,,,0.5,Ethyl acetate,20,0.0725,0.998363364,21,CF,0,FC1=CC(F)=CC2=C1C3=CC=CC=[N]3[Ir]245([N]6=C(C(O5)=O)C=CC=C6)[N]7=CC=CC=C7C8=C4C=C(F)C=C8F,FC1=CC(F)=CC2=C1C3=CC=CC=[N]3[Ir]245([N]6=C(C(O5)=O)C=CC=C6)[N]7=CC=CC=C7C8=C4C=C(F)C=C8F,metal_catalyst,O(C(C)=O)CC,88.106,0.71,0.45,902,6.02,15.8,5.3,7.2,98.5,694.664,5.103,694.664,5.103,MR-A,45804,376367-93-0,376367-93-0,"Photocatalyst, Transition metal complex","C-H activation, dehydrogenation, hydrogen atom transfer reactions"
2068,,,,DM300,300,59,-37.5,0,0,,,0.5,Ethyl acetate,20,0.0725,0.798812007,21,CF,0,Fc1c(F)c(F)c(C(N=c(c2c(F)c(F)c(F)c(F)c23)n4c3=NC5=[N](C(c6c5c(F)c(F)c(F)c6F)=N7)[Cu]894)=[N]9C%10=Nc%11n8c7c%12c(F)c(F)c(F)c(F)c%11%12)c%10c1F,Fc1c(F)c(F)c(C(N=c(c2c(F)c(F)c(F)c(F)c23)n4c3=NC5=[N](C(c6c5c(F)c(F)c(F)c6F)=N7)[Cu]894)=[N]9C%10=Nc%11n8c7c%12c(F)c(F)c(F)c(F)c%11%12)c%10c1F,metal_catalyst,O(C(C)=O)CC,88.106,0.71,0.45,902,6.02,15.8,5.3,7.2,98.5,863.922,7.0739,863.922,7.0739,MR-A,45804,14916-87-1,14916-87-1,Transition metal complex,"photonic devices, optical devices"
2069,,,,DM300,300,59,-37.5,0,0,,,0.5,Ethyl acetate,20,0.0725,0.99762765,21,CF,0,N#Cc1c(n2c3ccccc3c4ccccc24)c(C#N)c(n5c6ccccc6c7ccccc57)c(Cl)c1n8c9ccccc9c%10ccccc8%10,N#Cc1c(n2c3ccccc3c4ccccc24)c(C#N)c(n5c6ccccc6c7ccccc57)c(Cl)c1n8c9ccccc9c%10ccccc8%10,organocatalyst,O(C(C)=O)CC,88.106,0.71,0.45,902,6.02,15.8,5.3,7.2,98.5,658.164,11.37466,658.164,11.37466,MR-A,45804,1469704-61-7,1469704-61-7,Photoredox catalyst,visible light mediated free radical reactions
2070,,,,DM300,300,59,-37.5,0,0,,,0.5,Ethyl acetate,20,0.0725,0.99541547,21,CF,0,CC1=CC(C2=CC=C(C)C=C2[Ir+3]345([N](C=C6)=C(C7=[N]5C=CC(C(C)(C)C)=C7)C=C6C(C)(C)C)[N](C=C8)=C(C9=CC=C(C)C=C94)C=C8C)=[N]3C=C1.F[P-](F)(F)(F)(F)F,CC1=CC(C2=CC=C(C)C=C2[Ir+3]345([N](C=C6)=C(C7=[N]5C=CC(C(C)(C)C)=C7)C=C6C(C)(C)C)[N](C=C8)=C(C9=CC=C(C)C=C94)C=C8C)=[N]3C=C1.F[P-](F)(F)(F)(F)F,metal_catalyst,O(C(C)=O)CC,88.106,0.71,0.45,902,6.02,15.8,5.3,7.2,98.5,970.075,13.19858,970.075,13.19858,MR-A,45804,1607469-49-7,1607469-49-7,Photoredox catalyst,visible light mediated free radical reactions
2071,,,,DM300,300,59,-37.5,0,0,,,0.5,Ethyl acetate,20,0.0725,0.846306277,21,CF,0,CC(c1cc(C(C)(C)C)c(O[Co]23Oc4c(C=[N]2[C@@H]5CCCC[C@H]5[N]3=C6)cc(C(C)(C)C)cc4C(C)(C)C)c6c1)(C)C,CC(c1cc(C(C)(C)C)c(O[Co]23Oc4c(C=[N]2[C@@H]5CCCC[C@H]5[N]3=C6)cc(C(C)(C)C)cc4C(C)(C)C)c6c1)(C)C,metal_catalyst,O(C(C)=O)CC,88.106,0.71,0.45,902,6.02,15.8,5.3,7.2,98.5,603.757,9.4095,603.757,9.4095,MR-A,45804,176763-62-5,176763-62-5,Salen complex,"asymmetric catalysis, oxidation, polymerization"
2072,,,,GMT-oNF-2,300,87,-8,0,0,,,0.5,Ethyl acetate,20,3.733,0.055340894,21,CF,0,[H]O(c1c(/C=N/CC/N=C/c2ccccc23)cccc1)[Ni]O3[H],[H]O(c1c(/C=N/CC/N=C/c2ccccc23)cccc1)[Ni]O3[H],metal_catalyst,O(C(C)=O)CC,88.106,0.71,0.45,902,6.02,15.8,5.3,7.2,98.5,327.009,2.6333,327.009,2.6333,MR-A,45804,14167-20-5,14167-20-5,Salen complex,"asymmetric catalysis, oxidation, polymerization"
2073,,,,GMT-oNF-2,300,87,-8,0,0,,,0.5,Ethyl acetate,20,3.733,0.088342221,21,CF,0,FC1=CC(F)=CC2=C1C3=CC=CC=[N]3[Ir]245([N]6=C(C(O5)=O)C=CC=C6)[N]7=CC=CC=C7C8=C4C=C(F)C=C8F,FC1=CC(F)=CC2=C1C3=CC=CC=[N]3[Ir]245([N]6=C(C(O5)=O)C=CC=C6)[N]7=CC=CC=C7C8=C4C=C(F)C=C8F,metal_catalyst,O(C(C)=O)CC,88.106,0.71,0.45,902,6.02,15.8,5.3,7.2,98.5,694.664,5.103,694.664,5.103,MR-A,45804,376367-93-0,376367-93-0,"Photocatalyst, Transition metal complex","C-H activation, dehydrogenation, hydrogen atom transfer reactions"
2074,,,,GMT-oNF-2,300,87,-8,0,0,,,0.5,Ethyl acetate,20,3.733,-0.089804192,21,CF,0,Fc1c(F)c(F)c(C(N=c(c2c(F)c(F)c(F)c(F)c23)n4c3=NC5=[N](C(c6c5c(F)c(F)c(F)c6F)=N7)[Cu]894)=[N]9C%10=Nc%11n8c7c%12c(F)c(F)c(F)c(F)c%11%12)c%10c1F,Fc1c(F)c(F)c(C(N=c(c2c(F)c(F)c(F)c(F)c23)n4c3=NC5=[N](C(c6c5c(F)c(F)c(F)c6F)=N7)[Cu]894)=[N]9C%10=Nc%11n8c7c%12c(F)c(F)c(F)c(F)c%11%12)c%10c1F,metal_catalyst,O(C(C)=O)CC,88.106,0.71,0.45,902,6.02,15.8,5.3,7.2,98.5,863.922,7.0739,863.922,7.0739,MR-A,45804,14916-87-1,14916-87-1,Transition metal complex,"photonic devices, optical devices"
2075,,,,GMT-oNF-2,300,87,-8,0,0,,,0.5,Ethyl acetate,20,3.733,0.099794917,21,CF,0,N#Cc1c(n2c3ccccc3c4ccccc24)c(C#N)c(n5c6ccccc6c7ccccc57)c(Cl)c1n8c9ccccc9c%10ccccc8%10,N#Cc1c(n2c3ccccc3c4ccccc24)c(C#N)c(n5c6ccccc6c7ccccc57)c(Cl)c1n8c9ccccc9c%10ccccc8%10,organocatalyst,O(C(C)=O)CC,88.106,0.71,0.45,902,6.02,15.8,5.3,7.2,98.5,658.164,11.37466,658.164,11.37466,MR-A,45804,1469704-61-7,1469704-61-7,Photoredox catalyst,visible light mediated free radical reactions
2076,,,,GMT-oNF-2,300,87,-8,0,0,,,0.5,Ethyl acetate,20,3.733,0.204491267,21,CF,0,CC1=CC(C2=CC=C(C)C=C2[Ir+3]345([N](C=C6)=C(C7=[N]5C=CC(C(C)(C)C)=C7)C=C6C(C)(C)C)[N](C=C8)=C(C9=CC=C(C)C=C94)C=C8C)=[N]3C=C1.F[P-](F)(F)(F)(F)F,CC1=CC(C2=CC=C(C)C=C2[Ir+3]345([N](C=C6)=C(C7=[N]5C=CC(C(C)(C)C)=C7)C=C6C(C)(C)C)[N](C=C8)=C(C9=CC=C(C)C=C94)C=C8C)=[N]3C=C1.F[P-](F)(F)(F)(F)F,metal_catalyst,O(C(C)=O)CC,88.106,0.71,0.45,902,6.02,15.8,5.3,7.2,98.5,970.075,13.19858,970.075,13.19858,MR-A,45804,1607469-49-7,1607469-49-7,Photoredox catalyst,visible light mediated free radical reactions
2077,,,,GMT-oNF-2,300,87,-8,0,0,,,0.5,Ethyl acetate,20,3.733,0.150289666,21,CF,0,CC(c1cc(C(C)(C)C)c(O[Co]23Oc4c(C=[N]2[C@@H]5CCCC[C@H]5[N]3=C6)cc(C(C)(C)C)cc4C(C)(C)C)c6c1)(C)C,CC(c1cc(C(C)(C)C)c(O[Co]23Oc4c(C=[N]2[C@@H]5CCCC[C@H]5[N]3=C6)cc(C(C)(C)C)cc4C(C)(C)C)c6c1)(C)C,metal_catalyst,O(C(C)=O)CC,88.106,0.71,0.45,902,6.02,15.8,5.3,7.2,98.5,603.757,9.4095,603.757,9.4095,MR-A,45804,176763-62-5,176763-62-5,Salen complex,"asymmetric catalysis, oxidation, polymerization"
2078,,,,PMPerformance,300,-1,0,1,1,,,0.5,Ethyl acetate,20,2.03638048,0.199638654,21,CF,0,[H]O(c1c(/C=N/CC/N=C/c2ccccc23)cccc1)[Ni]O3[H],[H]O(c1c(/C=N/CC/N=C/c2ccccc23)cccc1)[Ni]O3[H],metal_catalyst,O(C(C)=O)CC,88.106,0.71,0.45,902,6.02,15.8,5.3,7.2,98.5,327.009,2.6333,327.009,2.6333,MR-A,45804,14167-20-5,14167-20-5,Salen complex,"asymmetric catalysis, oxidation, polymerization"
2079,,,,PMPerformance,300,-1,0,1,1,,,0.5,Ethyl acetate,20,2.03638048,0.540173186,21,CF,0,FC1=CC(F)=CC2=C1C3=CC=CC=[N]3[Ir]245([N]6=C(C(O5)=O)C=CC=C6)[N]7=CC=CC=C7C8=C4C=C(F)C=C8F,FC1=CC(F)=CC2=C1C3=CC=CC=[N]3[Ir]245([N]6=C(C(O5)=O)C=CC=C6)[N]7=CC=CC=C7C8=C4C=C(F)C=C8F,metal_catalyst,O(C(C)=O)CC,88.106,0.71,0.45,902,6.02,15.8,5.3,7.2,98.5,694.664,5.103,694.664,5.103,MR-A,45804,376367-93-0,376367-93-0,"Photocatalyst, Transition metal complex","C-H activation, dehydrogenation, hydrogen atom transfer reactions"
2080,,,,PMPerformance,300,-1,0,1,1,,,0.5,Ethyl acetate,20,2.03638048,0.073604008,21,CF,0,Fc1c(F)c(F)c(C(N=c(c2c(F)c(F)c(F)c(F)c23)n4c3=NC5=[N](C(c6c5c(F)c(F)c(F)c6F)=N7)[Cu]894)=[N]9C%10=Nc%11n8c7c%12c(F)c(F)c(F)c(F)c%11%12)c%10c1F,Fc1c(F)c(F)c(C(N=c(c2c(F)c(F)c(F)c(F)c23)n4c3=NC5=[N](C(c6c5c(F)c(F)c(F)c6F)=N7)[Cu]894)=[N]9C%10=Nc%11n8c7c%12c(F)c(F)c(F)c(F)c%11%12)c%10c1F,metal_catalyst,O(C(C)=O)CC,88.106,0.71,0.45,902,6.02,15.8,5.3,7.2,98.5,863.922,7.0739,863.922,7.0739,MR-A,45804,14916-87-1,14916-87-1,Transition metal complex,"photonic devices, optical devices"
2081,,,,PMPerformance,300,-1,0,1,1,,,0.5,Ethyl acetate,20,2.03638048,0.749740812,21,CF,0,N#Cc1c(n2c3ccccc3c4ccccc24)c(C#N)c(n5c6ccccc6c7ccccc57)c(Cl)c1n8c9ccccc9c%10ccccc8%10,N#Cc1c(n2c3ccccc3c4ccccc24)c(C#N)c(n5c6ccccc6c7ccccc57)c(Cl)c1n8c9ccccc9c%10ccccc8%10,organocatalyst,O(C(C)=O)CC,88.106,0.71,0.45,902,6.02,15.8,5.3,7.2,98.5,658.164,11.37466,658.164,11.37466,MR-A,45804,1469704-61-7,1469704-61-7,Photoredox catalyst,visible light mediated free radical reactions
2082,,,,PMPerformance,300,-1,0,1,1,,,0.5,Ethyl acetate,20,2.03638048,0.902744889,21,CF,0,CC1=CC(C2=CC=C(C)C=C2[Ir+3]345([N](C=C6)=C(C7=[N]5C=CC(C(C)(C)C)=C7)C=C6C(C)(C)C)[N](C=C8)=C(C9=CC=C(C)C=C94)C=C8C)=[N]3C=C1.F[P-](F)(F)(F)(F)F,CC1=CC(C2=CC=C(C)C=C2[Ir+3]345([N](C=C6)=C(C7=[N]5C=CC(C(C)(C)C)=C7)C=C6C(C)(C)C)[N](C=C8)=C(C9=CC=C(C)C=C94)C=C8C)=[N]3C=C1.F[P-](F)(F)(F)(F)F,metal_catalyst,O(C(C)=O)CC,88.106,0.71,0.45,902,6.02,15.8,5.3,7.2,98.5,970.075,13.19858,970.075,13.19858,MR-A,45804,1607469-49-7,1607469-49-7,Photoredox catalyst,visible light mediated free radical reactions
2083,,,,PMPerformance,300,-1,0,1,1,,,0.5,Ethyl acetate,20,2.03638048,0.361146937,21,CF,0,CC(c1cc(C(C)(C)C)c(O[Co]23Oc4c(C=[N]2[C@@H]5CCCC[C@H]5[N]3=C6)cc(C(C)(C)C)cc4C(C)(C)C)c6c1)(C)C,CC(c1cc(C(C)(C)C)c(O[Co]23Oc4c(C=[N]2[C@@H]5CCCC[C@H]5[N]3=C6)cc(C(C)(C)C)cc4C(C)(C)C)c6c1)(C)C,metal_catalyst,O(C(C)=O)CC,88.106,0.71,0.45,902,6.02,15.8,5.3,7.2,98.5,603.757,9.4095,603.757,9.4095,MR-A,45804,176763-62-5,176763-62-5,Salen complex,"asymmetric catalysis, oxidation, polymerization"
2084,,,,SS150101,300,-1,0,1,1,,,0.5,Ethyl acetate,20,0.170054086,0.446484107,21,CF,0,[H]O(c1c(/C=N/CC/N=C/c2ccccc23)cccc1)[Ni]O3[H],[H]O(c1c(/C=N/CC/N=C/c2ccccc23)cccc1)[Ni]O3[H],metal_catalyst,O(C(C)=O)CC,88.106,0.71,0.45,902,6.02,15.8,5.3,7.2,98.5,327.009,2.6333,327.009,2.6333,MR-A,45804,14167-20-5,14167-20-5,Salen complex,"asymmetric catalysis, oxidation, polymerization"
2085,,,,SS150101,300,-1,0,1,1,,,0.5,Ethyl acetate,20,0.170054086,0.677454915,21,CF,0,FC1=CC(F)=CC2=C1C3=CC=CC=[N]3[Ir]245([N]6=C(C(O5)=O)C=CC=C6)[N]7=CC=CC=C7C8=C4C=C(F)C=C8F,FC1=CC(F)=CC2=C1C3=CC=CC=[N]3[Ir]245([N]6=C(C(O5)=O)C=CC=C6)[N]7=CC=CC=C7C8=C4C=C(F)C=C8F,metal_catalyst,O(C(C)=O)CC,88.106,0.71,0.45,902,6.02,15.8,5.3,7.2,98.5,694.664,5.103,694.664,5.103,MR-A,45804,376367-93-0,376367-93-0,"Photocatalyst, Transition metal complex","C-H activation, dehydrogenation, hydrogen atom transfer reactions"
2086,,,,SS150101,300,-1,0,1,1,,,0.5,Ethyl acetate,20,0.170054086,0.346591056,21,CF,0,Fc1c(F)c(F)c(C(N=c(c2c(F)c(F)c(F)c(F)c23)n4c3=NC5=[N](C(c6c5c(F)c(F)c(F)c6F)=N7)[Cu]894)=[N]9C%10=Nc%11n8c7c%12c(F)c(F)c(F)c(F)c%11%12)c%10c1F,Fc1c(F)c(F)c(C(N=c(c2c(F)c(F)c(F)c(F)c23)n4c3=NC5=[N](C(c6c5c(F)c(F)c(F)c6F)=N7)[Cu]894)=[N]9C%10=Nc%11n8c7c%12c(F)c(F)c(F)c(F)c%11%12)c%10c1F,metal_catalyst,O(C(C)=O)CC,88.106,0.71,0.45,902,6.02,15.8,5.3,7.2,98.5,863.922,7.0739,863.922,7.0739,MR-A,45804,14916-87-1,14916-87-1,Transition metal complex,"photonic devices, optical devices"
2087,,,,SS150101,300,-1,0,1,1,,,0.5,Ethyl acetate,20,0.170054086,0.79609231,21,CF,0,N#Cc1c(n2c3ccccc3c4ccccc24)c(C#N)c(n5c6ccccc6c7ccccc57)c(Cl)c1n8c9ccccc9c%10ccccc8%10,N#Cc1c(n2c3ccccc3c4ccccc24)c(C#N)c(n5c6ccccc6c7ccccc57)c(Cl)c1n8c9ccccc9c%10ccccc8%10,organocatalyst,O(C(C)=O)CC,88.106,0.71,0.45,902,6.02,15.8,5.3,7.2,98.5,658.164,11.37466,658.164,11.37466,MR-A,45804,1469704-61-7,1469704-61-7,Photoredox catalyst,visible light mediated free radical reactions
2088,,,,SS150101,300,-1,0,1,1,,,0.5,Ethyl acetate,20,0.170054086,0.530328408,21,CF,0,CC1=CC(C2=CC=C(C)C=C2[Ir+3]345([N](C=C6)=C(C7=[N]5C=CC(C(C)(C)C)=C7)C=C6C(C)(C)C)[N](C=C8)=C(C9=CC=C(C)C=C94)C=C8C)=[N]3C=C1.F[P-](F)(F)(F)(F)F,CC1=CC(C2=CC=C(C)C=C2[Ir+3]345([N](C=C6)=C(C7=[N]5C=CC(C(C)(C)C)=C7)C=C6C(C)(C)C)[N](C=C8)=C(C9=CC=C(C)C=C94)C=C8C)=[N]3C=C1.F[P-](F)(F)(F)(F)F,metal_catalyst,O(C(C)=O)CC,88.106,0.71,0.45,902,6.02,15.8,5.3,7.2,98.5,970.075,13.19858,970.075,13.19858,MR-A,45804,1607469-49-7,1607469-49-7,Photoredox catalyst,visible light mediated free radical reactions
2089,,,,SS150101,300,-1,0,1,1,,,0.5,Ethyl acetate,20,0.170054086,0.674877835,21,CF,0,CC(c1cc(C(C)(C)C)c(O[Co]23Oc4c(C=[N]2[C@@H]5CCCC[C@H]5[N]3=C6)cc(C(C)(C)C)cc4C(C)(C)C)c6c1)(C)C,CC(c1cc(C(C)(C)C)c(O[Co]23Oc4c(C=[N]2[C@@H]5CCCC[C@H]5[N]3=C6)cc(C(C)(C)C)cc4C(C)(C)C)c6c1)(C)C,metal_catalyst,O(C(C)=O)CC,88.106,0.71,0.45,902,6.02,15.8,5.3,7.2,98.5,603.757,9.4095,603.757,9.4095,MR-A,45804,176763-62-5,176763-62-5,Salen complex,"asymmetric catalysis, oxidation, polymerization"
2090,,,,SS336,500,82,0,0,1,,,0.5,Ethyl acetate,20,0.99517837,0.202450965,21,CF,0,[H]O(c1c(/C=N/CC/N=C/c2ccccc23)cccc1)[Ni]O3[H],[H]O(c1c(/C=N/CC/N=C/c2ccccc23)cccc1)[Ni]O3[H],metal_catalyst,O(C(C)=O)CC,88.106,0.71,0.45,902,6.02,15.8,5.3,7.2,98.5,327.009,2.6333,327.009,2.6333,MR-A,45804,14167-20-5,14167-20-5,Salen complex,"asymmetric catalysis, oxidation, polymerization"
2091,,,,SS336,500,82,0,0,1,,,0.5,Ethyl acetate,20,0.99517837,0.328108839,21,CF,0,FC1=CC(F)=CC2=C1C3=CC=CC=[N]3[Ir]245([N]6=C(C(O5)=O)C=CC=C6)[N]7=CC=CC=C7C8=C4C=C(F)C=C8F,FC1=CC(F)=CC2=C1C3=CC=CC=[N]3[Ir]245([N]6=C(C(O5)=O)C=CC=C6)[N]7=CC=CC=C7C8=C4C=C(F)C=C8F,metal_catalyst,O(C(C)=O)CC,88.106,0.71,0.45,902,6.02,15.8,5.3,7.2,98.5,694.664,5.103,694.664,5.103,MR-A,45804,376367-93-0,376367-93-0,"Photocatalyst, Transition metal complex","C-H activation, dehydrogenation, hydrogen atom transfer reactions"
2092,,,,SS336,500,82,0,0,1,,,0.5,Ethyl acetate,20,0.99517837,0.036262693,21,CF,0,Fc1c(F)c(F)c(C(N=c(c2c(F)c(F)c(F)c(F)c23)n4c3=NC5=[N](C(c6c5c(F)c(F)c(F)c6F)=N7)[Cu]894)=[N]9C%10=Nc%11n8c7c%12c(F)c(F)c(F)c(F)c%11%12)c%10c1F,Fc1c(F)c(F)c(C(N=c(c2c(F)c(F)c(F)c(F)c23)n4c3=NC5=[N](C(c6c5c(F)c(F)c(F)c6F)=N7)[Cu]894)=[N]9C%10=Nc%11n8c7c%12c(F)c(F)c(F)c(F)c%11%12)c%10c1F,metal_catalyst,O(C(C)=O)CC,88.106,0.71,0.45,902,6.02,15.8,5.3,7.2,98.5,863.922,7.0739,863.922,7.0739,MR-A,45804,14916-87-1,14916-87-1,Transition metal complex,"photonic devices, optical devices"
2093,,,,SS336,500,82,0,0,1,,,0.5,Ethyl acetate,20,0.99517837,0.367207364,21,CF,0,N#Cc1c(n2c3ccccc3c4ccccc24)c(C#N)c(n5c6ccccc6c7ccccc57)c(Cl)c1n8c9ccccc9c%10ccccc8%10,N#Cc1c(n2c3ccccc3c4ccccc24)c(C#N)c(n5c6ccccc6c7ccccc57)c(Cl)c1n8c9ccccc9c%10ccccc8%10,organocatalyst,O(C(C)=O)CC,88.106,0.71,0.45,902,6.02,15.8,5.3,7.2,98.5,658.164,11.37466,658.164,11.37466,MR-A,45804,1469704-61-7,1469704-61-7,Photoredox catalyst,visible light mediated free radical reactions
2094,,,,SS336,500,82,0,0,1,,,0.5,Ethyl acetate,20,0.99517837,0.394575233,21,CF,0,CC1=CC(C2=CC=C(C)C=C2[Ir+3]345([N](C=C6)=C(C7=[N]5C=CC(C(C)(C)C)=C7)C=C6C(C)(C)C)[N](C=C8)=C(C9=CC=C(C)C=C94)C=C8C)=[N]3C=C1.F[P-](F)(F)(F)(F)F,CC1=CC(C2=CC=C(C)C=C2[Ir+3]345([N](C=C6)=C(C7=[N]5C=CC(C(C)(C)C)=C7)C=C6C(C)(C)C)[N](C=C8)=C(C9=CC=C(C)C=C94)C=C8C)=[N]3C=C1.F[P-](F)(F)(F)(F)F,metal_catalyst,O(C(C)=O)CC,88.106,0.71,0.45,902,6.02,15.8,5.3,7.2,98.5,970.075,13.19858,970.075,13.19858,MR-A,45804,1607469-49-7,1607469-49-7,Photoredox catalyst,visible light mediated free radical reactions
2095,,,,SS336,500,82,0,0,1,,,0.5,Ethyl acetate,20,0.99517837,0.273217909,21,CF,0,CC(c1cc(C(C)(C)C)c(O[Co]23Oc4c(C=[N]2[C@@H]5CCCC[C@H]5[N]3=C6)cc(C(C)(C)C)cc4C(C)(C)C)c6c1)(C)C,CC(c1cc(C(C)(C)C)c(O[Co]23Oc4c(C=[N]2[C@@H]5CCCC[C@H]5[N]3=C6)cc(C(C)(C)C)cc4C(C)(C)C)c6c1)(C)C,metal_catalyst,O(C(C)=O)CC,88.106,0.71,0.45,902,6.02,15.8,5.3,7.2,98.5,603.757,9.4095,603.757,9.4095,MR-A,45804,176763-62-5,176763-62-5,Salen complex,"asymmetric catalysis, oxidation, polymerization"
2096,,,,DM150,150,59,0,0,1,,,0.5,Ethyl acetate,30,0.022133376,0.958503459,21,CF,0,[H]O(c1c(/C=N/CC/N=C/c2ccccc23)cccc1)[Ni]O3[H],[H]O(c1c(/C=N/CC/N=C/c2ccccc23)cccc1)[Ni]O3[H],metal_catalyst,O(C(C)=O)CC,88.106,0.71,0.45,902,6.02,15.8,5.3,7.2,98.5,327.009,2.6333,327.009,2.6333,MR-A,45804,14167-20-5,14167-20-5,Salen complex,"asymmetric catalysis, oxidation, polymerization"
2097,,,,DM150,150,59,0,0,1,,,0.5,Ethyl acetate,30,0.022133376,0.98792531,21,CF,0,FC1=CC(F)=CC2=C1C3=CC=CC=[N]3[Ir]245([N]6=C(C(O5)=O)C=CC=C6)[N]7=CC=CC=C7C8=C4C=C(F)C=C8F,FC1=CC(F)=CC2=C1C3=CC=CC=[N]3[Ir]245([N]6=C(C(O5)=O)C=CC=C6)[N]7=CC=CC=C7C8=C4C=C(F)C=C8F,metal_catalyst,O(C(C)=O)CC,88.106,0.71,0.45,902,6.02,15.8,5.3,7.2,98.5,694.664,5.103,694.664,5.103,MR-A,45804,376367-93-0,376367-93-0,"Photocatalyst, Transition metal complex","C-H activation, dehydrogenation, hydrogen atom transfer reactions"
2098,,,,DM150,150,59,0,0,1,,,0.5,Ethyl acetate,30,0.022133376,0.850495477,21,CF,0,Fc1c(F)c(F)c(C(N=c(c2c(F)c(F)c(F)c(F)c23)n4c3=NC5=[N](C(c6c5c(F)c(F)c(F)c6F)=N7)[Cu]894)=[N]9C%10=Nc%11n8c7c%12c(F)c(F)c(F)c(F)c%11%12)c%10c1F,Fc1c(F)c(F)c(C(N=c(c2c(F)c(F)c(F)c(F)c23)n4c3=NC5=[N](C(c6c5c(F)c(F)c(F)c6F)=N7)[Cu]894)=[N]9C%10=Nc%11n8c7c%12c(F)c(F)c(F)c(F)c%11%12)c%10c1F,metal_catalyst,O(C(C)=O)CC,88.106,0.71,0.45,902,6.02,15.8,5.3,7.2,98.5,863.922,7.0739,863.922,7.0739,MR-A,45804,14916-87-1,14916-87-1,Transition metal complex,"photonic devices, optical devices"
2099,,,,DM150,150,59,0,0,1,,,0.5,Ethyl acetate,30,0.022133376,0.983661783,21,CF,0,N#Cc1c(n2c3ccccc3c4ccccc24)c(C#N)c(n5c6ccccc6c7ccccc57)c(Cl)c1n8c9ccccc9c%10ccccc8%10,N#Cc1c(n2c3ccccc3c4ccccc24)c(C#N)c(n5c6ccccc6c7ccccc57)c(Cl)c1n8c9ccccc9c%10ccccc8%10,organocatalyst,O(C(C)=O)CC,88.106,0.71,0.45,902,6.02,15.8,5.3,7.2,98.5,658.164,11.37466,658.164,11.37466,MR-A,45804,1469704-61-7,1469704-61-7,Photoredox catalyst,visible light mediated free radical reactions
2100,,,,DM150,150,59,0,0,1,,,0.5,Ethyl acetate,30,0.022133376,0.988602148,21,CF,0,CC1=CC(C2=CC=C(C)C=C2[Ir+3]345([N](C=C6)=C(C7=[N]5C=CC(C(C)(C)C)=C7)C=C6C(C)(C)C)[N](C=C8)=C(C9=CC=C(C)C=C94)C=C8C)=[N]3C=C1.F[P-](F)(F)(F)(F)F,CC1=CC(C2=CC=C(C)C=C2[Ir+3]345([N](C=C6)=C(C7=[N]5C=CC(C(C)(C)C)=C7)C=C6C(C)(C)C)[N](C=C8)=C(C9=CC=C(C)C=C94)C=C8C)=[N]3C=C1.F[P-](F)(F)(F)(F)F,metal_catalyst,O(C(C)=O)CC,88.106,0.71,0.45,902,6.02,15.8,5.3,7.2,98.5,970.075,13.19858,970.075,13.19858,MR-A,45804,1607469-49-7,1607469-49-7,Photoredox catalyst,visible light mediated free radical reactions
2101,,,,DM150,150,59,0,0,1,,,0.5,Ethyl acetate,30,0.022133376,0.749445765,21,CF,0,CC(c1cc(C(C)(C)C)c(O[Co]23Oc4c(C=[N]2[C@@H]5CCCC[C@H]5[N]3=C6)cc(C(C)(C)C)cc4C(C)(C)C)c6c1)(C)C,CC(c1cc(C(C)(C)C)c(O[Co]23Oc4c(C=[N]2[C@@H]5CCCC[C@H]5[N]3=C6)cc(C(C)(C)C)cc4C(C)(C)C)c6c1)(C)C,metal_catalyst,O(C(C)=O)CC,88.106,0.71,0.45,902,6.02,15.8,5.3,7.2,98.5,603.757,9.4095,603.757,9.4095,MR-A,45804,176763-62-5,176763-62-5,Salen complex,"asymmetric catalysis, oxidation, polymerization"
2102,,,,DM300,300,59,-37.5,0,0,,,0.5,Ethyl acetate,30,0.0725,0.954138635,21,CF,0,[H]O(c1c(/C=N/CC/N=C/c2ccccc23)cccc1)[Ni]O3[H],[H]O(c1c(/C=N/CC/N=C/c2ccccc23)cccc1)[Ni]O3[H],metal_catalyst,O(C(C)=O)CC,88.106,0.71,0.45,902,6.02,15.8,5.3,7.2,98.5,327.009,2.6333,327.009,2.6333,MR-A,45804,14167-20-5,14167-20-5,Salen complex,"asymmetric catalysis, oxidation, polymerization"
2103,,,,DM300,300,59,-37.5,0,0,,,0.5,Ethyl acetate,30,0.0725,0.996667155,21,CF,0,FC1=CC(F)=CC2=C1C3=CC=CC=[N]3[Ir]245([N]6=C(C(O5)=O)C=CC=C6)[N]7=CC=CC=C7C8=C4C=C(F)C=C8F,FC1=CC(F)=CC2=C1C3=CC=CC=[N]3[Ir]245([N]6=C(C(O5)=O)C=CC=C6)[N]7=CC=CC=C7C8=C4C=C(F)C=C8F,metal_catalyst,O(C(C)=O)CC,88.106,0.71,0.45,902,6.02,15.8,5.3,7.2,98.5,694.664,5.103,694.664,5.103,MR-A,45804,376367-93-0,376367-93-0,"Photocatalyst, Transition metal complex","C-H activation, dehydrogenation, hydrogen atom transfer reactions"
2104,,,,DM300,300,59,-37.5,0,0,,,0.5,Ethyl acetate,30,0.0725,0.847757013,21,CF,0,Fc1c(F)c(F)c(C(N=c(c2c(F)c(F)c(F)c(F)c23)n4c3=NC5=[N](C(c6c5c(F)c(F)c(F)c6F)=N7)[Cu]894)=[N]9C%10=Nc%11n8c7c%12c(F)c(F)c(F)c(F)c%11%12)c%10c1F,Fc1c(F)c(F)c(C(N=c(c2c(F)c(F)c(F)c(F)c23)n4c3=NC5=[N](C(c6c5c(F)c(F)c(F)c6F)=N7)[Cu]894)=[N]9C%10=Nc%11n8c7c%12c(F)c(F)c(F)c(F)c%11%12)c%10c1F,metal_catalyst,O(C(C)=O)CC,88.106,0.71,0.45,902,6.02,15.8,5.3,7.2,98.5,863.922,7.0739,863.922,7.0739,MR-A,45804,14916-87-1,14916-87-1,Transition metal complex,"photonic devices, optical devices"
2105,,,,DM300,300,59,-37.5,0,0,,,0.5,Ethyl acetate,30,0.0725,0.996985443,21,CF,0,N#Cc1c(n2c3ccccc3c4ccccc24)c(C#N)c(n5c6ccccc6c7ccccc57)c(Cl)c1n8c9ccccc9c%10ccccc8%10,N#Cc1c(n2c3ccccc3c4ccccc24)c(C#N)c(n5c6ccccc6c7ccccc57)c(Cl)c1n8c9ccccc9c%10ccccc8%10,organocatalyst,O(C(C)=O)CC,88.106,0.71,0.45,902,6.02,15.8,5.3,7.2,98.5,658.164,11.37466,658.164,11.37466,MR-A,45804,1469704-61-7,1469704-61-7,Photoredox catalyst,visible light mediated free radical reactions
2106,,,,DM300,300,59,-37.5,0,0,,,0.5,Ethyl acetate,30,0.0725,0.997504462,21,CF,0,CC1=CC(C2=CC=C(C)C=C2[Ir+3]345([N](C=C6)=C(C7=[N]5C=CC(C(C)(C)C)=C7)C=C6C(C)(C)C)[N](C=C8)=C(C9=CC=C(C)C=C94)C=C8C)=[N]3C=C1.F[P-](F)(F)(F)(F)F,CC1=CC(C2=CC=C(C)C=C2[Ir+3]345([N](C=C6)=C(C7=[N]5C=CC(C(C)(C)C)=C7)C=C6C(C)(C)C)[N](C=C8)=C(C9=CC=C(C)C=C94)C=C8C)=[N]3C=C1.F[P-](F)(F)(F)(F)F,metal_catalyst,O(C(C)=O)CC,88.106,0.71,0.45,902,6.02,15.8,5.3,7.2,98.5,970.075,13.19858,970.075,13.19858,MR-A,45804,1607469-49-7,1607469-49-7,Photoredox catalyst,visible light mediated free radical reactions
2107,,,,DM300,300,59,-37.5,0,0,,,0.5,Ethyl acetate,30,0.0725,0.839657844,21,CF,0,CC(c1cc(C(C)(C)C)c(O[Co]23Oc4c(C=[N]2[C@@H]5CCCC[C@H]5[N]3=C6)cc(C(C)(C)C)cc4C(C)(C)C)c6c1)(C)C,CC(c1cc(C(C)(C)C)c(O[Co]23Oc4c(C=[N]2[C@@H]5CCCC[C@H]5[N]3=C6)cc(C(C)(C)C)cc4C(C)(C)C)c6c1)(C)C,metal_catalyst,O(C(C)=O)CC,88.106,0.71,0.45,902,6.02,15.8,5.3,7.2,98.5,603.757,9.4095,603.757,9.4095,MR-A,45804,176763-62-5,176763-62-5,Salen complex,"asymmetric catalysis, oxidation, polymerization"
2108,,,,GMT-oNF-2,300,87,-8,0,0,,,0.5,Ethyl acetate,30,3.733,0.015604152,21,CF,0,[H]O(c1c(/C=N/CC/N=C/c2ccccc23)cccc1)[Ni]O3[H],[H]O(c1c(/C=N/CC/N=C/c2ccccc23)cccc1)[Ni]O3[H],metal_catalyst,O(C(C)=O)CC,88.106,0.71,0.45,902,6.02,15.8,5.3,7.2,98.5,327.009,2.6333,327.009,2.6333,MR-A,45804,14167-20-5,14167-20-5,Salen complex,"asymmetric catalysis, oxidation, polymerization"
2109,,,,GMT-oNF-2,300,87,-8,0,0,,,0.5,Ethyl acetate,30,3.733,0.029892315,21,CF,0,FC1=CC(F)=CC2=C1C3=CC=CC=[N]3[Ir]245([N]6=C(C(O5)=O)C=CC=C6)[N]7=CC=CC=C7C8=C4C=C(F)C=C8F,FC1=CC(F)=CC2=C1C3=CC=CC=[N]3[Ir]245([N]6=C(C(O5)=O)C=CC=C6)[N]7=CC=CC=C7C8=C4C=C(F)C=C8F,metal_catalyst,O(C(C)=O)CC,88.106,0.71,0.45,902,6.02,15.8,5.3,7.2,98.5,694.664,5.103,694.664,5.103,MR-A,45804,376367-93-0,376367-93-0,"Photocatalyst, Transition metal complex","C-H activation, dehydrogenation, hydrogen atom transfer reactions"
2110,,,,GMT-oNF-2,300,87,-8,0,0,,,0.5,Ethyl acetate,30,3.733,0.034118917,21,CF,0,Fc1c(F)c(F)c(C(N=c(c2c(F)c(F)c(F)c(F)c23)n4c3=NC5=[N](C(c6c5c(F)c(F)c(F)c6F)=N7)[Cu]894)=[N]9C%10=Nc%11n8c7c%12c(F)c(F)c(F)c(F)c%11%12)c%10c1F,Fc1c(F)c(F)c(C(N=c(c2c(F)c(F)c(F)c(F)c23)n4c3=NC5=[N](C(c6c5c(F)c(F)c(F)c6F)=N7)[Cu]894)=[N]9C%10=Nc%11n8c7c%12c(F)c(F)c(F)c(F)c%11%12)c%10c1F,metal_catalyst,O(C(C)=O)CC,88.106,0.71,0.45,902,6.02,15.8,5.3,7.2,98.5,863.922,7.0739,863.922,7.0739,MR-A,45804,14916-87-1,14916-87-1,Transition metal complex,"photonic devices, optical devices"
2111,,,,GMT-oNF-2,300,87,-8,0,0,,,0.5,Ethyl acetate,30,3.733,0.04248278,21,CF,0,N#Cc1c(n2c3ccccc3c4ccccc24)c(C#N)c(n5c6ccccc6c7ccccc57)c(Cl)c1n8c9ccccc9c%10ccccc8%10,N#Cc1c(n2c3ccccc3c4ccccc24)c(C#N)c(n5c6ccccc6c7ccccc57)c(Cl)c1n8c9ccccc9c%10ccccc8%10,organocatalyst,O(C(C)=O)CC,88.106,0.71,0.45,902,6.02,15.8,5.3,7.2,98.5,658.164,11.37466,658.164,11.37466,MR-A,45804,1469704-61-7,1469704-61-7,Photoredox catalyst,visible light mediated free radical reactions
2112,,,,GMT-oNF-2,300,87,-8,0,0,,,0.5,Ethyl acetate,30,3.733,0.10620875,21,CF,0,CC1=CC(C2=CC=C(C)C=C2[Ir+3]345([N](C=C6)=C(C7=[N]5C=CC(C(C)(C)C)=C7)C=C6C(C)(C)C)[N](C=C8)=C(C9=CC=C(C)C=C94)C=C8C)=[N]3C=C1.F[P-](F)(F)(F)(F)F,CC1=CC(C2=CC=C(C)C=C2[Ir+3]345([N](C=C6)=C(C7=[N]5C=CC(C(C)(C)C)=C7)C=C6C(C)(C)C)[N](C=C8)=C(C9=CC=C(C)C=C94)C=C8C)=[N]3C=C1.F[P-](F)(F)(F)(F)F,metal_catalyst,O(C(C)=O)CC,88.106,0.71,0.45,902,6.02,15.8,5.3,7.2,98.5,970.075,13.19858,970.075,13.19858,MR-A,45804,1607469-49-7,1607469-49-7,Photoredox catalyst,visible light mediated free radical reactions
2113,,,,GMT-oNF-2,300,87,-8,0,0,,,0.5,Ethyl acetate,30,3.733,0.093660378,21,CF,0,CC(c1cc(C(C)(C)C)c(O[Co]23Oc4c(C=[N]2[C@@H]5CCCC[C@H]5[N]3=C6)cc(C(C)(C)C)cc4C(C)(C)C)c6c1)(C)C,CC(c1cc(C(C)(C)C)c(O[Co]23Oc4c(C=[N]2[C@@H]5CCCC[C@H]5[N]3=C6)cc(C(C)(C)C)cc4C(C)(C)C)c6c1)(C)C,metal_catalyst,O(C(C)=O)CC,88.106,0.71,0.45,902,6.02,15.8,5.3,7.2,98.5,603.757,9.4095,603.757,9.4095,MR-A,45804,176763-62-5,176763-62-5,Salen complex,"asymmetric catalysis, oxidation, polymerization"
2114,,,,PMPerformance,300,-1,0,1,1,,,0.5,Ethyl acetate,30,2.03638048,0.127929738,21,CF,0,[H]O(c1c(/C=N/CC/N=C/c2ccccc23)cccc1)[Ni]O3[H],[H]O(c1c(/C=N/CC/N=C/c2ccccc23)cccc1)[Ni]O3[H],metal_catalyst,O(C(C)=O)CC,88.106,0.71,0.45,902,6.02,15.8,5.3,7.2,98.5,327.009,2.6333,327.009,2.6333,MR-A,45804,14167-20-5,14167-20-5,Salen complex,"asymmetric catalysis, oxidation, polymerization"
2115,,,,PMPerformance,300,-1,0,1,1,,,0.5,Ethyl acetate,30,2.03638048,0.439831998,21,CF,0,FC1=CC(F)=CC2=C1C3=CC=CC=[N]3[Ir]245([N]6=C(C(O5)=O)C=CC=C6)[N]7=CC=CC=C7C8=C4C=C(F)C=C8F,FC1=CC(F)=CC2=C1C3=CC=CC=[N]3[Ir]245([N]6=C(C(O5)=O)C=CC=C6)[N]7=CC=CC=C7C8=C4C=C(F)C=C8F,metal_catalyst,O(C(C)=O)CC,88.106,0.71,0.45,902,6.02,15.8,5.3,7.2,98.5,694.664,5.103,694.664,5.103,MR-A,45804,376367-93-0,376367-93-0,"Photocatalyst, Transition metal complex","C-H activation, dehydrogenation, hydrogen atom transfer reactions"
2116,,,,PMPerformance,300,-1,0,1,1,,,0.5,Ethyl acetate,30,2.03638048,0.2732794,21,CF,0,Fc1c(F)c(F)c(C(N=c(c2c(F)c(F)c(F)c(F)c23)n4c3=NC5=[N](C(c6c5c(F)c(F)c(F)c6F)=N7)[Cu]894)=[N]9C%10=Nc%11n8c7c%12c(F)c(F)c(F)c(F)c%11%12)c%10c1F,Fc1c(F)c(F)c(C(N=c(c2c(F)c(F)c(F)c(F)c23)n4c3=NC5=[N](C(c6c5c(F)c(F)c(F)c6F)=N7)[Cu]894)=[N]9C%10=Nc%11n8c7c%12c(F)c(F)c(F)c(F)c%11%12)c%10c1F,metal_catalyst,O(C(C)=O)CC,88.106,0.71,0.45,902,6.02,15.8,5.3,7.2,98.5,863.922,7.0739,863.922,7.0739,MR-A,45804,14916-87-1,14916-87-1,Transition metal complex,"photonic devices, optical devices"
2117,,,,PMPerformance,300,-1,0,1,1,,,0.5,Ethyl acetate,30,2.03638048,0.69433747,21,CF,0,N#Cc1c(n2c3ccccc3c4ccccc24)c(C#N)c(n5c6ccccc6c7ccccc57)c(Cl)c1n8c9ccccc9c%10ccccc8%10,N#Cc1c(n2c3ccccc3c4ccccc24)c(C#N)c(n5c6ccccc6c7ccccc57)c(Cl)c1n8c9ccccc9c%10ccccc8%10,organocatalyst,O(C(C)=O)CC,88.106,0.71,0.45,902,6.02,15.8,5.3,7.2,98.5,658.164,11.37466,658.164,11.37466,MR-A,45804,1469704-61-7,1469704-61-7,Photoredox catalyst,visible light mediated free radical reactions
