Repository: aronbeke/intelli-membrane

# intelli-membrane
Repository for explainable transfer learning in membrane science.

This codebase is to complement the manuscript "Energy-efficient membrane-assisted catalytic systems enabled by explainable transfer learning". The manuscript is currently under peer review.

## Example prediction
An example prediction script can be run with the python model_predict.py command from the command line, which performs rejection prediction for the inputs in example/prediction_input.csv, producing an example/prediction_output.csv file with the predicted rejection values.

The OSN Catalyst Dataset is available in the osncat.csv file.

File: data/osncat.csv (part 24 of 31)
ccc5)c(O[P]7(Oc8c(c9c(O7)cccc9)cccc8)[Rh+]4%10O[C-](C=C(C)O%10)C)c(C(C)(C)C)c1,ligand,Cc1ccccc1,92.141,2.73,0.59,867,2.38,18,1.4,2,106.8,786.798,14.8568,988.813,14.85539,,,,,Phosphine ligand,hydroformylation
5,10.1002/cctc.201601018,2016,ChemCatChem,GMT-oNF-2,300,87,-8,0,0,Xantphos,Rh(Xantphos)acac,0.2,Toluene,30,2,0.95,25,CF,0,CC1(C)c2cccc(P(c3ccccc3)c4ccccc4)c2Oc5c(P(c6ccccc6)c7ccccc7)cccc15,CC(c1c2c([P]3(c4ccccc4)c5ccccc5)ccc1)(c6c(O2)c([P]([Rh+]73O[C-](C=C(C)O7)C)(c8ccccc8)c9ccccc9)ccc6)C,ligand,Cc1ccccc1,92.141,2.73,0.59,867,2.38,18,1.4,2,106.8,578.632,7.6346,780.647,9.03599,,,,,Phosphine ligand,cross coupling
6,10.1002/cctc.201601018,2016,ChemCatChem,GMT-oNF-2,300,87,-8,0,0,Triphenylphosphine,Rh(TPP),0.2,Toluene,30,2,0.66,25,CF,0,c1(P(c2ccccc2)c3ccccc3)ccccc1,CC1=C[C-](C)O[Rh+]([P](c2ccccc2)(c3ccccc3)c4ccccc4)([P](c5ccccc5)(c6ccccc6)c7ccccc7)O1,ligand,Cc1ccccc1,92.141,2.73,0.59,867,2.38,18,1.4,2,106.8,262.292,3.4448,726.599,8.29099,,,,,Phosphine ligand,cross coupling
7,10.1002/ceat.201900110,2019,Chemical Engineering and Technology,DM300,300,59,-37.5,0,0,Magnesium Triflate,Magnesium Triflate,0.5,Ethanol,30,0.09435,0.9802,50,CF,0,[Mg++].[O-]S(=O)(=O)C(F)(F)F.[O-]S(=O)(=O)C(F)(F)F,[Mg++].[O-]S(=O)(=O)C(F)(F)F.[O-]S(=O)(=O)C(F)(F)F,metal_catalyst,C(C)O,46.069,-0.31,1.2,789,24.6,15.8,8.8,19.4,58.5,322.443,-0.278,322.443,-0.278,,,,,"Inorganic salt, Lewis acid","ring opening, enantioselective carbonyl-ene reaction, enantioselective Diels-Alder, enantioselective Strecker-type"
2118,,,,PMPerformance,300,-1,0,1,1,,,0.5,Ethyl acetate,30,2.03638048,0.87473251,21,CF,0,CC1=CC(C2=CC=C(C)C=C2[Ir+3]345([N](C=C6)=C(C7=[N]5C=CC(C(C)(C)C)=C7)C=C6C(C)(C)C)[N](C=C8)=C(C9=CC=C(C)C=C94)C=C8C)=[N]3C=C1.F[P-](F)(F)(F)(F)F,CC1=CC(C2=CC=C(C)C=C2[Ir+3]345([N](C=C6)=C(C7=[N]5C=CC(C(C)(C)C)=C7)C=C6C(C)(C)C)[N](C=C8)=C(C9=CC=C(C)C=C94)C=C8C)=[N]3C=C1.F[P-](F)(F)(F)(F)F,metal_catalyst,O(C(C)=O)CC,88.106,0.71,0.45,902,6.02,15.8,5.3,7.2,98.5,970.075,13.19858,970.075,13.19858,MR-A,45804,1607469-49-7,1607469-49-7,Photoredox catalyst,visible light mediated free radical reactions
2119,,,,PMPerformance,300,-1,0,1,1,,,0.5,Ethyl acetate,30,2.03638048,0.270195714,21,CF,0,CC(c1cc(C(C)(C)C)c(O[Co]23Oc4c(C=[N]2[C@@H]5CCCC[C@H]5[N]3=C6)cc(C(C)(C)C)cc4C(C)(C)C)c6c1)(C)C,CC(c1cc(C(C)(C)C)c(O[Co]23Oc4c(C=[N]2[C@@H]5CCCC[C@H]5[N]3=C6)cc(C(C)(C)C)cc4C(C)(C)C)c6c1)(C)C,metal_catalyst,O(C(C)=O)CC,88.106,0.71,0.45,902,6.02,15.8,5.3,7.2,98.5,603.757,9.4095,603.757,9.4095,MR-A,45804,176763-62-5,176763-62-5,Salen complex,"asymmetric catalysis, oxidation, polymerization"
2120,,,,SS150101,300,-1,0,1,1,,,0.5,Ethyl acetate,30,0.170054086,0.462878355,21,CF,0,[H]O(c1c(/C=N/CC/N=C/c2ccccc23)cccc1)[Ni]O3[H],[H]O(c1c(/C=N/CC/N=C/c2ccccc23)cccc1)[Ni]O3[H],metal_catalyst,O(C(C)=O)CC,88.106,0.71,0.45,902,6.02,15.8,5.3,7.2,98.5,327.009,2.6333,327.009,2.6333,MR-A,45804,14167-20-5,14167-20-5,Salen complex,"asymmetric catalysis, oxidation, polymerization"
2121,,,,SS150101,300,-1,0,1,1,,,0.5,Ethyl acetate,30,0.170054086,0.676718528,21,CF,0,FC1=CC(F)=CC2=C1C3=CC=CC=[N]3[Ir]245([N]6=C(C(O5)=O)C=CC=C6)[N]7=CC=CC=C7C8=C4C=C(F)C=C8F,FC1=CC(F)=CC2=C1C3=CC=CC=[N]3[Ir]245([N]6=C(C(O5)=O)C=CC=C6)[N]7=CC=CC=C7C8=C4C=C(F)C=C8F,metal_catalyst,O(C(C)=O)CC,88.106,0.71,0.45,902,6.02,15.8,5.3,7.2,98.5,694.664,5.103,694.664,5.103,MR-A,45804,376367-93-0,376367-93-0,"Photocatalyst, Transition metal complex","C-H activation, dehydrogenation, hydrogen atom transfer reactions"
2122,,,,SS150101,300,-1,0,1,1,,,0.5,Ethyl acetate,30,0.170054086,0.503287785,21,CF,0,Fc1c(F)c(F)c(C(N=c(c2c(F)c(F)c(F)c(F)c23)n4c3=NC5=[N](C(c6c5c(F)c(F)c(F)c6F)=N7)[Cu]894)=[N]9C%10=Nc%11n8c7c%12c(F)c(F)c(F)c(F)c%11%12)c%10c1F,Fc1c(F)c(F)c(C(N=c(c2c(F)c(F)c(F)c(F)c23)n4c3=NC5=[N](C(c6c5c(F)c(F)c(F)c6F)=N7)[Cu]894)=[N]9C%10=Nc%11n8c7c%12c(F)c(F)c(F)c(F)c%11%12)c%10c1F,metal_catalyst,O(C(C)=O)CC,88.106,0.71,0.45,902,6.02,15.8,5.3,7.2,98.5,863.922,7.0739,863.922,7.0739,MR-A,45804,14916-87-1,14916-87-1,Transition metal complex,"photonic devices, optical devices"
2123,,,,SS150101,300,-1,0,1,1,,,0.5,Ethyl acetate,30,0.170054086,0.785109588,21,CF,0,N#Cc1c(n2c3ccccc3c4ccccc24)c(C#N)c(n5c6ccccc6c7ccccc57)c(Cl)c1n8c9ccccc9c%10ccccc8%10,N#Cc1c(n2c3ccccc3c4ccccc24)c(C#N)c(n5c6ccccc6c7ccccc57)c(Cl)c1n8c9ccccc9c%10ccccc8%10,organocatalyst,O(C(C)=O)CC,88.106,0.71,0.45,902,6.02,15.8,5.3,7.2,98.5,658.164,11.37466,658.164,11.37466,MR-A,45804,1469704-61-7,1469704-61-7,Photoredox catalyst,visible light mediated free radical reactions
2124,,,,SS150101,300,-1,0,1,1,,,0.5,Ethyl acetate,30,0.170054086,0.47817919,21,CF,0,CC1=CC(C2=CC=C(C)C=C2[Ir+3]345([N](C=C6)=C(C7=[N]5C=CC(C(C)(C)C)=C7)C=C6C(C)(C)C)[N](C=C8)=C(C9=CC=C(C)C=C94)C=C8C)=[N]3C=C1.F[P-](F)(F)(F)(F)F,CC1=CC(C2=CC=C(C)C=C2[Ir+3]345([N](C=C6)=C(C7=[N]5C=CC(C(C)(C)C)=C7)C=C6C(C)(C)C)[N](C=C8)=C(C9=CC=C(C)C=C94)C=C8C)=[N]3C=C1.F[P-](F)(F)(F)(F)F,metal_catalyst,O(C(C)=O)CC,88.106,0.71,0.45,902,6.02,15.8,5.3,7.2,98.5,970.075,13.19858,970.075,13.19858,MR-A,45804,1607469-49-7,1607469-49-7,Photoredox catalyst,visible light mediated free radical reactions
2125,,,,SS150101,300,-1,0,1,1,,,0.5,Ethyl acetate,30,0.170054086,0.651586617,21,CF,0,CC(c1cc(C(C)(C)C)c(O[Co]23Oc4c(C=[N]2[C@@H]5CCCC[C@H]5[N]3=C6)cc(C(C)(C)C)cc4C(C)(C)C)c6c1)(C)C,CC(c1cc(C(C)(C)C)c(O[Co]23Oc4c(C=[N]2[C@@H]5CCCC[C@H]5[N]3=C6)cc(C(C)(C)C)cc4C(C)(C)C)c6c1)(C)C,metal_catalyst,O(C(C)=O)CC,88.106,0.71,0.45,902,6.02,15.8,5.3,7.2,98.5,603.757,9.4095,603.757,9.4095,MR-A,45804,176763-62-5,176763-62-5,Salen complex,"asymmetric catalysis, oxidation, polymerization"
2126,,,,SS336,500,82,0,0,1,,,0.5,Ethyl acetate,30,0.99517837,0.175676391,21,CF,0,[H]O(c1c(/C=N/CC/N=C/c2ccccc23)cccc1)[Ni]O3[H],[H]O(c1c(/C=N/CC/N=C/c2ccccc23)cccc1)[Ni]O3[H],metal_catalyst,O(C(C)=O)CC,88.106,0.71,0.45,902,6.02,15.8,5.3,7.2,98.5,327.009,2.6333,327.009,2.6333,MR-A,45804,14167-20-5,14167-20-5,Salen complex,"asymmetric catalysis, oxidation, polymerization"
2127,,,,SS336,500,82,0,0,1,,,0.5,Ethyl acetate,30,0.99517837,0.275394198,21,CF,0,FC1=CC(F)=CC2=C1C3=CC=CC=[N]3[Ir]245([N]6=C(C(O5)=O)C=CC=C6)[N]7=CC=CC=C7C8=C4C=C(F)C=C8F,FC1=CC(F)=CC2=C1C3=CC=CC=[N]3[Ir]245([N]6=C(C(O5)=O)C=CC=C6)[N]7=CC=CC=C7C8=C4C=C(F)C=C8F,metal_catalyst,O(C(C)=O)CC,88.106,0.71,0.45,902,6.02,15.8,5.3,7.2,98.5,694.664,5.103,694.664,5.103,MR-A,45804,376367-93-0,376367-93-0,"Photocatalyst, Transition metal complex","C-H activation, dehydrogenation, hydrogen atom transfer reactions"
2128,,,,SS336,500,82,0,0,1,,,0.5,Ethyl acetate,30,0.99517837,0.212016438,21,CF,0,Fc1c(F)c(F)c(C(N=c(c2c(F)c(F)c(F)c(F)c23)n4c3=NC5=[N](C(c6c5c(F)c(F)c(F)c6F)=N7)[Cu]894)=[N]9C%10=Nc%11n8c7c%12c(F)c(F)c(F)c(F)c%11%12)c%10c1F,Fc1c(F)c(F)c(C(N=c(c2c(F)c(F)c(F)c(F)c23)n4c3=NC5=[N](C(c6c5c(F)c(F)c(F)c6F)=N7)[Cu]894)=[N]9C%10=Nc%11n8c7c%12c(F)c(F)c(F)c(F)c%11%12)c%10c1F,metal_catalyst,O(C(C)=O)CC,88.106,0.71,0.45,902,6.02,15.8,5.3,7.2,98.5,863.922,7.0739,863.922,7.0739,MR-A,45804,14916-87-1,14916-87-1,Transition metal complex,"photonic devices, optical devices"
2129,,,,SS336,500,82,0,0,1,,,0.5,Ethyl acetate,30,0.99517837,0.309737897,21,CF,0,N#Cc1c(n2c3ccccc3c4ccccc24)c(C#N)c(n5c6ccccc6c7ccccc57)c(Cl)c1n8c9ccccc9c%10ccccc8%10,N#Cc1c(n2c3ccccc3c4ccccc24)c(C#N)c(n5c6ccccc6c7ccccc57)c(Cl)c1n8c9ccccc9c%10ccccc8%10,organocatalyst,O(C(C)=O)CC,88.106,0.71,0.45,902,6.02,15.8,5.3,7.2,98.5,658.164,11.37466,658.164,11.37466,MR-A,45804,1469704-61-7,1469704-61-7,Photoredox catalyst,visible light mediated free radical reactions
2130,,,,SS336,500,82,0,0,1,,,0.5,Ethyl acetate,30,0.99517837,0.267375308,21,CF,0,CC1=CC(C2=CC=C(C)C=C2[Ir+3]345([N](C=C6)=C(C7=[N]5C=CC(C(C)(C)C)=C7)C=C6C(C)(C)C)[N](C=C8)=C(C9=CC=C(C)C=C94)C=C8C)=[N]3C=C1.F[P-](F)(F)(F)(F)F,CC1=CC(C2=CC=C(C)C=C2[Ir+3]345([N](C=C6)=C(C7=[N]5C=CC(C(C)(C)C)=C7)C=C6C(C)(C)C)[N](C=C8)=C(C9=CC=C(C)C=C94)C=C8C)=[N]3C=C1.F[P-](F)(F)(F)(F)F,metal_catalyst,O(C(C)=O)CC,88.106,0.71,0.45,902,6.02,15.8,5.3,7.2,98.5,970.075,13.19858,970.075,13.19858,MR-A,45804,1607469-49-7,1607469-49-7,Photoredox catalyst,visible light mediated free radical reactions
2131,,,,SS336,500,82,0,0,1,,,0.5,Ethyl acetate,30,0.99517837,0.215952916,21,CF,0,CC(c1cc(C(C)(C)C)c(O[Co]23Oc4c(C=[N]2[C@@H]5CCCC[C@H]5[N]3=C6)cc(C(C)(C)C)cc4C(C)(C)C)c6c1)(C)C,CC(c1cc(C(C)(C)C)c(O[Co]23Oc4c(C=[N]2[C@@H]5CCCC[C@H]5[N]3=C6)cc(C(C)(C)C)cc4C(C)(C)C)c6c1)(C)C,metal_catalyst,O(C(C)=O)CC,88.106,0.71,0.45,902,6.02,15.8,5.3,7.2,98.5,603.757,9.4095,603.757,9.4095,MR-A,45804,176763-62-5,176763-62-5,Salen complex,"asymmetric catalysis, oxidation, polymerization"
2132,,,,DM150,150,59,0,0,1,,,0.5,Ethyl acetate,20,0.022133376,0.929602634,21,CF,0,Br[Mn]12([NH](CC[P](C(C)C)2C(C)C)CC[P](C(C)C)1C(C)C)(C=O)C=O,Br[Mn]12([NH](CC[P](C(C)C)2C(C)C)CC[P](C(C)C)1C(C)C)(C=O)C=O,metal_catalyst,O(C(C)=O)CC,88.106,0.71,0.45,902,6.02,15.8,5.3,7.2,98.5,498.305,5.4683,498.305,5.4683,GER-2,45805,Mn-PNP pincer catalyst,Mn-PNP pincer catalyst,Transition metal complex,hydrogenation
2133,,,,DM300,300,59,-37.5,0,0,,,0.5,Ethyl acetate,20,0.0725,0.965738554,21,CF,0,Br[Mn]12([NH](CC[P](C(C)C)2C(C)C)CC[P](C(C)C)1C(C)C)(C=O)C=O,Br[Mn]12([NH](CC[P](C(C)C)2C(C)C)CC[P](C(C)C)1C(C)C)(C=O)C=O,metal_catalyst,O(C(C)=O)CC,88.106,0.71,0.45,902,6.02,15.8,5.3,7.2,98.5,498.305,5.4683,498.305,5.4683,GER-2,45805,Mn-PNP pincer catalyst,Mn-PNP pincer catalyst,Transition metal complex,hydrogenation
2134,,,,GMT-oNF-2,300,87,-8,0,0,,,0.5,Ethyl acetate,20,3.733,-0.022303169,21,CF,0,Br[Mn]12([NH](CC[P](C(C)C)2C(C)C)CC[P](C(C)C)1C(C)C)(C=O)C=O,Br[Mn]12([NH](CC[P](C(C)C)2C(C)C)CC[P](C(C)C)1C(C)C)(C=O)C=O,metal_catalyst,O(C(C)=O)CC,88.106,0.71,0.45,902,6.02,15.8,5.3,7.2,98.5,498.305,5.4683,498.305,5.4683,GER-2,45805,Mn-PNP pincer catalyst,Mn-PNP pincer catalyst,Transition metal complex,hydrogenation
2135,,,,PMPerformance,300,-1,0,1,1,,,0.5,Ethyl acetate,20,2.03638048,0.425943232,21,CF,0,Br[Mn]12([NH](CC[P](C(C)C)2C(C)C)CC[P](C(C)C)1C(C)C)(C=O)C=O,Br[Mn]12([NH](CC[P](C(C)C)2C(C)C)CC[P](C(C)C)1C(C)C)(C=O)C=O,metal_catalyst,O(C(C)=O)CC,88.106,0.71,0.45,902,6.02,15.8,5.3,7.2,98.5,498.305,5.4683,498.305,5.4683,GER-2,45805,Mn-PNP pincer catalyst,Mn-PNP pincer catalyst,Transition metal complex,hydrogenation
2136,,,,SS150101,300,-1,0,1,1,,,0.5,Ethyl acetate,20,0.170054086,0.844250962,21,CF,0,Br[Mn]12([NH](CC[P](C(C)C)2C(C)C)CC[P](C(C)C)1C(C)C)(C=O)C=O,Br[Mn]12([NH](CC[P](C(C)C)2C(C)C)CC[P](C(C)C)1C(C)C)(C=O)C=O,metal_catalyst,O(C(C)=O)CC,88.106,0.71,0.45,902,6.02,15.8,5.3,7.2,98.5,498.305,5.4683,498.305,5.4683,GER-2,45805,Mn-PNP pincer catalyst,Mn-PNP pincer catalyst,Transition metal complex,hydrogenation
2137,,,,SS336,500,82,0,0,1,,,0.5,Ethyl acetate,20,0.99517837,0.519272202,21,CF,0,Br[Mn]12([NH](CC[P](C(C)C)2C(C)C)CC[P](C(C)C)1C(C)C)(C=O)C=O,Br[Mn]12([NH](CC[P](C(C)C)2C(C)C)CC[P](C(C)C)1C(C)C)(C=O)C=O,metal_catalyst,O(C(C)=O)CC,88.106,0.71,0.45,902,6.02,15.8,5.3,7.2,98.5,498.305,5.4683,498.305,5.4683,GER-2,45805,Mn-PNP pincer catalyst,Mn-PNP pincer catalyst,Transition metal complex,hydrogenation
2138,,,,DM150,150,59,0,0,1,,,0.5,Ethyl acetate,10,0.022133376,-0.066575913,21,CF,0,O=S(c1cccc(P(c2cc(S(=O)([O-])=O)ccc2)c3cc(S(=O)([O-])=O)ccc3)c1)([O-])=O.[Na+].[Na+].[Na+],O=S(c1cccc(P(c2cc(S(=O)([O-])=O)ccc2)c3cc(S(=O)([O-])=O)ccc3)c1)([O-])=O.[Na+].[Na+].[Na+],ligand,O(C(C)=O)CC,88.106,0.71,0.45,902,6.02,15.8,5.3,7.2,98.5,568.43,-8.8309,568.43,-8.8309,GER-1,45806,63995-70-0,63995-70-0,Phosphine ligand,cross coupling
2139,,,,DM150,150,59,0,0,1,,,0.5,Ethyl acetate,10,0.022133376,0.997398709,21,CF,0,P(c1ccccc1)(c2ccccc2)CCP(c3ccccc3)c4ccccc4,P(c1ccccc1)(c2ccccc2)CCP(c3ccccc3)c4ccccc4,ligand,O(C(C)=O)CC,88.106,0.71,0.45,902,6.02,15.8,5.3,7.2,98.5,398.426,5.2522,398.426,5.2522,GER-1,45806,1663-45-2,1663-45-2,Phosphine ligand,cross coupling
2140,,,,DM150,150,59,0,0,1,,,0.5,Ethyl acetate,10,0.022133376,0.999175169,21,CF,0,CC1(C)c2cccc(P(c3ccccc3)c4ccccc4)c2Oc5c(P(c6ccccc6)c7ccccc7)cccc15,CC1(C)c2cccc(P(c3ccccc3)c4ccccc4)c2Oc5c(P(c6ccccc6)c7ccccc7)cccc15,ligand,O(C(C)=O)CC,88.106,0.71,0.45,902,6.02,15.8,5.3,7.2,98.5,578.632,7.6346,578.632,7.6346,GER-1,45806,Xantphos,Xantphos,Phosphine ligand,cross coupling
2141,,,,DM150,150,59,0,0,1,,,0.5,Ethyl acetate,10,0.022133376,0.99953148,21,CF,0,COc1cc(C(C)(C)C)c(OP2Oc3ccccc3c4ccccc4O2)c(c5cc(OC)cc(C(C)(C)C)c5OP6Oc7ccccc7c8ccccc8O6)c1,COc1cc(C(C)(C)C)c(OP2Oc3ccccc3c4ccccc4O2)c(c5cc(OC)cc(C(C)(C)C)c5OP6Oc7ccccc7c8ccccc8O6)c1,ligand,O(C(C)=O)CC,88.106,0.71,0.45,902,6.02,15.8,5.3,7.2,98.5,786.798,14.8568,786.798,14.8568,GER-1,45806,BIPHEPHOS,BIPHEPHOS,Phosphine ligand,hydroformylation
2142,,,,DM300,300,59,-37.5,0,0,,,0.5,Ethyl acetate,10,0.0725,-0.085760743,21,CF,0,O=S(c1cccc(P(c2cc(S(=O)([O-])=O)ccc2)c3cc(S(=O)([O-])=O)ccc3)c1)([O-])=O.[Na+].[Na+].[Na+],O=S(c1cccc(P(c2cc(S(=O)([O-])=O)ccc2)c3cc(S(=O)([O-])=O)ccc3)c1)([O-])=O.[Na+].[Na+].[Na+],ligand,O(C(C)=O)CC,88.106,0.71,0.45,902,6.02,15.8,5.3,7.2,98.5,568.43,-8.8309,568.43,-8.8309,GER-1,45806,63995-70-0,63995-70-0,Phosphine ligand,cross coupling
2143,,,,DM300,300,59,-37.5,0,0,,,0.5,Ethyl acetate,10,0.0725,0.996712096,21,CF,0,P(c1ccccc1)(c2ccccc2)CCP(c3ccccc3)c4ccccc4,P(c1ccccc1)(c2ccccc2)CCP(c3ccccc3)c4ccccc4,ligand,O(C(C)=O)CC,88.106,0.71,0.45,902,6.02,15.8,5.3,7.2,98.5,398.426,5.2522,398.426,5.2522,GER-1,45806,1663-45-2,1663-45-2,Phosphine ligand,cross coupling
2144,,,,DM300,300,59,-37.5,0,0,,,0.5,Ethyl acetate,10,0.0725,0.999413475,21,CF,0,CC1(C)c2cccc(P(c3ccccc3)c4ccccc4)c2Oc5c(P(c6ccccc6)c7ccccc7)cccc15,CC1(C)c2cccc(P(c3ccccc3)c4ccccc4)c2Oc5c(P(c6ccccc6)c7ccccc7)cccc15,ligand,O(C(C)=O)CC,88.106,0.71,0.45,902,6.02,15.8,5.3,7.2,98.5,578.632,7.6346,578.632,7.6346,GER-1,45806,Xantphos,Xantphos,Phosphine ligand,cross coupling
2145,,,,DM300,300,59,-37.5,0,0,,,0.5,Ethyl acetate,10,0.0725,0.99954145,21,CF,0,COc1cc(C(C)(C)C)c(OP2Oc3ccccc3c4ccccc4O2)c(c5cc(OC)cc(C(C)(C)C)c5OP6Oc7ccccc7c8ccccc8O6)c1,COc1cc(C(C)(C)C)c(OP2Oc3ccccc3c4ccccc4O2)c(c5cc(OC)cc(C(C)(C)C)c5OP6Oc7ccccc7c8ccccc8O6)c1,ligand,O(C(C)=O)CC,88.106,0.71,0.45,902,6.02,15.8,5.3,7.2,98.5,786.798,14.8568,786.798,14.8568,GER-1,45806,BIPHEPHOS,BIPHEPHOS,Phosphine ligand,hydroformylation
2146,,,,GMT-oNF-2,300,87,-8,0,0,,,0.5,Ethyl acetate,10,3.733,0.028823051,21,CF,0,O=S(c1cccc(P(c2cc(S(=O)([O-])=O)ccc2)c3cc(S(=O)([O-])=O)ccc3)c1)([O-])=O.[Na+].[Na+].[Na+],O=S(c1cccc(P(c2cc(S(=O)([O-])=O)ccc2)c3cc(S(=O)([O-])=O)ccc3)c1)([O-])=O.[Na+].[Na+].[Na+],ligand,O(C(C)=O)CC,88.106,0.71,0.45,902,6.02,15.8,5.3,7.2,98.5,568.43,-8.8309,568.43,-8.8309,GER-1,45806,63995-70-0,63995-70-0,Phosphine ligand,cross coupling
2147,,,,GMT-oNF-2,300,87,-8,0,0,,,0.5,Ethyl acetate,10,3.733,0.555137654,21,CF,0,P(c1ccccc1)(c2ccccc2)CCP(c3ccccc3)c4ccccc4,P(c1ccccc1)(c2ccccc2)CCP(c3ccccc3)c4ccccc4,ligand,O(C(C)=O)CC,88.106,0.71,0.45,902,6.02,15.8,5.3,7.2,98.5,398.426,5.2522,398.426,5.2522,GER-1,45806,1663-45-2,1663-45-2,Phosphine ligand,cross coupling
2148,,,,GMT-oNF-2,300,87,-8,0,0,,,0.5,Ethyl acetate,10,3.733,0.142186375,21,CF,0,CC1(C)c2cccc(P(c3ccccc3)c4ccccc4)c2Oc5c(P(c6ccccc6)c7ccccc7)cccc15,CC1(C)c2cccc(P(c3ccccc3)c4ccccc4)c2Oc5c(P(c6ccccc6)c7ccccc7)cccc15,ligand,O(C(C)=O)CC,88.106,0.71,0.45,902,6.02,15.8,5.3,7.2,98.5,578.632,7.6346,578.632,7.6346,GER-1,45806,Xantphos,Xantphos,Phosphine ligand,cross coupling
2149,,,,GMT-oNF-2,300,87,-8,0,0,,,0.5,Ethyl acetate,10,3.733,0.058443563,21,CF,0,COc1cc(C(C)(C)C)c(OP2Oc3ccccc3c4ccccc4O2)c(c5cc(OC)cc(C(C)(C)C)c5OP6Oc7ccccc7c8ccccc8O6)c1,COc1cc(C(C)(C)C)c(OP2Oc3ccccc3c4ccccc4O2)c(c5cc(OC)cc(C(C)(C)C)c5OP6Oc7ccccc7c8ccccc8O6)c1,ligand,O(C(C)=O)CC,88.106,0.71,0.45,902,6.02,15.8,5.3,7.2,98.5,786.798,14.8568,786.798,14.8568,GER-1,45806,BIPHEPHOS,BIPHEPHOS,Phosphine ligand,hydroformylation
2150,,,,PMPerformance,300,-1,0,1,1,,,0.5,Ethyl acetate,10,2.03638048,-0.014160126,21,CF,0,O=S(c1cccc(P(c2cc(S(=O)([O-])=O)ccc2)c3cc(S(=O)([O-])=O)ccc3)c1)([O-])=O.[Na+].[Na+].[Na+],O=S(c1cccc(P(c2cc(S(=O)([O-])=O)ccc2)c3cc(S(=O)([O-])=O)ccc3)c1)([O-])=O.[Na+].[Na+].[Na+],ligand,O(C(C)=O)CC,88.106,0.71,0.45,902,6.02,15.8,5.3,7.2,98.5,568.43,-8.8309,568.43,-8.8309,GER-1,45806,63995-70-0,63995-70-0,Phosphine ligand,cross coupling
2151,,,,PMPerformance,300,-1,0,1,1,,,0.5,Ethyl acetate,10,2.03638048,0.729204191,21,CF,0,P(c1ccccc1)(c2ccccc2)CCP(c3ccccc3)c4ccccc4,P(c1ccccc1)(c2ccccc2)CCP(c3ccccc3)c4ccccc4,ligand,O(C(C)=O)CC,88.106,0.71,0.45,902,6.02,15.8,5.3,7.2,98.5,398.426,5.2522,398.426,5.2522,GER-1,45806,1663-45-2,1663-45-2,Phosphine ligand,cross coupling
2152,,,,PMPerformance,300,-1,0,1,1,,,0.5,Ethyl acetate,10,2.03638048,0.693321446,21,CF,0,CC1(C)c2cccc(P(c3ccccc3)c4ccccc4)c2Oc5c(P(c6ccccc6)c7ccccc7)cccc15,CC1(C)c2cccc(P(c3ccccc3)c4ccccc4)c2Oc5c(P(c6ccccc6)c7ccccc7)cccc15,ligand,O(C(C)=O)CC,88.106,0.71,0.45,902,6.02,15.8,5.3,7.2,98.5,578.632,7.6346,578.632,7.6346,GER-1,45806,Xantphos,Xantphos,Phosphine ligand,cross coupling
2153,,,,PMPerformance,300,-1,0,1,1,,,0.5,Ethyl acetate,10,2.03638048,0.795210816,21,CF,0,COc1cc(C(C)(C)C)c(OP2Oc3ccccc3c4ccccc4O2)c(c5cc(OC)cc(C(C)(C)C)c5OP6Oc7ccccc7c8ccccc8O6)c1,COc1cc(C(C)(C)C)c(OP2Oc3ccccc3c4ccccc4O2)c(c5cc(OC)cc(C(C)(C)C)c5OP6Oc7ccccc7c8ccccc8O6)c1,ligand,O(C(C)=O)CC,88.106,0.71,0.45,902,6.02,15.8,5.3,7.2,98.5,786.798,14.8568,786.798,14.8568,GER-1,45806,BIPHEPHOS,BIPHEPHOS,Phosphine ligand,hydroformylation
2154,,,,SS150101,300,-1,0,1,1,,,0.5,Ethyl acetate,10,0.170054086,-0.016367237,21,CF,0,O=S(c1cccc(P(c2cc(S(=O)([O-])=O)ccc2)c3cc(S(=O)([O-])=O)ccc3)c1)([O-])=O.[Na+].[Na+].[Na+],O=S(c1cccc(P(c2cc(S(=O)([O-])=O)ccc2)c3cc(S(=O)([O-])=O)ccc3)c1)([O-])=O.[Na+].[Na+].[Na+],ligand,O(C(C)=O)CC,88.106,0.71,0.45,902,6.02,15.8,5.3,7.2,98.5,568.43,-8.8309,568.43,-8.8309,GER-1,45806,63995-70-0,63995-70-0,Phosphine ligand,cross coupling
2155,,,,SS150101,300,-1,0,1,1,,,0.5,Ethyl acetate,10,0.170054086,0.961663627,21,CF,0,P(c1ccccc1)(c2ccccc2)CCP(c3ccccc3)c4ccccc4,P(c1ccccc1)(c2ccccc2)CCP(c3ccccc3)c4ccccc4,ligand,O(C(C)=O)CC,88.106,0.71,0.45,902,6.02,15.8,5.3,7.2,98.5,398.426,5.2522,398.426,5.2522,GER-1,45806,1663-45-2,1663-45-2,Phosphine ligand,cross coupling
2156,,,,SS150101,300,-1,0,1,1,,,0.5,Ethyl acetate,10,0.170054086,0.765531811,21,CF,0,CC1(C)c2cccc(P(c3ccccc3)c4ccccc4)c2Oc5c(P(c6ccccc6)c7ccccc7)cccc15,CC1(C)c2cccc(P(c3ccccc3)c4ccccc4)c2Oc5c(P(c6ccccc6)c7ccccc7)cccc15,ligand,O(C(C)=O)CC,88.106,0.71,0.45,902,6.02,15.8,5.3,7.2,98.5,578.632,7.6346,578.632,7.6346,GER-1,45806,Xantphos,Xantphos,Phosphine ligand,cross coupling
2157,,,,SS150101,300,-1,0,1,1,,,0.5,Ethyl acetate,10,0.170054086,0.659504072,21,CF,0,COc1cc(C(C)(C)C)c(OP2Oc3ccccc3c4ccccc4O2)c(c5cc(OC)cc(C(C)(C)C)c5OP6Oc7ccccc7c8ccccc8O6)c1,COc1cc(C(C)(C)C)c(OP2Oc3ccccc3c4ccccc4O2)c(c5cc(OC)cc(C(C)(C)C)c5OP6Oc7ccccc7c8ccccc8O6)c1,ligand,O(C(C)=O)CC,88.106,0.71,0.45,902,6.02,15.8,5.3,7.2,98.5,786.798,14.8568,786.798,14.8568,GER-1,45806,BIPHEPHOS,BIPHEPHOS,Phosphine ligand,hydroformylation
2158,,,,SS336,500,82,0,0,1,,,0.5,Ethyl acetate,10,0.99517837,0.080829091,21,CF,0,O=S(c1cccc(P(c2cc(S(=O)([O-])=O)ccc2)c3cc(S(=O)([O-])=O)ccc3)c1)([O-])=O.[Na+].[Na+].[Na+],O=S(c1cccc(P(c2cc(S(=O)([O-])=O)ccc2)c3cc(S(=O)([O-])=O)ccc3)c1)([O-])=O.[Na+].[Na+].[Na+],ligand,O(C(C)=O)CC,88.106,0.71,0.45,902,6.02,15.8,5.3,7.2,98.5,568.43,-8.8309,568.43,-8.8309,GER-1,45806,63995-70-0,63995-70-0,Phosphine ligand,cross coupling
2159,,,,SS336,500,82,0,0,1,,,0.5,Ethyl acetate,10,0.99517837,0.416671502,21,CF,0,P(c1ccccc1)(c2ccccc2)CCP(c3ccccc3)c4ccccc4,P(c1ccccc1)(c2ccccc2)CCP(c3ccccc3)c4ccccc4,ligand,O(C(C)=O)CC,88.106,0.71,0.45,902,6.02,15.8,5.3,7.2,98.5,398.426,5.2522,398.426,5.2522,GER-1,45806,1663-45-2,1663-45-2,Phosphine ligand,cross coupling
2160,,,,SS336,500,82,0,0,1,,,0.5,Ethyl acetate,10,0.99517837,0.177579569,21,CF,0,CC1(C)c2cccc(P(c3ccccc3)c4ccccc4)c2Oc5c(P(c6ccccc6)c7ccccc7)cccc15,CC1(C)c2cccc(P(c3ccccc3)c4ccccc4)c2Oc5c(P(c6ccccc6)c7ccccc7)cccc15,ligand,O(C(C)=O)CC,88.106,0.71,0.45,902,6.02,15.8,5.3,7.2,98.5,578.632,7.6346,578.632,7.6346,GER-1,45806,Xantphos,Xantphos,Phosphine ligand,cross coupling
2161,,,,SS336,500,82,0,0,1,,,0.5,Ethyl acetate,10,0.99517837,0.232061586,21,CF,0,COc1cc(C(C)(C)C)c(OP2Oc3ccccc3c4ccccc4O2)c(c5cc(OC)cc(C(C)(C)C)c5OP6Oc7ccccc7c8ccccc8O6)c1,COc1cc(C(C)(C)C)c(OP2Oc3ccccc3c4ccccc4O2)c(c5cc(OC)cc(C(C)(C)C)c5OP6Oc7ccccc7c8ccccc8O6)c1,ligand,O(C(C)=O)CC,88.106,0.71,0.45,902,6.02,15.8,5.3,7.2,98.5,786.798,14.8568,786.798,14.8568,GER-1,45806,BIPHEPHOS,BIPHEPHOS,Phosphine ligand,hydroformylation
2162,,,,DM150,150,59,0,0,1,,,0.5,Ethyl acetate,20,0.022133376,-0.510724663,21,CF,0,O=S(c1cccc(P(c2cc(S(=O)([O-])=O)ccc2)c3cc(S(=O)([O-])=O)ccc3)c1)([O-])=O.[Na+].[Na+].[Na+],O=S(c1cccc(P(c2cc(S(=O)([O-])=O)ccc2)c3cc(S(=O)([O-])=O)ccc3)c1)([O-])=O.[Na+].[Na+].[Na+],ligand,O(C(C)=O)CC,88.106,0.71,0.45,902,6.02,15.8,5.3,7.2,98.5,568.43,-8.8309,568.43,-8.8309,GER-1,45806,63995-70-0,63995-70-0,Phosphine ligand,cross coupling
2163,,,,DM150,150,59,0,0,1,,,0.5,Ethyl acetate,20,0.022133376,0.999078139,21,CF,0,P(c1ccccc1)(c2ccccc2)CCP(c3ccccc3)c4ccccc4,P(c1ccccc1)(c2ccccc2)CCP(c3ccccc3)c4ccccc4,ligand,O(C(C)=O)CC,88.106,0.71,0.45,902,6.02,15.8,5.3,7.2,98.5,398.426,5.2522,398.426,5.2522,GER-1,45806,1663-45-2,1663-45-2,Phosphine ligand,cross coupling
2164,,,,DM150,150,59,0,0,1,,,0.5,Ethyl acetate,20,0.022133376,0.999588909,21,CF,0,CC1(C)c2cccc(P(c3ccccc3)c4ccccc4)c2Oc5c(P(c6ccccc6)c7ccccc7)cccc15,CC1(C)c2cccc(P(c3ccccc3)c4ccccc4)c2Oc5c(P(c6ccccc6)c7ccccc7)cccc15,ligand,O(C(C)=O)CC,88.106,0.71,0.45,902,6.02,15.8,5.3,7.2,98.5,578.632,7.6346,578.632,7.6346,GER-1,45806,Xantphos,Xantphos,Phosphine ligand,cross coupling
2165,,,,DM150,150,59,0,0,1,,,0.5,Ethyl acetate,20,0.022133376,0.992533009,21,CF,0,COc1cc(C(C)(C)C)c(OP2Oc3ccccc3c4ccccc4O2)c(c5cc(OC)cc(C(C)(C)C)c5OP6Oc7ccccc7c8ccccc8O6)c1,COc1cc(C(C)(C)C)c(OP2Oc3ccccc3c4ccccc4O2)c(c5cc(OC)cc(C(C)(C)C)c5OP6Oc7ccccc7c8ccccc8O6)c1,ligand,O(C(C)=O)CC,88.106,0.71,0.45,902,6.02,15.8,5.3,7.2,98.5,786.798,14.8568,786.798,14.8568,GER-1,45806,BIPHEPHOS,BIPHEPHOS,Phosphine ligand,hydroformylation
2166,,,,DM300,300,59,-37.5,0,0,,,0.5,Ethyl acetate,20,0.0725,-0.472293791,21,CF,0,O=S(c1cccc(P(c2cc(S(=O)([O-])=O)ccc2)c3cc(S(=O)([O-])=O)ccc3)c1)([O-])=O.[Na+].[Na+].[Na+],O=S(c1cccc(P(c2cc(S(=O)([O-])=O)ccc2)c3cc(S(=O)([O-])=O)ccc3)c1)([O-])=O.[Na+].[Na+].[Na+],ligand,O(C(C)=O)CC,88.106,0.71,0.45,902,6.02,15.8,5.3,7.2,98.5,568.43,-8.8309,568.43,-8.8309,GER-1,45806,63995-70-0,63995-70-0,Phosphine ligand,cross coupling
2167,,,,DM300,300,59,-37.5,0,0,,,0.5,Ethyl acetate,20,0.0725,0.99791939,21,CF,0,P(c1ccccc1)(c2ccccc2)CCP(c3ccccc3)c4ccccc4,P(c1ccccc1)(c2ccccc2)CCP(c3ccccc3)c4ccccc4,ligand,O(C(C)=O)CC,88.106,0.71,0.45,902,6.02,15.8,5.3,7.2,98.5,398.426,5.2522,398.426,5.2522,GER-1,45806,1663-45-2,1663-45-2,Phosphine ligand,cross coupling
2168,,,,DM300,300,59,-37.5,0,0,,,0.5,Ethyl acetate,20,0.0725,0.999866136,21,CF,0,CC1(C)c2cccc(P(c3ccccc3)c4ccccc4)c2Oc5c(P(c6ccccc6)c7ccccc7)cccc15,CC1(C)c2cccc(P(c3ccccc3)c4ccccc4)c2Oc5c(P(c6ccccc6)c7ccccc7)cccc15,ligand,O(C(C)=O)CC,88.106,0.71,0.45,902,6.02,15.8,5.3,7.2,98.5,578.632,7.6346,578.632,7.6346,GER-1,45806,Xantphos,Xantphos,Phosphine ligand,cross coupling
2169,,,,DM300,300,59,-37.5,0,0,,,0.5,Ethyl acetate,20,0.0725,0.994016485,21,CF,0,COc1cc(C(C)(C)C)c(OP2Oc3ccccc3c4ccccc4O2)c(c5cc(OC)cc(C(C)(C)C)c5OP6Oc7ccccc7c8ccccc8O6)c1,COc1cc(C(C)(C)C)c(OP2Oc3ccccc3c4ccccc4O2)c(c5cc(OC)cc(C(C)(C)C)c5OP6Oc7ccccc7c8ccccc8O6)c1,ligand,O(C(C)=O)CC,88.106,0.71,0.45,902,6.02,15.8,5.3,7.2,98.5,786.798,14.8568,786.798,14.8568,GER-1,45806,BIPHEPHOS,BIPHEPHOS,Phosphine ligand,hydroformylation
2170,,,,GMT-oNF-2,300,87,-8,0,0,,,0.5,Ethyl acetate,20,3.733,-0.276192199,21,CF,0,O=S(c1cccc(P(c2cc(S(=O)([O-])=O)ccc2)c3cc(S(=O)([O-])=O)ccc3)c1)([O-])=O.[Na+].[Na+].[Na+],O=S(c1cccc(P(c2cc(S(=O)([O-])=O)ccc2)c3cc(S(=O)([O-])=O)ccc3)c1)([O-])=O.[Na+].[Na+].[Na+],ligand,O(C(C)=O)CC,88.106,0.71,0.45,902,6.02,15.8,5.3,7.2,98.5,568.43,-8.8309,568.43,-8.8309,GER-1,45806,63995-70-0,63995-70-0,Phosphine ligand,cross coupling
2171,,,,GMT-oNF-2,300,87,-8,0,0,,,0.5,Ethyl acetate,20,3.733,0.705086645,21,CF,0,P(c1ccccc1)(c2ccccc2)CCP(c3ccccc3)c4ccccc4,P(c1ccccc1)(c2ccccc2)CCP(c3ccccc3)c4ccccc4,ligand,O(C(C)=O)CC,88.106,0.71,0.45,902,6.02,15.8,5.3,7.2,98.5,398.426,5.2522,398.426,5.2522,GER-1,45806,1663-45-2,1663-45-2,Phosphine ligand,cross coupling
2172,,,,GMT-oNF-2,300,87,-8,0,0,,,0.5,Ethyl acetate,20,3.733,0.145144891,21,CF,0,CC1(C)c2cccc(P(c3ccccc3)c4ccccc4)c2Oc5c(P(c6ccccc6)c7ccccc7)cccc15,CC1(C)c2cccc(P(c3ccccc3)c4ccccc4)c2Oc5c(P(c6ccccc6)c7ccccc7)cccc15,ligand,O(C(C)=O)CC,88.106,0.71,0.45,902,6.02,15.8,5.3,7.2,98.5,578.632,7.6346,578.632,7.6346,GER-1,45806,Xantphos,Xantphos,Phosphine ligand,cross coupling
2173,,,,GMT-oNF-2,300,87,-8,0,0,,,0.5,Ethyl acetate,20,3.733,0.007793051,21,CF,0,COc1cc(C(C)(C)C)c(OP2Oc3ccccc3c4ccccc4O2)c(c5cc(OC)cc(C(C)(C)C)c5OP6Oc7ccccc7c8ccccc8O6)c1,COc1cc(C(C)(C)C)c(OP2Oc3ccccc3c4ccccc4O2)c(c5cc(OC)cc(C(C)(C)C)c5OP6Oc7ccccc7c8ccccc8O6)c1,ligand,O(C(C)=O)CC,88.106,0.71,0.45,902,6.02,15.8,5.3,7.2,98.5,786.798,14.8568,786.798,14.8568,GER-1,45806,BIPHEPHOS,BIPHEPHOS,Phosphine ligand,hydroformylation
2174,,,,PMPerformance,300,-1,0,1,1,,,0.5,Ethyl acetate,20,2.03638048,-0.284493881,21,CF,0,O=S(c1cccc(P(c2cc(S(=O)([O-])=O)ccc2)c3cc(S(=O)([O-])=O)ccc3)c1)([O-])=O.[Na+].[Na+].[Na+],O=S(c1cccc(P(c2cc(S(=O)([O-])=O)ccc2)c3cc(S(=O)([O-])=O)ccc3)c1)([O-])=O.[Na+].[Na+].[Na+],ligand,O(C(C)=O)CC,88.106,0.71,0.45,902,6.02,15.8,5.3,7.2,98.5,568.43,-8.8309,568.43,-8.8309,GER-1,45806,63995-70-0,63995-70-0,Phosphine ligand,cross coupling
2175,,,,PMPerformance,300,-1,0,1,1,,,0.5,Ethyl acetate,20,2.03638048,0.598879819,21,CF,0,P(c1ccccc1)(c2ccccc2)CCP(c3ccccc3)c4ccccc4,P(c1ccccc1)(c2ccccc2)CCP(c3ccccc3)c4ccccc4,ligand,O(C(C)=O)CC,88.106,0.71,0.45,902,6.02,15.8,5.3,7.2,98.5,398.426,5.2522,398.426,5.2522,GER-1,45806,1663-45-2,1663-45-2,Phosphine ligand,cross coupling
2176,,,,PMPerformance,300,-1,0,1,1,,,0.5,Ethyl acetate,20,2.03638048,0.518849081,21,CF,0,CC1(C)c2cccc(P(c3ccccc3)c4ccccc4)c2Oc5c(P(c6ccccc6)c7ccccc7)cccc15,CC1(C)c2cccc(P(c3ccccc3)c4ccccc4)c2Oc5c(P(c6ccccc6)c7ccccc7)cccc15,ligand,O(C(C)=O)CC,88.106,0.71,0.45,902,6.02,15.8,5.3,7.2,98.5,578.632,7.6346,578.632,7.6346,GER-1,45806,Xantphos,Xantphos,Phosphine ligand,cross coupling
2177,,,,PMPerformance,300,-1,0,1,1,,,0.5,Ethyl acetate,20,2.03638048,0.662977653,21,CF,0,COc1cc(C(C)(C)C)c(OP2Oc3ccccc3c4ccccc4O2)c(c5cc(OC)cc(C(C)(C)C)c5OP6Oc7ccccc7c8ccccc8O6)c1,COc1cc(C(C)(C)C)c(OP2Oc3ccccc3c4ccccc4O2)c(c5cc(OC)cc(C(C)(C)C)c5OP6Oc7ccccc7c8ccccc8O6)c1,ligand,O(C(C)=O)CC,88.106,0.71,0.45,902,6.02,15.8,5.3,7.2,98.5,786.798,14.8568,786.798,14.8568,GER-1,45806,BIPHEPHOS,BIPHEPHOS,Phosphine ligand,hydroformylation
2178,,,,SS150101,300,-1,0,1,1,,,0.5,Ethyl acetate,20,0.170054086,-0.330200011,21,CF,0,O=S(c1cccc(P(c2cc(S(=O)([O-])=O)ccc2)c3cc(S(=O)([O-])=O)ccc3)c1)([O-])=O.[Na+].[Na+].[Na+],O=S(c1cccc(P(c2cc(S(=O)([O-])=O)ccc2)c3cc(S(=O)([O-])=O)ccc3)c1)([O-])=O.[Na+].[Na+].[Na+],ligand,O(C(C)=O)CC,88.106,0.71,0.45,902,6.02,15.8,5.3,7.2,98.5,568.43,-8.8309,568.43,-8.8309,GER-1,45806,63995-70-0,63995-70-0,Phosphine ligand,cross coupling
2179,,,,SS150101,300,-1,0,1,1,,,0.5,Ethyl acetate,20,0.170054086,0.978258031,21,CF,0,P(c1ccccc1)(c2ccccc2)CCP(c3ccccc3)c4ccccc4,P(c1ccccc1)(c2ccccc2)CCP(c3ccccc3)c4ccccc4,ligand,O(C(C)=O)CC,88.106,0.71,0.45,902,6.02,15.8,5.3,7.2,98.5,398.426,5.2522,398.426,5.2522,GER-1,45806,1663-45-2,1663-45-2,Phosphine ligand,cross coupling
2180,,,,SS150101,300,-1,0,1,1,,,0.5,Ethyl acetate,20,0.170054086,0.869411272,21,CF,0,CC1(C)c2cccc(P(c3ccccc3)c4ccccc4)c2Oc5c(P(c6ccccc6)c7ccccc7)cccc15,CC1(C)c2cccc(P(c3ccccc3)c4ccccc4)c2Oc5c(P(c6ccccc6)c7ccccc7)cccc15,ligand,O(C(C)=O)CC,88.106,0.71,0.45,902,6.02,15.8,5.3,7.2,98.5,578.632,7.6346,578.632,7.6346,GER-1,45806,Xantphos,Xantphos,Phosphine ligand,cross coupling
2181,,,,SS150101,300,-1,0,1,1,,,0.5,Ethyl acetate,20,0.170054086,0.741419708,21,CF,0,COc1cc(C(C)(C)C)c(OP2Oc3ccccc3c4ccccc4O2)c(c5cc(OC)cc(C(C)(C)C)c5OP6Oc7ccccc7c8ccccc8O6)c1,COc1cc(C(C)(C)C)c(OP2Oc3ccccc3c4ccccc4O2)c(c5cc(OC)cc(C(C)(C)C)c5OP6Oc7ccccc7c8ccccc8O6)c1,ligand,O(C(C)=O)CC,88.106,0.71,0.45,902,6.02,15.8,5.3,7.2,98.5,786.798,14.8568,786.798,14.8568,GER-1,45806,BIPHEPHOS,BIPHEPHOS,Phosphine ligand,hydroformylation
2182,,,,SS336,500,82,0,0,1,,,0.5,Ethyl acetate,20,0.99517837,-0.291195308,21,CF,0,O=S(c1cccc(P(c2cc(S(=O)([O-])=O)ccc2)c3cc(S(=O)([O-])=O)ccc3)c1)([O-])=O.[Na+].[Na+].[Na+],O=S(c1cccc(P(c2cc(S(=O)([O-])=O)ccc2)c3cc(S(=O)([O-])=O)ccc3)c1)([O-])=O.[Na+].[Na+].[Na+],ligand,O(C(C)=O)CC,88.106,0.71,0.45,902,6.02,15.8,5.3,7.2,98.5,568.43,-8.8309,568.43,-8.8309,GER-1,45806,63995-70-0,63995-70-0,Phosphine ligand,cross coupling
2183,,,,SS336,500,82,0,0,1,,,0.5,Ethyl acetate,20,0.99517837,0.640531679,21,CF,0,P(c1ccccc1)(c2ccccc2)CCP(c3ccccc3)c4ccccc4,P(c1ccccc1)(c2ccccc2)CCP(c3ccccc3)c4ccccc4,ligand,O(C(C)=O)CC,88.106,0.71,0.45,902,6.02,15.8,5.3,7.2,98.5,398.426,5.2522,398.426,5.2522,GER-1,45806,1663-45-2,1663-45-2,Phosphine ligand,cross coupling
2184,,,,SS336,500,82,0,0,1,,,0.5,Ethyl acetate,20,0.99517837,0.227942667,21,CF,0,CC1(C)c2cccc(P(c3ccccc3)c4ccccc4)c2Oc5c(P(c6ccccc6)c7ccccc7)cccc15,CC1(C)c2cccc(P(c3ccccc3)c4ccccc4)c2Oc5c(P(c6ccccc6)c7ccccc7)cccc15,ligand,O(C(C)=O)CC,88.106,0.71,0.45,902,6.02,15.8,5.3,7.2,98.5,578.632,7.6346,578.632,7.6346,GER-1,45806,Xantphos,Xantphos,Phosphine ligand,cross coupling
2185,,,,SS336,500,82,0,0,1,,,0.5,Ethyl acetate,20,0.99517837,0.16466368,21,CF,0,COc1cc(C(C)(C)C)c(OP2Oc3ccccc3c4ccccc4O2)c(c5cc(OC)cc(C(C)(C)C)c5OP6Oc7ccccc7c8ccccc8O6)c1,COc1cc(C(C)(C)C)c(OP2Oc3ccccc3c4ccccc4O2)c(c5cc(OC)cc(C(C)(C)C)c5OP6Oc7ccccc7c8ccccc8O6)c1,ligand,O(C(C)=O)CC,88.106,0.71,0.45,902,6.02,15.8,5.3,7.2,98.5,786.798,14.8568,786.798,14.8568,GER-1,45806,BIPHEPHOS,BIPHEPHOS,Phosphine ligand,hydroformylation
2186,,,,DM150,150,59,0,0,1,,,0.5,Ethyl acetate,30,0.022133376,-0.257207949,21,CF,0,O=S(c1cccc(P(c2cc(S(=O)([O-])=O)ccc2)c3cc(S(=O)([O-])=O)ccc3)c1)([O-])=O.[Na+].[Na+].[Na+],O=S(c1cccc(P(c2cc(S(=O)([O-])=O)ccc2)c3cc(S(=O)([O-])=O)ccc3)c1)([O-])=O.[Na+].[Na+].[Na+],ligand,O(C(C)=O)CC,88.106,0.71,0.45,902,6.02,15.8,5.3,7.2,98.5,568.43,-8.8309,568.43,-8.8309,GER-1,45806,63995-70-0,63995-70-0,Phosphine ligand,cross coupling
2187,,,,DM150,150,59,0,0,1,,,0.5,Ethyl acetate,30,0.022133376,0.999191004,21,CF,0,P(c1ccccc1)(c2ccccc2)CCP(c3ccccc3)c4ccccc4,P(c1ccccc1)(c2ccccc2)CCP(c3ccccc3)c4ccccc4,ligand,O(C(C)=O)CC,88.106,0.71,0.45,902,6.02,15.8,5.3,7.2,98.5,398.426,5.2522,398.426,5.2522,GER-1,45806,1663-45-2,1663-45-2,Phosphine ligand,cross coupling
2188,,,,DM150,150,59,0,0,1,,,0.5,Ethyl acetate,30,0.022133376,0.999408669,21,CF,0,CC1(C)c2cccc(P(c3ccccc3)c4ccccc4)c2Oc5c(P(c6ccccc6)c7ccccc7)cccc15,CC1(C)c2cccc(P(c3ccccc3)c4ccccc4)c2Oc5c(P(c6ccccc6)c7ccccc7)cccc15,ligand,O(C(C)=O)CC,88.106,0.71,0.45,902,6.02,15.8,5.3,7.2,98.5,578.632,7.6346,578.632,7.6346,GER-1,45806,Xantphos,Xantphos,Phosphine ligand,cross coupling
2189,,,,DM150,150,59,0,0,1,,,0.5,Ethyl acetate,30,0.022133376,0.997221305,21,CF,0,COc1cc(C(C)(C)C)c(OP2Oc3ccccc3c4ccccc4O2)c(c5cc(OC)cc(C(C)(C)C)c5OP6Oc7ccccc7c8ccccc8O6)c1,COc1cc(C(C)(C)C)c(OP2Oc3ccccc3c4ccccc4O2)c(c5cc(OC)cc(C(C)(C)C)c5OP6Oc7ccccc7c8ccccc8O6)c1,ligand,O(C(C)=O)CC,88.106,0.71,0.45,902,6.02,15.8,5.3,7.2,98.5,786.798,14.8568,786.798,14.8568,GER-1,45806,BIPHEPHOS,BIPHEPHOS,Phosphine ligand,hydroformylation
2190,,,,DM300,300,59,-37.5,0,0,,,0.5,Ethyl acetate,30,0.0725,-0.180396253,21,CF,0,O=S(c1cccc(P(c2cc(S(=O)([O-])=O)ccc2)c3cc(S(=O)([O-])=O)ccc3)c1)([O-])=O.[Na+].[Na+].[Na+],O=S(c1cccc(P(c2cc(S(=O)([O-])=O)ccc2)c3cc(S(=O)([O-])=O)ccc3)c1)([O-])=O.[Na+].[Na+].[Na+],ligand,O(C(C)=O)CC,88.106,0.71,0.45,902,6.02,15.8,5.3,7.2,98.5,568.43,-8.8309,568.43,-8.8309,GER-1,45806,63995-70-0,63995-70-0,Phosphine ligand,cross coupling
2191,,,,DM300,300,59,-37.5,0,0,,,0.5,Ethyl acetate,30,0.0725,0.996437809,21,CF,0,P(c1ccccc1)(c2ccccc2)CCP(c3ccccc3)c4ccccc4,P(c1ccccc1)(c2ccccc2)CCP(c3ccccc3)c4ccccc4,ligand,O(C(C)=O)CC,88.106,0.71,0.45,902,6.02,15.8,5.3,7.2,98.5,398.426,5.2522,398.426,5.2522,GER-1,45806,1663-45-2,1663-45-2,Phosphine ligand,cross coupling
2192,,,,DM300,300,59,-37.5,0,0,,,0.5,Ethyl acetate,30,0.0725,0.99950458,21,CF,0,CC1(C)c2cccc(P(c3ccccc3)c4ccccc4)c2Oc5c(P(c6ccccc6)c7ccccc7)cccc15,CC1(C)c2cccc(P(c3ccccc3)c4ccccc4)c2Oc5c(P(c6ccccc6)c7ccccc7)cccc15,ligand,O(C(C)=O)CC,88.106,0.71,0.45,902,6.02,15.8,5.3,7.2,98.5,578.632,7.6346,578.632,7.6346,GER-1,45806,Xantphos,Xantphos,Phosphine ligand,cross coupling
2193,,,,DM300,300,59,-37.5,0,0,,,0.5,Ethyl acetate,30,0.0725,0.999246822,21,CF,0,COc1cc(C(C)(C)C)c(OP2Oc3ccccc3c4ccccc4O2)c(c5cc(OC)cc(C(C)(C)C)c5OP6Oc7ccccc7c8ccccc8O6)c1,COc1cc(C(C)(C)C)c(OP2Oc3ccccc3c4ccccc4O2)c(c5cc(OC)cc(C(C)(C)C)c5OP6Oc7ccccc7c8ccccc8O6)c1,ligand,O(C(C)=O)CC,88.106,0.71,0.45,902,6.02,15.8,5.3,7.2,98.5,786.798,14.8568,786.798,14.8568,GER-1,45806,BIPHEPHOS,BIPHEPHOS,Phosphine ligand,hydroformylation
2194,,,,GMT-oNF-2,300,87,-8,0,0,,,0.5,Ethyl acetate,30,3.733,-0.050470572,21,CF,0,O=S(c1cccc(P(c2cc(S(=O)([O-])=O)ccc2)c3cc(S(=O)([O-])=O)ccc3)c1)([O-])=O.[Na+].[Na+].[Na+],O=S(c1cccc(P(c2cc(S(=O)([O-])=O)ccc2)c3cc(S(=O)([O-])=O)ccc3)c1)([O-])=O.[Na+].[Na+].[Na+],ligand,O(C(C)=O)CC,88.106,0.71,0.45,902,6.02,15.8,5.3,7.2,98.5,568.43,-8.8309,568.43,-8.8309,GER-1,45806,63995-70-0,63995-70-0,Phosphine ligand,cross coupling
2195,,,,GMT-oNF-2,300,87,-8,0,0,,,0.5,Ethyl acetate,30,3.733,0.711100327,21,CF,0,P(c1ccccc1)(c2ccccc2)CCP(c3ccccc3)c4ccccc4,P(c1ccccc1)(c2ccccc2)CCP(c3ccccc3)c4ccccc4,ligand,O(C(C)=O)CC,88.106,0.71,0.45,902,6.02,15.8,5.3,7.2,98.5,398.426,5.2522,398.426,5.2522,GER-1,45806,1663-45-2,1663-45-2,Phosphine ligand,cross coupling
2196,,,,GMT-oNF-2,300,87,-8,0,0,,,0.5,Ethyl acetate,30,3.733,-0.282925167,21,CF,0,CC1(C)c2cccc(P(c3ccccc3)c4ccccc4)c2Oc5c(P(c6ccccc6)c7ccccc7)cccc15,CC1(C)c2cccc(P(c3ccccc3)c4ccccc4)c2Oc5c(P(c6ccccc6)c7ccccc7)cccc15,ligand,O(C(C)=O)CC,88.106,0.71,0.45,902,6.02,15.8,5.3,7.2,98.5,578.632,7.6346,578.632,7.6346,GER-1,45806,Xantphos,Xantphos,Phosphine ligand,cross coupling
2197,,,,GMT-oNF-2,300,87,-8,0,0,,,0.5,Ethyl acetate,30,3.733,-0.038309868,21,CF,0,COc1cc(C(C)(C)C)c(OP2Oc3ccccc3c4ccccc4O2)c(c5cc(OC)cc(C(C)(C)C)c5OP6Oc7ccccc7c8ccccc8O6)c1,COc1cc(C(C)(C)C)c(OP2Oc3ccccc3c4ccccc4O2)c(c5cc(OC)cc(C(C)(C)C)c5OP6Oc7ccccc7c8ccccc8O6)c1,ligand,O(C(C)=O)CC,88.106,0.71,0.45,902,6.02,15.8,5.3,7.2,98.5,786.798,14.8568,786.798,14.8568,GER-1,45806,BIPHEPHOS,BIPHEPHOS,Phosphine ligand,hydroformylation
2198,,,,PMPerformance,300,-1,0,1,1,,,0.5,Ethyl acetate,30,2.03638048,-0.051111083,21,CF,0,O=S(c1cccc(P(c2cc(S(=O)([O-])=O)ccc2)c3cc(S(=O)([O-])=O)ccc3)c1)([O-])=O.[Na+].[Na+].[Na+],O=S(c1cccc(P(c2cc(S(=O)([O-])=O)ccc2)c3cc(S(=O)([O-])=O)ccc3)c1)([O-])=O.[Na+].[Na+].[Na+],ligand,O(C(C)=O)CC,88.106,0.71,0.45,902,6.02,15.8,5.3,7.2,98.5,568.43,-8.8309,568.43,-8.8309,GER-1,45806,63995-70-0,63995-70-0,Phosphine ligand,cross coupling
2199,,,,PMPerformance,300,-1,0,1,1,,,0.5,Ethyl acetate,30,2.03638048,-0.786393693,21,CF,0,P(c1ccccc1)(c2ccccc2)CCP(c3ccccc3)c4ccccc4,P(c1ccccc1)(c2ccccc2)CCP(c3ccccc3)c4ccccc4,ligand,O(C(C)=O)CC,88.106,0.71,0.45,902,6.02,15.8,5.3,7.2,98.5,398.426,5.2522,398.426,5.2522,GER-1,45806,1663-45-2,1663-45-2,Phosphine ligand,cross coupling
2200,,,,PMPerformance,300,-1,0,1,1,,,0.5,Ethyl acetate,30,2.03638048,0.617769013,21,CF,0,CC1(C)c2cccc(P(c3ccccc3)c4ccccc4)c2Oc5c(P(c6ccccc6)c7ccccc7)cccc15,CC1(C)c2cccc(P(c3ccccc3)c4ccccc4)c2Oc5c(P(c6ccccc6)c7ccccc7)cccc15,ligand,O(C(C)=O)CC,88.106,0.71,0.45,902,6.02,15.8,5.3,7.2,98.5,578.632,7.6346,578.632,7.6346,GER-1,45806,Xantphos,Xantphos,Phosphine ligand,cross coupling
2201,,,,PMPerformance,300,-1,0,1,1,,,0.5,Ethyl acetate,30,2.03638048,0.58717654,21,CF,0,COc1cc(C(C)(C)C)c(OP2Oc3ccccc3c4ccccc4O2)c(c5cc(OC)cc(C(C)(C)C)c5OP6Oc7ccccc7c8ccccc8O6)c1,COc1cc(C(C)(C)C)c(OP2Oc3ccccc3c4ccccc4O2)c(c5cc(OC)cc(C(C)(C)C)c5OP6Oc7ccccc7c8ccccc8O6)c1,ligand,O(C(C)=O)CC,88.106,0.71,0.45,902,6.02,15.8,5.3,7.2,98.5,786.798,14.8568,786.798,14.8568,GER-1,45806,BIPHEPHOS,BIPHEPHOS,Phosphine ligand,hydroformylation
2202,,,,SS150101,300,-1,0,1,1,,,0.5,Ethyl acetate,30,0.170054086,-0.085400718,21,CF,0,O=S(c1cccc(P(c2cc(S(=O)([O-])=O)ccc2)c3cc(S(=O)([O-])=O)ccc3)c1)([O-])=O.[Na+].[Na+].[Na+],O=S(c1cccc(P(c2cc(S(=O)([O-])=O)ccc2)c3cc(S(=O)([O-])=O)ccc3)c1)([O-])=O.[Na+].[Na+].[Na+],ligand,O(C(C)=O)CC,88.106,0.71,0.45,902,6.02,15.8,5.3,7.2,98.5,568.43,-8.8309,568.43,-8.8309,GER-1,45806,63995-70-0,63995-70-0,Phosphine ligand,cross coupling
2203,,,,SS150101,300,-1,0,1,1,,,0.5,Ethyl acetate,30,0.170054086,0.849278404,21,CF,0,P(c1ccccc1)(c2ccccc2)CCP(c3ccccc3)c4ccccc4,P(c1ccccc1)(c2ccccc2)CCP(c3ccccc3)c4ccccc4,ligand,O(C(C)=O)CC,88.106,0.71,0.45,902,6.02,15.8,5.3,7.2,98.5,398.426,5.2522,398.426,5.2522,GER-1,45806,1663-45-2,1663-45-2,Phosphine ligand,cross coupling
2204,,,,SS150101,300,-1,0,1,1,,,0.5,Ethyl acetate,30,0.170054086,0.869051225,21,CF,0,CC1(C)c2cccc(P(c3ccccc3)c4ccccc4)c2Oc5c(P(c6ccccc6)c7ccccc7)cccc15,CC1(C)c2cccc(P(c3ccccc3)c4ccccc4)c2Oc5c(P(c6ccccc6)c7ccccc7)cccc15,ligand,O(C(C)=O)CC,88.106,0.71,0.45,902,6.02,15.8,5.3,7.2,98.5,578.632,7.6346,578.632,7.6346,GER-1,45806,Xantphos,Xantphos,Phosphine ligand,cross coupling
2205,,,,SS150101,300,-1,0,1,1,,,0.5,Ethyl acetate,30,0.170054086,0.780349512,21,CF,0,COc1cc(C(C)(C)C)c(OP2Oc3ccccc3c4ccccc4O2)c(c5cc(OC)cc(C(C)(C)C)c5OP6Oc7ccccc7c8ccccc8O6)c1,COc1cc(C(C)(C)C)c(OP2Oc3ccccc3c4ccccc4O2)c(c5cc(OC)cc(C(C)(C)C)c5OP6Oc7ccccc7c8ccccc8O6)c1,ligand,O(C(C)=O)CC,88.106,0.71,0.45,902,6.02,15.8,5.3,7.2,98.5,786.798,14.8568,786.798,14.8568,GER-1,45806,BIPHEPHOS,BIPHEPHOS,Phosphine ligand,hydroformylation
2206,,,,SS336,500,82,0,0,1,,,0.5,Ethyl acetate,30,0.99517837,0.024441671,21,CF,0,O=S(c1cccc(P(c2cc(S(=O)([O-])=O)ccc2)c3cc(S(=O)([O-])=O)ccc3)c1)([O-])=O.[Na+].[Na+].[Na+],O=S(c1cccc(P(c2cc(S(=O)([O-])=O)ccc2)c3cc(S(=O)([O-])=O)ccc3)c1)([O-])=O.[Na+].[Na+].[Na+],ligand,O(C(C)=O)CC,88.106,0.71,0.45,902,6.02,15.8,5.3,7.2,98.5,568.43,-8.8309,568.43,-8.8309,GER-1,45806,63995-70-0,63995-70-0,Phosphine ligand,cross coupling
2207,,,,SS336,500,82,0,0,1,,,0.5,Ethyl acetate,30,0.99517837,0.146303484,21,CF,0,P(c1ccccc1)(c2ccccc2)CCP(c3ccccc3)c4ccccc4,P(c1ccccc1)(c2ccccc2)CCP(c3ccccc3)c4ccccc4,ligand,O(C(C)=O)CC,88.106,0.71,0.45,902,6.02,15.8,5.3,7.2,98.5,398.426,5.2522,398.426,5.2522,GER-1,45806,1663-45-2,1663-45-2,Phosphine ligand,cross coupling
2208,,,,SS336,500,82,0,0,1,,,0.5,Ethyl acetate,30,0.99517837,0.497253736,21,CF,0,CC1(C)c2cccc(P(c3ccccc3)c4ccccc4)c2Oc5c(P(c6ccccc6)c7ccccc7)cccc15,CC1(C)c2cccc(P(c3ccccc3)c4ccccc4)c2Oc5c(P(c6ccccc6)c7ccccc7)cccc15,ligand,O(C(C)=O)CC,88.106,0.71,0.45,902,6.02,15.8,5.3,7.2,98.5,578.632,7.6346,578.632,7.6346,GER-1,45806,Xantphos,Xantphos,Phosphine ligand,cross coupling
2209,,,,SS336,500,82,0,0,1,,,0.5,Ethyl acetate,30,0.99517837,0.177560181,21,CF,0,COc1cc(C(C)(C)C)c(OP2Oc3ccccc3c4ccccc4O2)c(c5cc(OC)cc(C(C)(C)C)c5OP6Oc7ccccc7c8ccccc8O6)c1,COc1cc(C(C)(C)C)c(OP2Oc3ccccc3c4ccccc4O2)c(c5cc(OC)cc(C(C)(C)C)c5OP6Oc7ccccc7c8ccccc8O6)c1,ligand,O(C(C)=O)CC,88.106,0.71,0.45,902,6.02,15.8,5.3,7.2,98.5,786.798,14.8568,786.798,14.8568,GER-1,45806,BIPHEPHOS,BIPHEPHOS,Phosphine ligand,hydroformylation
2210,,,,DM150,150,59,0,0,1,,,0.5,Ethyl acetate,10,0.022133376,0.997161545,21,CF,0,CC(c1ccc(c2cc3c(CCCC3)c(c4c(O5)c(c6ccc(C(C)(C)C)cc6)cc7c4CCCC7)c2OP5(O)=O)cc1)(C)C,CC(c1ccc(c2cc3c(CCCC3)c(c4c(O5)c(c6ccc(C(C)(C)C)cc6)cc7c4CCCC7)c2OP5(O)=O)cc1)(C)C,organocatalyst,O(C(C)=O)CC,88.106,0.71,0.45,902,6.02,15.8,5.3,7.2,98.5,620.77,10.9118,620.77,10.9118,MR-C,45809,1569807-27-7,1569807-27-7,Photoredox catalyst,visible light mediated free radical reactions
2211,,,,DM150,150,59,0,0,1,,,0.5,Ethyl acetate,10,0.022133376,0.999231626,21,CF,0,CN(C)P1Oc2c(C3(CC4)CCc5cccc(O1)c53)c4ccc2,CN(C)P1Oc2c(C3(CC4)CCc5cccc(O1)c53)c4ccc2,ligand,O(C(C)=O)CC,88.106,0.71,0.45,902,6.02,15.8,5.3,7.2,98.5,325.348,4.4248,325.348,4.4248,MR-C,45809,443965-10-4,443965-10-4,Monophosphoramidite ligand,cross coupling
2212,,,,DM150,150,59,0,0,1,,,0.5,Ethyl acetate,10,0.022133376,0.99851294,21,CF,0,Oc(c(c1ccccc1)c2)c(c3c(O)c(c4ccccc4)cc5c3cccc5)c6c2cccc6,Oc(c(c1ccccc1)c2)c(c3c(O)c(c4ccccc4)cc5c3cccc5)c6c2cccc6,organocatalyst,O(C(C)=O)CC,88.106,0.71,0.45,902,6.02,15.8,5.3,7.2,98.5,438.526,8.4052,438.526,8.4052,MR-C,45809,75684-93-4,75684-93-4,Chiral organocatalyst,asymmetric catalysis
2213,,,,DM150,150,59,0,0,1,,,0.5,Ethyl acetate,10,0.022133376,0.997535742,21,CF,0,O=P1(O)Oc(c(c2c(C(C)C)cc(C(C)C)cc2C(C)C)c3)c(c4c(O1)c(c5c(C(C)C)cc(C(C)C)cc5C(C)C)cc6c4cccc6)c7c3cccc7,O=P1(O)Oc(c(c2c(C(C)C)cc(C(C)C)cc2C(C)C)c3)c(c4c(O1)c(c5c(C(C)C)cc(C(C)C)cc5C(C)C)cc6c4cccc6)c7c3cccc7,organocatalyst,O(C(C)=O)CC,88.106,0.71,0.45,902,6.02,15.8,5.3,7.2,98.5,752.976,15.606,752.976,15.606,MR-C,45809,791616-63-2,791616-63-2,Chiral organocatalyst,asymmetric catalysis
2214,,,,DM150,150,59,0,0,1,,,0.5,Ethyl acetate,10,0.022133376,0.998801753,21,CF,0,Oc(c([Si](c1ccccc1)(c2ccccc2)c3ccccc3)c4)c(c5c(O)c([Si](c6ccccc6)(c7ccccc7)c8ccccc8)cc9c5cccc9)c%10c4cccc%10,Oc(c([Si](c1ccccc1)(c2ccccc2)c3ccccc3)c4)c(c5c(O)c([Si](c6ccccc6)(c7ccccc7)c8ccccc8)cc9c5cccc9)c%10c4cccc%10,organocatalyst,O(C(C)=O)CC,88.106,0.71,0.45,902,6.02,15.8,5.3,7.2,98.5,803.122,7.826,803.122,7.826,MR-C,45809,111822-69-6,111822-69-6,Chiral organocatalyst,asymmetric catalysis
2215,,,,DM300,300,59,-37.5,0,0,,,0.5,Ethyl acetate,10,0.0725,0.998956212,21,CF,0,CC(c1ccc(c2cc3c(CCCC3)c(c4c(O5)c(c6ccc(C(C)(C)C)cc6)cc7c4CCCC7)c2OP5(O)=O)cc1)(C)C,CC(c1ccc(c2cc3c(CCCC3)c(c4c(O5)c(c6ccc(C(C)(C)C)cc6)cc7c4CCCC7)c2OP5(O)=O)cc1)(C)C,organocatalyst,O(C(C)=O)CC,88.106,0.71,0.45,902,6.02,15.8,5.3,7.2,98.5,620.77,10.9118,620.77,10.9118,MR-C,45809,1569807-27-7,1569807-27-7,Photoredox catalyst,visible light mediated free radical reactions
