Repository: aronbeke/intelli-membrane

# intelli-membrane
Repository for explainable transfer learning in membrane science.

This codebase is to complement the manuscript "Energy-efficient membrane-assisted catalytic systems enabled by explainable transfer learning". The manuscript is currently under peer review.

## Example prediction
An example prediction script can be run with the python model_predict.py command from the command line, which performs rejection prediction for the inputs in example/prediction_input.csv, producing an example/prediction_output.csv file with the predicted rejection values.

The OSN Catalyst Dataset is available in the osncat.csv file.

File: data/osncat.csv (part 25 of 31)
ccc5)c(O[P]7(Oc8c(c9c(O7)cccc9)cccc8)[Rh+]4%10O[C-](C=C(C)O%10)C)c(C(C)(C)C)c1,ligand,Cc1ccccc1,92.141,2.73,0.59,867,2.38,18,1.4,2,106.8,786.798,14.8568,988.813,14.85539,,,,,Phosphine ligand,hydroformylation
5,10.1002/cctc.201601018,2016,ChemCatChem,GMT-oNF-2,300,87,-8,0,0,Xantphos,Rh(Xantphos)acac,0.2,Toluene,30,2,0.95,25,CF,0,CC1(C)c2cccc(P(c3ccccc3)c4ccccc4)c2Oc5c(P(c6ccccc6)c7ccccc7)cccc15,CC(c1c2c([P]3(c4ccccc4)c5ccccc5)ccc1)(c6c(O2)c([P]([Rh+]73O[C-](C=C(C)O7)C)(c8ccccc8)c9ccccc9)ccc6)C,ligand,Cc1ccccc1,92.141,2.73,0.59,867,2.38,18,1.4,2,106.8,578.632,7.6346,780.647,9.03599,,,,,Phosphine ligand,cross coupling
6,10.1002/cctc.201601018,2016,ChemCatChem,GMT-oNF-2,300,87,-8,0,0,Triphenylphosphine,Rh(TPP),0.2,Toluene,30,2,0.66,25,CF,0,c1(P(c2ccccc2)c3ccccc3)ccccc1,CC1=C[C-](C)O[Rh+]([P](c2ccccc2)(c3ccccc3)c4ccccc4)([P](c5ccccc5)(c6ccccc6)c7ccccc7)O1,ligand,Cc1ccccc1,92.141,2.73,0.59,867,2.38,18,1.4,2,106.8,262.292,3.4448,726.599,8.29099,,,,,Phosphine ligand,cross coupling
7,10.1002/ceat.201900110,2019,Chemical Engineering and Technology,DM300,300,59,-37.5,0,0,Magnesium Triflate,Magnesium Triflate,0.5,Ethanol,30,0.09435,0.9802,50,CF,0,[Mg++].[O-]S(=O)(=O)C(F)(F)F.[O-]S(=O)(=O)C(F)(F)F,[Mg++].[O-]S(=O)(=O)C(F)(F)F.[O-]S(=O)(=O)C(F)(F)F,metal_catalyst,C(C)O,46.069,-0.31,1.2,789,24.6,15.8,8.8,19.4,58.5,322.443,-0.278,322.443,-0.278,,,,,"Inorganic salt, Lewis acid","ring opening, enantioselective carbonyl-ene reaction, enantioselective Diels-Alder, enantioselective Strecker-type"
2216,,,,DM300,300,59,-37.5,0,0,,,0.5,Ethyl acetate,10,0.0725,0.999231626,21,CF,0,CN(C)P1Oc2c(C3(CC4)CCc5cccc(O1)c53)c4ccc2,CN(C)P1Oc2c(C3(CC4)CCc5cccc(O1)c53)c4ccc2,ligand,O(C(C)=O)CC,88.106,0.71,0.45,902,6.02,15.8,5.3,7.2,98.5,325.348,4.4248,325.348,4.4248,MR-C,45809,443965-10-4,443965-10-4,Monophosphoramidite ligand,cross coupling
2217,,,,DM300,300,59,-37.5,0,0,,,0.5,Ethyl acetate,10,0.0725,0.998616119,21,CF,0,Oc(c(c1ccccc1)c2)c(c3c(O)c(c4ccccc4)cc5c3cccc5)c6c2cccc6,Oc(c(c1ccccc1)c2)c(c3c(O)c(c4ccccc4)cc5c3cccc5)c6c2cccc6,organocatalyst,O(C(C)=O)CC,88.106,0.71,0.45,902,6.02,15.8,5.3,7.2,98.5,438.526,8.4052,438.526,8.4052,MR-C,45809,75684-93-4,75684-93-4,Chiral organocatalyst,asymmetric catalysis
2218,,,,DM300,300,59,-37.5,0,0,,,0.5,Ethyl acetate,10,0.0725,0.997044319,21,CF,0,O=P1(O)Oc(c(c2c(C(C)C)cc(C(C)C)cc2C(C)C)c3)c(c4c(O1)c(c5c(C(C)C)cc(C(C)C)cc5C(C)C)cc6c4cccc6)c7c3cccc7,O=P1(O)Oc(c(c2c(C(C)C)cc(C(C)C)cc2C(C)C)c3)c(c4c(O1)c(c5c(C(C)C)cc(C(C)C)cc5C(C)C)cc6c4cccc6)c7c3cccc7,organocatalyst,O(C(C)=O)CC,88.106,0.71,0.45,902,6.02,15.8,5.3,7.2,98.5,752.976,15.606,752.976,15.606,MR-C,45809,791616-63-2,791616-63-2,Chiral organocatalyst,asymmetric catalysis
2219,,,,DM300,300,59,-37.5,0,0,,,0.5,Ethyl acetate,10,0.0725,0.996785613,21,CF,0,Oc(c([Si](c1ccccc1)(c2ccccc2)c3ccccc3)c4)c(c5c(O)c([Si](c6ccccc6)(c7ccccc7)c8ccccc8)cc9c5cccc9)c%10c4cccc%10,Oc(c([Si](c1ccccc1)(c2ccccc2)c3ccccc3)c4)c(c5c(O)c([Si](c6ccccc6)(c7ccccc7)c8ccccc8)cc9c5cccc9)c%10c4cccc%10,organocatalyst,O(C(C)=O)CC,88.106,0.71,0.45,902,6.02,15.8,5.3,7.2,98.5,803.122,7.826,803.122,7.826,MR-C,45809,111822-69-6,111822-69-6,Chiral organocatalyst,asymmetric catalysis
2220,,,,GMT-oNF-2,300,87,-8,0,0,,,0.5,Ethyl acetate,10,3.733,0.106051097,21,CF,0,CC(c1ccc(c2cc3c(CCCC3)c(c4c(O5)c(c6ccc(C(C)(C)C)cc6)cc7c4CCCC7)c2OP5(O)=O)cc1)(C)C,CC(c1ccc(c2cc3c(CCCC3)c(c4c(O5)c(c6ccc(C(C)(C)C)cc6)cc7c4CCCC7)c2OP5(O)=O)cc1)(C)C,organocatalyst,O(C(C)=O)CC,88.106,0.71,0.45,902,6.02,15.8,5.3,7.2,98.5,620.77,10.9118,620.77,10.9118,MR-C,45809,1569807-27-7,1569807-27-7,Photoredox catalyst,visible light mediated free radical reactions
2221,,,,GMT-oNF-2,300,87,-8,0,0,,,0.5,Ethyl acetate,10,3.733,-0.507466472,21,CF,0,CN(C)P1Oc2c(C3(CC4)CCc5cccc(O1)c53)c4ccc2,CN(C)P1Oc2c(C3(CC4)CCc5cccc(O1)c53)c4ccc2,ligand,O(C(C)=O)CC,88.106,0.71,0.45,902,6.02,15.8,5.3,7.2,98.5,325.348,4.4248,325.348,4.4248,MR-C,45809,443965-10-4,443965-10-4,Monophosphoramidite ligand,cross coupling
2222,,,,GMT-oNF-2,300,87,-8,0,0,,,0.5,Ethyl acetate,10,3.733,-0.032268568,21,CF,0,Oc(c(c1ccccc1)c2)c(c3c(O)c(c4ccccc4)cc5c3cccc5)c6c2cccc6,Oc(c(c1ccccc1)c2)c(c3c(O)c(c4ccccc4)cc5c3cccc5)c6c2cccc6,organocatalyst,O(C(C)=O)CC,88.106,0.71,0.45,902,6.02,15.8,5.3,7.2,98.5,438.526,8.4052,438.526,8.4052,MR-C,45809,75684-93-4,75684-93-4,Chiral organocatalyst,asymmetric catalysis
2223,,,,GMT-oNF-2,300,87,-8,0,0,,,0.5,Ethyl acetate,10,3.733,0.00293132,21,CF,0,O=P1(O)Oc(c(c2c(C(C)C)cc(C(C)C)cc2C(C)C)c3)c(c4c(O1)c(c5c(C(C)C)cc(C(C)C)cc5C(C)C)cc6c4cccc6)c7c3cccc7,O=P1(O)Oc(c(c2c(C(C)C)cc(C(C)C)cc2C(C)C)c3)c(c4c(O1)c(c5c(C(C)C)cc(C(C)C)cc5C(C)C)cc6c4cccc6)c7c3cccc7,organocatalyst,O(C(C)=O)CC,88.106,0.71,0.45,902,6.02,15.8,5.3,7.2,98.5,752.976,15.606,752.976,15.606,MR-C,45809,791616-63-2,791616-63-2,Chiral organocatalyst,asymmetric catalysis
2224,,,,GMT-oNF-2,300,87,-8,0,0,,,0.5,Ethyl acetate,10,3.733,-0.032519798,21,CF,0,Oc(c([Si](c1ccccc1)(c2ccccc2)c3ccccc3)c4)c(c5c(O)c([Si](c6ccccc6)(c7ccccc7)c8ccccc8)cc9c5cccc9)c%10c4cccc%10,Oc(c([Si](c1ccccc1)(c2ccccc2)c3ccccc3)c4)c(c5c(O)c([Si](c6ccccc6)(c7ccccc7)c8ccccc8)cc9c5cccc9)c%10c4cccc%10,organocatalyst,O(C(C)=O)CC,88.106,0.71,0.45,902,6.02,15.8,5.3,7.2,98.5,803.122,7.826,803.122,7.826,MR-C,45809,111822-69-6,111822-69-6,Chiral organocatalyst,asymmetric catalysis
2225,,,,PMPerformance,300,-1,0,1,1,,,0.5,Ethyl acetate,10,2.03638048,0.917571842,21,CF,0,CC(c1ccc(c2cc3c(CCCC3)c(c4c(O5)c(c6ccc(C(C)(C)C)cc6)cc7c4CCCC7)c2OP5(O)=O)cc1)(C)C,CC(c1ccc(c2cc3c(CCCC3)c(c4c(O5)c(c6ccc(C(C)(C)C)cc6)cc7c4CCCC7)c2OP5(O)=O)cc1)(C)C,organocatalyst,O(C(C)=O)CC,88.106,0.71,0.45,902,6.02,15.8,5.3,7.2,98.5,620.77,10.9118,620.77,10.9118,MR-C,45809,1569807-27-7,1569807-27-7,Photoredox catalyst,visible light mediated free radical reactions
2226,,,,PMPerformance,300,-1,0,1,1,,,0.5,Ethyl acetate,10,2.03638048,-0.477434466,21,CF,0,CN(C)P1Oc2c(C3(CC4)CCc5cccc(O1)c53)c4ccc2,CN(C)P1Oc2c(C3(CC4)CCc5cccc(O1)c53)c4ccc2,ligand,O(C(C)=O)CC,88.106,0.71,0.45,902,6.02,15.8,5.3,7.2,98.5,325.348,4.4248,325.348,4.4248,MR-C,45809,443965-10-4,443965-10-4,Monophosphoramidite ligand,cross coupling
2227,,,,PMPerformance,300,-1,0,1,1,,,0.5,Ethyl acetate,10,2.03638048,0.389381502,21,CF,0,Oc(c(c1ccccc1)c2)c(c3c(O)c(c4ccccc4)cc5c3cccc5)c6c2cccc6,Oc(c(c1ccccc1)c2)c(c3c(O)c(c4ccccc4)cc5c3cccc5)c6c2cccc6,organocatalyst,O(C(C)=O)CC,88.106,0.71,0.45,902,6.02,15.8,5.3,7.2,98.5,438.526,8.4052,438.526,8.4052,MR-C,45809,75684-93-4,75684-93-4,Chiral organocatalyst,asymmetric catalysis
2228,,,,PMPerformance,300,-1,0,1,1,,,0.5,Ethyl acetate,10,2.03638048,0.574163013,21,CF,0,O=P1(O)Oc(c(c2c(C(C)C)cc(C(C)C)cc2C(C)C)c3)c(c4c(O1)c(c5c(C(C)C)cc(C(C)C)cc5C(C)C)cc6c4cccc6)c7c3cccc7,O=P1(O)Oc(c(c2c(C(C)C)cc(C(C)C)cc2C(C)C)c3)c(c4c(O1)c(c5c(C(C)C)cc(C(C)C)cc5C(C)C)cc6c4cccc6)c7c3cccc7,organocatalyst,O(C(C)=O)CC,88.106,0.71,0.45,902,6.02,15.8,5.3,7.2,98.5,752.976,15.606,752.976,15.606,MR-C,45809,791616-63-2,791616-63-2,Chiral organocatalyst,asymmetric catalysis
2229,,,,PMPerformance,300,-1,0,1,1,,,0.5,Ethyl acetate,10,2.03638048,0.810885732,21,CF,0,Oc(c([Si](c1ccccc1)(c2ccccc2)c3ccccc3)c4)c(c5c(O)c([Si](c6ccccc6)(c7ccccc7)c8ccccc8)cc9c5cccc9)c%10c4cccc%10,Oc(c([Si](c1ccccc1)(c2ccccc2)c3ccccc3)c4)c(c5c(O)c([Si](c6ccccc6)(c7ccccc7)c8ccccc8)cc9c5cccc9)c%10c4cccc%10,organocatalyst,O(C(C)=O)CC,88.106,0.71,0.45,902,6.02,15.8,5.3,7.2,98.5,803.122,7.826,803.122,7.826,MR-C,45809,111822-69-6,111822-69-6,Chiral organocatalyst,asymmetric catalysis
2230,,,,SS150101,300,-1,0,1,1,,,0.5,Ethyl acetate,10,0.170054086,0.76607261,21,CF,0,CC(c1ccc(c2cc3c(CCCC3)c(c4c(O5)c(c6ccc(C(C)(C)C)cc6)cc7c4CCCC7)c2OP5(O)=O)cc1)(C)C,CC(c1ccc(c2cc3c(CCCC3)c(c4c(O5)c(c6ccc(C(C)(C)C)cc6)cc7c4CCCC7)c2OP5(O)=O)cc1)(C)C,organocatalyst,O(C(C)=O)CC,88.106,0.71,0.45,902,6.02,15.8,5.3,7.2,98.5,620.77,10.9118,620.77,10.9118,MR-C,45809,1569807-27-7,1569807-27-7,Photoredox catalyst,visible light mediated free radical reactions
2231,,,,SS150101,300,-1,0,1,1,,,0.5,Ethyl acetate,10,0.170054086,0.263740026,21,CF,0,CN(C)P1Oc2c(C3(CC4)CCc5cccc(O1)c53)c4ccc2,CN(C)P1Oc2c(C3(CC4)CCc5cccc(O1)c53)c4ccc2,ligand,O(C(C)=O)CC,88.106,0.71,0.45,902,6.02,15.8,5.3,7.2,98.5,325.348,4.4248,325.348,4.4248,MR-C,45809,443965-10-4,443965-10-4,Monophosphoramidite ligand,cross coupling
2232,,,,SS150101,300,-1,0,1,1,,,0.5,Ethyl acetate,10,0.170054086,0.593870961,21,CF,0,Oc(c(c1ccccc1)c2)c(c3c(O)c(c4ccccc4)cc5c3cccc5)c6c2cccc6,Oc(c(c1ccccc1)c2)c(c3c(O)c(c4ccccc4)cc5c3cccc5)c6c2cccc6,organocatalyst,O(C(C)=O)CC,88.106,0.71,0.45,902,6.02,15.8,5.3,7.2,98.5,438.526,8.4052,438.526,8.4052,MR-C,45809,75684-93-4,75684-93-4,Chiral organocatalyst,asymmetric catalysis
2233,,,,SS150101,300,-1,0,1,1,,,0.5,Ethyl acetate,10,0.170054086,0.729518121,21,CF,0,O=P1(O)Oc(c(c2c(C(C)C)cc(C(C)C)cc2C(C)C)c3)c(c4c(O1)c(c5c(C(C)C)cc(C(C)C)cc5C(C)C)cc6c4cccc6)c7c3cccc7,O=P1(O)Oc(c(c2c(C(C)C)cc(C(C)C)cc2C(C)C)c3)c(c4c(O1)c(c5c(C(C)C)cc(C(C)C)cc5C(C)C)cc6c4cccc6)c7c3cccc7,organocatalyst,O(C(C)=O)CC,88.106,0.71,0.45,902,6.02,15.8,5.3,7.2,98.5,752.976,15.606,752.976,15.606,MR-C,45809,791616-63-2,791616-63-2,Chiral organocatalyst,asymmetric catalysis
2234,,,,SS150101,300,-1,0,1,1,,,0.5,Ethyl acetate,10,0.170054086,0.707009467,21,CF,0,Oc(c([Si](c1ccccc1)(c2ccccc2)c3ccccc3)c4)c(c5c(O)c([Si](c6ccccc6)(c7ccccc7)c8ccccc8)cc9c5cccc9)c%10c4cccc%10,Oc(c([Si](c1ccccc1)(c2ccccc2)c3ccccc3)c4)c(c5c(O)c([Si](c6ccccc6)(c7ccccc7)c8ccccc8)cc9c5cccc9)c%10c4cccc%10,organocatalyst,O(C(C)=O)CC,88.106,0.71,0.45,902,6.02,15.8,5.3,7.2,98.5,803.122,7.826,803.122,7.826,MR-C,45809,111822-69-6,111822-69-6,Chiral organocatalyst,asymmetric catalysis
2235,,,,SS336,500,82,0,0,1,,,0.5,Ethyl acetate,10,0.99517837,0.181386299,21,CF,0,CC(c1ccc(c2cc3c(CCCC3)c(c4c(O5)c(c6ccc(C(C)(C)C)cc6)cc7c4CCCC7)c2OP5(O)=O)cc1)(C)C,CC(c1ccc(c2cc3c(CCCC3)c(c4c(O5)c(c6ccc(C(C)(C)C)cc6)cc7c4CCCC7)c2OP5(O)=O)cc1)(C)C,organocatalyst,O(C(C)=O)CC,88.106,0.71,0.45,902,6.02,15.8,5.3,7.2,98.5,620.77,10.9118,620.77,10.9118,MR-C,45809,1569807-27-7,1569807-27-7,Photoredox catalyst,visible light mediated free radical reactions
2236,,,,SS336,500,82,0,0,1,,,0.5,Ethyl acetate,10,0.99517837,-0.278735065,21,CF,0,CN(C)P1Oc2c(C3(CC4)CCc5cccc(O1)c53)c4ccc2,CN(C)P1Oc2c(C3(CC4)CCc5cccc(O1)c53)c4ccc2,ligand,O(C(C)=O)CC,88.106,0.71,0.45,902,6.02,15.8,5.3,7.2,98.5,325.348,4.4248,325.348,4.4248,MR-C,45809,443965-10-4,443965-10-4,Monophosphoramidite ligand,cross coupling
2237,,,,SS336,500,82,0,0,1,,,0.5,Ethyl acetate,10,0.99517837,0.156100665,21,CF,0,Oc(c(c1ccccc1)c2)c(c3c(O)c(c4ccccc4)cc5c3cccc5)c6c2cccc6,Oc(c(c1ccccc1)c2)c(c3c(O)c(c4ccccc4)cc5c3cccc5)c6c2cccc6,organocatalyst,O(C(C)=O)CC,88.106,0.71,0.45,902,6.02,15.8,5.3,7.2,98.5,438.526,8.4052,438.526,8.4052,MR-C,45809,75684-93-4,75684-93-4,Chiral organocatalyst,asymmetric catalysis
2238,,,,SS336,500,82,0,0,1,,,0.5,Ethyl acetate,10,0.99517837,0.198047139,21,CF,0,O=P1(O)Oc(c(c2c(C(C)C)cc(C(C)C)cc2C(C)C)c3)c(c4c(O1)c(c5c(C(C)C)cc(C(C)C)cc5C(C)C)cc6c4cccc6)c7c3cccc7,O=P1(O)Oc(c(c2c(C(C)C)cc(C(C)C)cc2C(C)C)c3)c(c4c(O1)c(c5c(C(C)C)cc(C(C)C)cc5C(C)C)cc6c4cccc6)c7c3cccc7,organocatalyst,O(C(C)=O)CC,88.106,0.71,0.45,902,6.02,15.8,5.3,7.2,98.5,752.976,15.606,752.976,15.606,MR-C,45809,791616-63-2,791616-63-2,Chiral organocatalyst,asymmetric catalysis
2239,,,,SS336,500,82,0,0,1,,,0.5,Ethyl acetate,10,0.99517837,0.154041388,21,CF,0,Oc(c([Si](c1ccccc1)(c2ccccc2)c3ccccc3)c4)c(c5c(O)c([Si](c6ccccc6)(c7ccccc7)c8ccccc8)cc9c5cccc9)c%10c4cccc%10,Oc(c([Si](c1ccccc1)(c2ccccc2)c3ccccc3)c4)c(c5c(O)c([Si](c6ccccc6)(c7ccccc7)c8ccccc8)cc9c5cccc9)c%10c4cccc%10,organocatalyst,O(C(C)=O)CC,88.106,0.71,0.45,902,6.02,15.8,5.3,7.2,98.5,803.122,7.826,803.122,7.826,MR-C,45809,111822-69-6,111822-69-6,Chiral organocatalyst,asymmetric catalysis
2240,,,,DM150,150,59,0,0,1,,,0.5,Ethyl acetate,20,0.022133376,0.972411064,21,CF,0,CC(c1ccc(c2cc3c(CCCC3)c(c4c(O5)c(c6ccc(C(C)(C)C)cc6)cc7c4CCCC7)c2OP5(O)=O)cc1)(C)C,CC(c1ccc(c2cc3c(CCCC3)c(c4c(O5)c(c6ccc(C(C)(C)C)cc6)cc7c4CCCC7)c2OP5(O)=O)cc1)(C)C,organocatalyst,O(C(C)=O)CC,88.106,0.71,0.45,902,6.02,15.8,5.3,7.2,98.5,620.77,10.9118,620.77,10.9118,MR-C,45809,1569807-27-7,1569807-27-7,Photoredox catalyst,visible light mediated free radical reactions
2241,,,,DM150,150,59,0,0,1,,,0.5,Ethyl acetate,20,0.022133376,0.998767377,21,CF,0,CN(C)P1Oc2c(C3(CC4)CCc5cccc(O1)c53)c4ccc2,CN(C)P1Oc2c(C3(CC4)CCc5cccc(O1)c53)c4ccc2,ligand,O(C(C)=O)CC,88.106,0.71,0.45,902,6.02,15.8,5.3,7.2,98.5,325.348,4.4248,325.348,4.4248,MR-C,45809,443965-10-4,443965-10-4,Monophosphoramidite ligand,cross coupling
2242,,,,DM150,150,59,0,0,1,,,0.5,Ethyl acetate,20,0.022133376,0.983544133,21,CF,0,Oc(c(c1ccccc1)c2)c(c3c(O)c(c4ccccc4)cc5c3cccc5)c6c2cccc6,Oc(c(c1ccccc1)c2)c(c3c(O)c(c4ccccc4)cc5c3cccc5)c6c2cccc6,organocatalyst,O(C(C)=O)CC,88.106,0.71,0.45,902,6.02,15.8,5.3,7.2,98.5,438.526,8.4052,438.526,8.4052,MR-C,45809,75684-93-4,75684-93-4,Chiral organocatalyst,asymmetric catalysis
2243,,,,DM150,150,59,0,0,1,,,0.5,Ethyl acetate,20,0.022133376,0.982897756,21,CF,0,O=P1(O)Oc(c(c2c(C(C)C)cc(C(C)C)cc2C(C)C)c3)c(c4c(O1)c(c5c(C(C)C)cc(C(C)C)cc5C(C)C)cc6c4cccc6)c7c3cccc7,O=P1(O)Oc(c(c2c(C(C)C)cc(C(C)C)cc2C(C)C)c3)c(c4c(O1)c(c5c(C(C)C)cc(C(C)C)cc5C(C)C)cc6c4cccc6)c7c3cccc7,organocatalyst,O(C(C)=O)CC,88.106,0.71,0.45,902,6.02,15.8,5.3,7.2,98.5,752.976,15.606,752.976,15.606,MR-C,45809,791616-63-2,791616-63-2,Chiral organocatalyst,asymmetric catalysis
2244,,,,DM150,150,59,0,0,1,,,0.5,Ethyl acetate,20,0.022133376,0.984972706,21,CF,0,Oc(c([Si](c1ccccc1)(c2ccccc2)c3ccccc3)c4)c(c5c(O)c([Si](c6ccccc6)(c7ccccc7)c8ccccc8)cc9c5cccc9)c%10c4cccc%10,Oc(c([Si](c1ccccc1)(c2ccccc2)c3ccccc3)c4)c(c5c(O)c([Si](c6ccccc6)(c7ccccc7)c8ccccc8)cc9c5cccc9)c%10c4cccc%10,organocatalyst,O(C(C)=O)CC,88.106,0.71,0.45,902,6.02,15.8,5.3,7.2,98.5,803.122,7.826,803.122,7.826,MR-C,45809,111822-69-6,111822-69-6,Chiral organocatalyst,asymmetric catalysis
2245,,,,DM300,300,59,-37.5,0,0,,,0.5,Ethyl acetate,20,0.0725,0.993354615,21,CF,0,CC(c1ccc(c2cc3c(CCCC3)c(c4c(O5)c(c6ccc(C(C)(C)C)cc6)cc7c4CCCC7)c2OP5(O)=O)cc1)(C)C,CC(c1ccc(c2cc3c(CCCC3)c(c4c(O5)c(c6ccc(C(C)(C)C)cc6)cc7c4CCCC7)c2OP5(O)=O)cc1)(C)C,organocatalyst,O(C(C)=O)CC,88.106,0.71,0.45,902,6.02,15.8,5.3,7.2,98.5,620.77,10.9118,620.77,10.9118,MR-C,45809,1569807-27-7,1569807-27-7,Photoredox catalyst,visible light mediated free radical reactions
2246,,,,DM300,300,59,-37.5,0,0,,,0.5,Ethyl acetate,20,0.0725,0.999644908,21,CF,0,CN(C)P1Oc2c(C3(CC4)CCc5cccc(O1)c53)c4ccc2,CN(C)P1Oc2c(C3(CC4)CCc5cccc(O1)c53)c4ccc2,ligand,O(C(C)=O)CC,88.106,0.71,0.45,902,6.02,15.8,5.3,7.2,98.5,325.348,4.4248,325.348,4.4248,MR-C,45809,443965-10-4,443965-10-4,Monophosphoramidite ligand,cross coupling
2247,,,,DM300,300,59,-37.5,0,0,,,0.5,Ethyl acetate,20,0.0725,0.996471224,21,CF,0,Oc(c(c1ccccc1)c2)c(c3c(O)c(c4ccccc4)cc5c3cccc5)c6c2cccc6,Oc(c(c1ccccc1)c2)c(c3c(O)c(c4ccccc4)cc5c3cccc5)c6c2cccc6,organocatalyst,O(C(C)=O)CC,88.106,0.71,0.45,902,6.02,15.8,5.3,7.2,98.5,438.526,8.4052,438.526,8.4052,MR-C,45809,75684-93-4,75684-93-4,Chiral organocatalyst,asymmetric catalysis
2248,,,,DM300,300,59,-37.5,0,0,,,0.5,Ethyl acetate,20,0.0725,0.997174649,21,CF,0,O=P1(O)Oc(c(c2c(C(C)C)cc(C(C)C)cc2C(C)C)c3)c(c4c(O1)c(c5c(C(C)C)cc(C(C)C)cc5C(C)C)cc6c4cccc6)c7c3cccc7,O=P1(O)Oc(c(c2c(C(C)C)cc(C(C)C)cc2C(C)C)c3)c(c4c(O1)c(c5c(C(C)C)cc(C(C)C)cc5C(C)C)cc6c4cccc6)c7c3cccc7,organocatalyst,O(C(C)=O)CC,88.106,0.71,0.45,902,6.02,15.8,5.3,7.2,98.5,752.976,15.606,752.976,15.606,MR-C,45809,791616-63-2,791616-63-2,Chiral organocatalyst,asymmetric catalysis
2249,,,,DM300,300,59,-37.5,0,0,,,0.5,Ethyl acetate,20,0.0725,0.996985254,21,CF,0,Oc(c([Si](c1ccccc1)(c2ccccc2)c3ccccc3)c4)c(c5c(O)c([Si](c6ccccc6)(c7ccccc7)c8ccccc8)cc9c5cccc9)c%10c4cccc%10,Oc(c([Si](c1ccccc1)(c2ccccc2)c3ccccc3)c4)c(c5c(O)c([Si](c6ccccc6)(c7ccccc7)c8ccccc8)cc9c5cccc9)c%10c4cccc%10,organocatalyst,O(C(C)=O)CC,88.106,0.71,0.45,902,6.02,15.8,5.3,7.2,98.5,803.122,7.826,803.122,7.826,MR-C,45809,111822-69-6,111822-69-6,Chiral organocatalyst,asymmetric catalysis
2250,,,,GMT-oNF-2,300,87,-8,0,0,,,0.5,Ethyl acetate,20,3.733,-0.777526121,21,CF,0,CC(c1ccc(c2cc3c(CCCC3)c(c4c(O5)c(c6ccc(C(C)(C)C)cc6)cc7c4CCCC7)c2OP5(O)=O)cc1)(C)C,CC(c1ccc(c2cc3c(CCCC3)c(c4c(O5)c(c6ccc(C(C)(C)C)cc6)cc7c4CCCC7)c2OP5(O)=O)cc1)(C)C,organocatalyst,O(C(C)=O)CC,88.106,0.71,0.45,902,6.02,15.8,5.3,7.2,98.5,620.77,10.9118,620.77,10.9118,MR-C,45809,1569807-27-7,1569807-27-7,Photoredox catalyst,visible light mediated free radical reactions
2251,,,,GMT-oNF-2,300,87,-8,0,0,,,0.5,Ethyl acetate,20,3.733,0.342745581,21,CF,0,CN(C)P1Oc2c(C3(CC4)CCc5cccc(O1)c53)c4ccc2,CN(C)P1Oc2c(C3(CC4)CCc5cccc(O1)c53)c4ccc2,ligand,O(C(C)=O)CC,88.106,0.71,0.45,902,6.02,15.8,5.3,7.2,98.5,325.348,4.4248,325.348,4.4248,MR-C,45809,443965-10-4,443965-10-4,Monophosphoramidite ligand,cross coupling
2252,,,,GMT-oNF-2,300,87,-8,0,0,,,0.5,Ethyl acetate,20,3.733,0.023368363,21,CF,0,Oc(c(c1ccccc1)c2)c(c3c(O)c(c4ccccc4)cc5c3cccc5)c6c2cccc6,Oc(c(c1ccccc1)c2)c(c3c(O)c(c4ccccc4)cc5c3cccc5)c6c2cccc6,organocatalyst,O(C(C)=O)CC,88.106,0.71,0.45,902,6.02,15.8,5.3,7.2,98.5,438.526,8.4052,438.526,8.4052,MR-C,45809,75684-93-4,75684-93-4,Chiral organocatalyst,asymmetric catalysis
2253,,,,GMT-oNF-2,300,87,-8,0,0,,,0.5,Ethyl acetate,20,3.733,-0.006750103,21,CF,0,O=P1(O)Oc(c(c2c(C(C)C)cc(C(C)C)cc2C(C)C)c3)c(c4c(O1)c(c5c(C(C)C)cc(C(C)C)cc5C(C)C)cc6c4cccc6)c7c3cccc7,O=P1(O)Oc(c(c2c(C(C)C)cc(C(C)C)cc2C(C)C)c3)c(c4c(O1)c(c5c(C(C)C)cc(C(C)C)cc5C(C)C)cc6c4cccc6)c7c3cccc7,organocatalyst,O(C(C)=O)CC,88.106,0.71,0.45,902,6.02,15.8,5.3,7.2,98.5,752.976,15.606,752.976,15.606,MR-C,45809,791616-63-2,791616-63-2,Chiral organocatalyst,asymmetric catalysis
2254,,,,GMT-oNF-2,300,87,-8,0,0,,,0.5,Ethyl acetate,20,3.733,0.00088953,21,CF,0,Oc(c([Si](c1ccccc1)(c2ccccc2)c3ccccc3)c4)c(c5c(O)c([Si](c6ccccc6)(c7ccccc7)c8ccccc8)cc9c5cccc9)c%10c4cccc%10,Oc(c([Si](c1ccccc1)(c2ccccc2)c3ccccc3)c4)c(c5c(O)c([Si](c6ccccc6)(c7ccccc7)c8ccccc8)cc9c5cccc9)c%10c4cccc%10,organocatalyst,O(C(C)=O)CC,88.106,0.71,0.45,902,6.02,15.8,5.3,7.2,98.5,803.122,7.826,803.122,7.826,MR-C,45809,111822-69-6,111822-69-6,Chiral organocatalyst,asymmetric catalysis
2255,,,,PMPerformance,300,-1,0,1,1,,,0.5,Ethyl acetate,20,2.03638048,0.67011156,21,CF,0,CC(c1ccc(c2cc3c(CCCC3)c(c4c(O5)c(c6ccc(C(C)(C)C)cc6)cc7c4CCCC7)c2OP5(O)=O)cc1)(C)C,CC(c1ccc(c2cc3c(CCCC3)c(c4c(O5)c(c6ccc(C(C)(C)C)cc6)cc7c4CCCC7)c2OP5(O)=O)cc1)(C)C,organocatalyst,O(C(C)=O)CC,88.106,0.71,0.45,902,6.02,15.8,5.3,7.2,98.5,620.77,10.9118,620.77,10.9118,MR-C,45809,1569807-27-7,1569807-27-7,Photoredox catalyst,visible light mediated free radical reactions
2256,,,,PMPerformance,300,-1,0,1,1,,,0.5,Ethyl acetate,20,2.03638048,0.105958213,21,CF,0,CN(C)P1Oc2c(C3(CC4)CCc5cccc(O1)c53)c4ccc2,CN(C)P1Oc2c(C3(CC4)CCc5cccc(O1)c53)c4ccc2,ligand,O(C(C)=O)CC,88.106,0.71,0.45,902,6.02,15.8,5.3,7.2,98.5,325.348,4.4248,325.348,4.4248,MR-C,45809,443965-10-4,443965-10-4,Monophosphoramidite ligand,cross coupling
2257,,,,PMPerformance,300,-1,0,1,1,,,0.5,Ethyl acetate,20,2.03638048,0.651977124,21,CF,0,Oc(c(c1ccccc1)c2)c(c3c(O)c(c4ccccc4)cc5c3cccc5)c6c2cccc6,Oc(c(c1ccccc1)c2)c(c3c(O)c(c4ccccc4)cc5c3cccc5)c6c2cccc6,organocatalyst,O(C(C)=O)CC,88.106,0.71,0.45,902,6.02,15.8,5.3,7.2,98.5,438.526,8.4052,438.526,8.4052,MR-C,45809,75684-93-4,75684-93-4,Chiral organocatalyst,asymmetric catalysis
2258,,,,PMPerformance,300,-1,0,1,1,,,0.5,Ethyl acetate,20,2.03638048,0.420262271,21,CF,0,O=P1(O)Oc(c(c2c(C(C)C)cc(C(C)C)cc2C(C)C)c3)c(c4c(O1)c(c5c(C(C)C)cc(C(C)C)cc5C(C)C)cc6c4cccc6)c7c3cccc7,O=P1(O)Oc(c(c2c(C(C)C)cc(C(C)C)cc2C(C)C)c3)c(c4c(O1)c(c5c(C(C)C)cc(C(C)C)cc5C(C)C)cc6c4cccc6)c7c3cccc7,organocatalyst,O(C(C)=O)CC,88.106,0.71,0.45,902,6.02,15.8,5.3,7.2,98.5,752.976,15.606,752.976,15.606,MR-C,45809,791616-63-2,791616-63-2,Chiral organocatalyst,asymmetric catalysis
2259,,,,PMPerformance,300,-1,0,1,1,,,0.5,Ethyl acetate,20,2.03638048,0.638692641,21,CF,0,Oc(c([Si](c1ccccc1)(c2ccccc2)c3ccccc3)c4)c(c5c(O)c([Si](c6ccccc6)(c7ccccc7)c8ccccc8)cc9c5cccc9)c%10c4cccc%10,Oc(c([Si](c1ccccc1)(c2ccccc2)c3ccccc3)c4)c(c5c(O)c([Si](c6ccccc6)(c7ccccc7)c8ccccc8)cc9c5cccc9)c%10c4cccc%10,organocatalyst,O(C(C)=O)CC,88.106,0.71,0.45,902,6.02,15.8,5.3,7.2,98.5,803.122,7.826,803.122,7.826,MR-C,45809,111822-69-6,111822-69-6,Chiral organocatalyst,asymmetric catalysis
2260,,,,SS150101,300,-1,0,1,1,,,0.5,Ethyl acetate,20,0.170054086,0.592138222,21,CF,0,CC(c1ccc(c2cc3c(CCCC3)c(c4c(O5)c(c6ccc(C(C)(C)C)cc6)cc7c4CCCC7)c2OP5(O)=O)cc1)(C)C,CC(c1ccc(c2cc3c(CCCC3)c(c4c(O5)c(c6ccc(C(C)(C)C)cc6)cc7c4CCCC7)c2OP5(O)=O)cc1)(C)C,organocatalyst,O(C(C)=O)CC,88.106,0.71,0.45,902,6.02,15.8,5.3,7.2,98.5,620.77,10.9118,620.77,10.9118,MR-C,45809,1569807-27-7,1569807-27-7,Photoredox catalyst,visible light mediated free radical reactions
2261,,,,SS150101,300,-1,0,1,1,,,0.5,Ethyl acetate,20,0.170054086,0.603297221,21,CF,0,CN(C)P1Oc2c(C3(CC4)CCc5cccc(O1)c53)c4ccc2,CN(C)P1Oc2c(C3(CC4)CCc5cccc(O1)c53)c4ccc2,ligand,O(C(C)=O)CC,88.106,0.71,0.45,902,6.02,15.8,5.3,7.2,98.5,325.348,4.4248,325.348,4.4248,MR-C,45809,443965-10-4,443965-10-4,Monophosphoramidite ligand,cross coupling
2262,,,,SS150101,300,-1,0,1,1,,,0.5,Ethyl acetate,20,0.170054086,0.668268112,21,CF,0,Oc(c(c1ccccc1)c2)c(c3c(O)c(c4ccccc4)cc5c3cccc5)c6c2cccc6,Oc(c(c1ccccc1)c2)c(c3c(O)c(c4ccccc4)cc5c3cccc5)c6c2cccc6,organocatalyst,O(C(C)=O)CC,88.106,0.71,0.45,902,6.02,15.8,5.3,7.2,98.5,438.526,8.4052,438.526,8.4052,MR-C,45809,75684-93-4,75684-93-4,Chiral organocatalyst,asymmetric catalysis
2263,,,,SS150101,300,-1,0,1,1,,,0.5,Ethyl acetate,20,0.170054086,0.791729712,21,CF,0,O=P1(O)Oc(c(c2c(C(C)C)cc(C(C)C)cc2C(C)C)c3)c(c4c(O1)c(c5c(C(C)C)cc(C(C)C)cc5C(C)C)cc6c4cccc6)c7c3cccc7,O=P1(O)Oc(c(c2c(C(C)C)cc(C(C)C)cc2C(C)C)c3)c(c4c(O1)c(c5c(C(C)C)cc(C(C)C)cc5C(C)C)cc6c4cccc6)c7c3cccc7,organocatalyst,O(C(C)=O)CC,88.106,0.71,0.45,902,6.02,15.8,5.3,7.2,98.5,752.976,15.606,752.976,15.606,MR-C,45809,791616-63-2,791616-63-2,Chiral organocatalyst,asymmetric catalysis
2264,,,,SS150101,300,-1,0,1,1,,,0.5,Ethyl acetate,20,0.170054086,0.770859962,21,CF,0,Oc(c([Si](c1ccccc1)(c2ccccc2)c3ccccc3)c4)c(c5c(O)c([Si](c6ccccc6)(c7ccccc7)c8ccccc8)cc9c5cccc9)c%10c4cccc%10,Oc(c([Si](c1ccccc1)(c2ccccc2)c3ccccc3)c4)c(c5c(O)c([Si](c6ccccc6)(c7ccccc7)c8ccccc8)cc9c5cccc9)c%10c4cccc%10,organocatalyst,O(C(C)=O)CC,88.106,0.71,0.45,902,6.02,15.8,5.3,7.2,98.5,803.122,7.826,803.122,7.826,MR-C,45809,111822-69-6,111822-69-6,Chiral organocatalyst,asymmetric catalysis
2265,,,,SS336,500,82,0,0,1,,,0.5,Ethyl acetate,20,0.99517837,-0.852323056,21,CF,0,CC(c1ccc(c2cc3c(CCCC3)c(c4c(O5)c(c6ccc(C(C)(C)C)cc6)cc7c4CCCC7)c2OP5(O)=O)cc1)(C)C,CC(c1ccc(c2cc3c(CCCC3)c(c4c(O5)c(c6ccc(C(C)(C)C)cc6)cc7c4CCCC7)c2OP5(O)=O)cc1)(C)C,organocatalyst,O(C(C)=O)CC,88.106,0.71,0.45,902,6.02,15.8,5.3,7.2,98.5,620.77,10.9118,620.77,10.9118,MR-C,45809,1569807-27-7,1569807-27-7,Photoredox catalyst,visible light mediated free radical reactions
2266,,,,SS336,500,82,0,0,1,,,0.5,Ethyl acetate,20,0.99517837,0.209139257,21,CF,0,CN(C)P1Oc2c(C3(CC4)CCc5cccc(O1)c53)c4ccc2,CN(C)P1Oc2c(C3(CC4)CCc5cccc(O1)c53)c4ccc2,ligand,O(C(C)=O)CC,88.106,0.71,0.45,902,6.02,15.8,5.3,7.2,98.5,325.348,4.4248,325.348,4.4248,MR-C,45809,443965-10-4,443965-10-4,Monophosphoramidite ligand,cross coupling
2267,,,,SS336,500,82,0,0,1,,,0.5,Ethyl acetate,20,0.99517837,0.121643193,21,CF,0,Oc(c(c1ccccc1)c2)c(c3c(O)c(c4ccccc4)cc5c3cccc5)c6c2cccc6,Oc(c(c1ccccc1)c2)c(c3c(O)c(c4ccccc4)cc5c3cccc5)c6c2cccc6,organocatalyst,O(C(C)=O)CC,88.106,0.71,0.45,902,6.02,15.8,5.3,7.2,98.5,438.526,8.4052,438.526,8.4052,MR-C,45809,75684-93-4,75684-93-4,Chiral organocatalyst,asymmetric catalysis
2268,,,,SS336,500,82,0,0,1,,,0.5,Ethyl acetate,20,0.99517837,0.105829803,21,CF,0,O=P1(O)Oc(c(c2c(C(C)C)cc(C(C)C)cc2C(C)C)c3)c(c4c(O1)c(c5c(C(C)C)cc(C(C)C)cc5C(C)C)cc6c4cccc6)c7c3cccc7,O=P1(O)Oc(c(c2c(C(C)C)cc(C(C)C)cc2C(C)C)c3)c(c4c(O1)c(c5c(C(C)C)cc(C(C)C)cc5C(C)C)cc6c4cccc6)c7c3cccc7,organocatalyst,O(C(C)=O)CC,88.106,0.71,0.45,902,6.02,15.8,5.3,7.2,98.5,752.976,15.606,752.976,15.606,MR-C,45809,791616-63-2,791616-63-2,Chiral organocatalyst,asymmetric catalysis
2269,,,,SS336,500,82,0,0,1,,,0.5,Ethyl acetate,20,0.99517837,0.067361491,21,CF,0,Oc(c([Si](c1ccccc1)(c2ccccc2)c3ccccc3)c4)c(c5c(O)c([Si](c6ccccc6)(c7ccccc7)c8ccccc8)cc9c5cccc9)c%10c4cccc%10,Oc(c([Si](c1ccccc1)(c2ccccc2)c3ccccc3)c4)c(c5c(O)c([Si](c6ccccc6)(c7ccccc7)c8ccccc8)cc9c5cccc9)c%10c4cccc%10,organocatalyst,O(C(C)=O)CC,88.106,0.71,0.45,902,6.02,15.8,5.3,7.2,98.5,803.122,7.826,803.122,7.826,MR-C,45809,111822-69-6,111822-69-6,Chiral organocatalyst,asymmetric catalysis
2270,,,,DM150,150,59,0,0,1,,,0.5,Ethyl acetate,30,0.022133376,0.991372071,21,CF,0,CC(c1ccc(c2cc3c(CCCC3)c(c4c(O5)c(c6ccc(C(C)(C)C)cc6)cc7c4CCCC7)c2OP5(O)=O)cc1)(C)C,CC(c1ccc(c2cc3c(CCCC3)c(c4c(O5)c(c6ccc(C(C)(C)C)cc6)cc7c4CCCC7)c2OP5(O)=O)cc1)(C)C,organocatalyst,O(C(C)=O)CC,88.106,0.71,0.45,902,6.02,15.8,5.3,7.2,98.5,620.77,10.9118,620.77,10.9118,MR-C,45809,1569807-27-7,1569807-27-7,Photoredox catalyst,visible light mediated free radical reactions
2271,,,,DM150,150,59,0,0,1,,,0.5,Ethyl acetate,30,0.022133376,0.99977765,21,CF,0,CN(C)P1Oc2c(C3(CC4)CCc5cccc(O1)c53)c4ccc2,CN(C)P1Oc2c(C3(CC4)CCc5cccc(O1)c53)c4ccc2,ligand,O(C(C)=O)CC,88.106,0.71,0.45,902,6.02,15.8,5.3,7.2,98.5,325.348,4.4248,325.348,4.4248,MR-C,45809,443965-10-4,443965-10-4,Monophosphoramidite ligand,cross coupling
2272,,,,DM150,150,59,0,0,1,,,0.5,Ethyl acetate,30,0.022133376,0.991809756,21,CF,0,Oc(c(c1ccccc1)c2)c(c3c(O)c(c4ccccc4)cc5c3cccc5)c6c2cccc6,Oc(c(c1ccccc1)c2)c(c3c(O)c(c4ccccc4)cc5c3cccc5)c6c2cccc6,organocatalyst,O(C(C)=O)CC,88.106,0.71,0.45,902,6.02,15.8,5.3,7.2,98.5,438.526,8.4052,438.526,8.4052,MR-C,45809,75684-93-4,75684-93-4,Chiral organocatalyst,asymmetric catalysis
2273,,,,DM150,150,59,0,0,1,,,0.5,Ethyl acetate,30,0.022133376,0.990184494,21,CF,0,O=P1(O)Oc(c(c2c(C(C)C)cc(C(C)C)cc2C(C)C)c3)c(c4c(O1)c(c5c(C(C)C)cc(C(C)C)cc5C(C)C)cc6c4cccc6)c7c3cccc7,O=P1(O)Oc(c(c2c(C(C)C)cc(C(C)C)cc2C(C)C)c3)c(c4c(O1)c(c5c(C(C)C)cc(C(C)C)cc5C(C)C)cc6c4cccc6)c7c3cccc7,organocatalyst,O(C(C)=O)CC,88.106,0.71,0.45,902,6.02,15.8,5.3,7.2,98.5,752.976,15.606,752.976,15.606,MR-C,45809,791616-63-2,791616-63-2,Chiral organocatalyst,asymmetric catalysis
2274,,,,DM150,150,59,0,0,1,,,0.5,Ethyl acetate,30,0.022133376,0.991058045,21,CF,0,Oc(c([Si](c1ccccc1)(c2ccccc2)c3ccccc3)c4)c(c5c(O)c([Si](c6ccccc6)(c7ccccc7)c8ccccc8)cc9c5cccc9)c%10c4cccc%10,Oc(c([Si](c1ccccc1)(c2ccccc2)c3ccccc3)c4)c(c5c(O)c([Si](c6ccccc6)(c7ccccc7)c8ccccc8)cc9c5cccc9)c%10c4cccc%10,organocatalyst,O(C(C)=O)CC,88.106,0.71,0.45,902,6.02,15.8,5.3,7.2,98.5,803.122,7.826,803.122,7.826,MR-C,45809,111822-69-6,111822-69-6,Chiral organocatalyst,asymmetric catalysis
2275,,,,DM300,300,59,-37.5,0,0,,,0.5,Ethyl acetate,30,0.0725,0.998341856,21,CF,0,CC(c1ccc(c2cc3c(CCCC3)c(c4c(O5)c(c6ccc(C(C)(C)C)cc6)cc7c4CCCC7)c2OP5(O)=O)cc1)(C)C,CC(c1ccc(c2cc3c(CCCC3)c(c4c(O5)c(c6ccc(C(C)(C)C)cc6)cc7c4CCCC7)c2OP5(O)=O)cc1)(C)C,organocatalyst,O(C(C)=O)CC,88.106,0.71,0.45,902,6.02,15.8,5.3,7.2,98.5,620.77,10.9118,620.77,10.9118,MR-C,45809,1569807-27-7,1569807-27-7,Photoredox catalyst,visible light mediated free radical reactions
2276,,,,DM300,300,59,-37.5,0,0,,,0.5,Ethyl acetate,30,0.0725,0.999033401,21,CF,0,CN(C)P1Oc2c(C3(CC4)CCc5cccc(O1)c53)c4ccc2,CN(C)P1Oc2c(C3(CC4)CCc5cccc(O1)c53)c4ccc2,ligand,O(C(C)=O)CC,88.106,0.71,0.45,902,6.02,15.8,5.3,7.2,98.5,325.348,4.4248,325.348,4.4248,MR-C,45809,443965-10-4,443965-10-4,Monophosphoramidite ligand,cross coupling
2277,,,,DM300,300,59,-37.5,0,0,,,0.5,Ethyl acetate,30,0.0725,0.995742497,21,CF,0,Oc(c(c1ccccc1)c2)c(c3c(O)c(c4ccccc4)cc5c3cccc5)c6c2cccc6,Oc(c(c1ccccc1)c2)c(c3c(O)c(c4ccccc4)cc5c3cccc5)c6c2cccc6,organocatalyst,O(C(C)=O)CC,88.106,0.71,0.45,902,6.02,15.8,5.3,7.2,98.5,438.526,8.4052,438.526,8.4052,MR-C,45809,75684-93-4,75684-93-4,Chiral organocatalyst,asymmetric catalysis
2278,,,,DM300,300,59,-37.5,0,0,,,0.5,Ethyl acetate,30,0.0725,0.994761569,21,CF,0,O=P1(O)Oc(c(c2c(C(C)C)cc(C(C)C)cc2C(C)C)c3)c(c4c(O1)c(c5c(C(C)C)cc(C(C)C)cc5C(C)C)cc6c4cccc6)c7c3cccc7,O=P1(O)Oc(c(c2c(C(C)C)cc(C(C)C)cc2C(C)C)c3)c(c4c(O1)c(c5c(C(C)C)cc(C(C)C)cc5C(C)C)cc6c4cccc6)c7c3cccc7,organocatalyst,O(C(C)=O)CC,88.106,0.71,0.45,902,6.02,15.8,5.3,7.2,98.5,752.976,15.606,752.976,15.606,MR-C,45809,791616-63-2,791616-63-2,Chiral organocatalyst,asymmetric catalysis
2279,,,,DM300,300,59,-37.5,0,0,,,0.5,Ethyl acetate,30,0.0725,0.995590015,21,CF,0,Oc(c([Si](c1ccccc1)(c2ccccc2)c3ccccc3)c4)c(c5c(O)c([Si](c6ccccc6)(c7ccccc7)c8ccccc8)cc9c5cccc9)c%10c4cccc%10,Oc(c([Si](c1ccccc1)(c2ccccc2)c3ccccc3)c4)c(c5c(O)c([Si](c6ccccc6)(c7ccccc7)c8ccccc8)cc9c5cccc9)c%10c4cccc%10,organocatalyst,O(C(C)=O)CC,88.106,0.71,0.45,902,6.02,15.8,5.3,7.2,98.5,803.122,7.826,803.122,7.826,MR-C,45809,111822-69-6,111822-69-6,Chiral organocatalyst,asymmetric catalysis
2280,,,,GMT-oNF-2,300,87,-8,0,0,,,0.5,Ethyl acetate,30,3.733,0.085335369,21,CF,0,CC(c1ccc(c2cc3c(CCCC3)c(c4c(O5)c(c6ccc(C(C)(C)C)cc6)cc7c4CCCC7)c2OP5(O)=O)cc1)(C)C,CC(c1ccc(c2cc3c(CCCC3)c(c4c(O5)c(c6ccc(C(C)(C)C)cc6)cc7c4CCCC7)c2OP5(O)=O)cc1)(C)C,organocatalyst,O(C(C)=O)CC,88.106,0.71,0.45,902,6.02,15.8,5.3,7.2,98.5,620.77,10.9118,620.77,10.9118,MR-C,45809,1569807-27-7,1569807-27-7,Photoredox catalyst,visible light mediated free radical reactions
2281,,,,GMT-oNF-2,300,87,-8,0,0,,,0.5,Ethyl acetate,30,3.733,0.040502988,21,CF,0,CN(C)P1Oc2c(C3(CC4)CCc5cccc(O1)c53)c4ccc2,CN(C)P1Oc2c(C3(CC4)CCc5cccc(O1)c53)c4ccc2,ligand,O(C(C)=O)CC,88.106,0.71,0.45,902,6.02,15.8,5.3,7.2,98.5,325.348,4.4248,325.348,4.4248,MR-C,45809,443965-10-4,443965-10-4,Monophosphoramidite ligand,cross coupling
2282,,,,GMT-oNF-2,300,87,-8,0,0,,,0.5,Ethyl acetate,30,3.733,-0.008351371,21,CF,0,Oc(c(c1ccccc1)c2)c(c3c(O)c(c4ccccc4)cc5c3cccc5)c6c2cccc6,Oc(c(c1ccccc1)c2)c(c3c(O)c(c4ccccc4)cc5c3cccc5)c6c2cccc6,organocatalyst,O(C(C)=O)CC,88.106,0.71,0.45,902,6.02,15.8,5.3,7.2,98.5,438.526,8.4052,438.526,8.4052,MR-C,45809,75684-93-4,75684-93-4,Chiral organocatalyst,asymmetric catalysis
2283,,,,GMT-oNF-2,300,87,-8,0,0,,,0.5,Ethyl acetate,30,3.733,-0.003662012,21,CF,0,O=P1(O)Oc(c(c2c(C(C)C)cc(C(C)C)cc2C(C)C)c3)c(c4c(O1)c(c5c(C(C)C)cc(C(C)C)cc5C(C)C)cc6c4cccc6)c7c3cccc7,O=P1(O)Oc(c(c2c(C(C)C)cc(C(C)C)cc2C(C)C)c3)c(c4c(O1)c(c5c(C(C)C)cc(C(C)C)cc5C(C)C)cc6c4cccc6)c7c3cccc7,organocatalyst,O(C(C)=O)CC,88.106,0.71,0.45,902,6.02,15.8,5.3,7.2,98.5,752.976,15.606,752.976,15.606,MR-C,45809,791616-63-2,791616-63-2,Chiral organocatalyst,asymmetric catalysis
2284,,,,GMT-oNF-2,300,87,-8,0,0,,,0.5,Ethyl acetate,30,3.733,0.001239355,21,CF,0,Oc(c([Si](c1ccccc1)(c2ccccc2)c3ccccc3)c4)c(c5c(O)c([Si](c6ccccc6)(c7ccccc7)c8ccccc8)cc9c5cccc9)c%10c4cccc%10,Oc(c([Si](c1ccccc1)(c2ccccc2)c3ccccc3)c4)c(c5c(O)c([Si](c6ccccc6)(c7ccccc7)c8ccccc8)cc9c5cccc9)c%10c4cccc%10,organocatalyst,O(C(C)=O)CC,88.106,0.71,0.45,902,6.02,15.8,5.3,7.2,98.5,803.122,7.826,803.122,7.826,MR-C,45809,111822-69-6,111822-69-6,Chiral organocatalyst,asymmetric catalysis
2285,,,,PMPerformance,300,-1,0,1,1,,,0.5,Ethyl acetate,30,2.03638048,0.834313562,21,CF,0,CC(c1ccc(c2cc3c(CCCC3)c(c4c(O5)c(c6ccc(C(C)(C)C)cc6)cc7c4CCCC7)c2OP5(O)=O)cc1)(C)C,CC(c1ccc(c2cc3c(CCCC3)c(c4c(O5)c(c6ccc(C(C)(C)C)cc6)cc7c4CCCC7)c2OP5(O)=O)cc1)(C)C,organocatalyst,O(C(C)=O)CC,88.106,0.71,0.45,902,6.02,15.8,5.3,7.2,98.5,620.77,10.9118,620.77,10.9118,MR-C,45809,1569807-27-7,1569807-27-7,Photoredox catalyst,visible light mediated free radical reactions
2286,,,,PMPerformance,300,-1,0,1,1,,,0.5,Ethyl acetate,30,2.03638048,-0.040494311,21,CF,0,CN(C)P1Oc2c(C3(CC4)CCc5cccc(O1)c53)c4ccc2,CN(C)P1Oc2c(C3(CC4)CCc5cccc(O1)c53)c4ccc2,ligand,O(C(C)=O)CC,88.106,0.71,0.45,902,6.02,15.8,5.3,7.2,98.5,325.348,4.4248,325.348,4.4248,MR-C,45809,443965-10-4,443965-10-4,Monophosphoramidite ligand,cross coupling
2287,,,,PMPerformance,300,-1,0,1,1,,,0.5,Ethyl acetate,30,2.03638048,0.185311973,21,CF,0,Oc(c(c1ccccc1)c2)c(c3c(O)c(c4ccccc4)cc5c3cccc5)c6c2cccc6,Oc(c(c1ccccc1)c2)c(c3c(O)c(c4ccccc4)cc5c3cccc5)c6c2cccc6,organocatalyst,O(C(C)=O)CC,88.106,0.71,0.45,902,6.02,15.8,5.3,7.2,98.5,438.526,8.4052,438.526,8.4052,MR-C,45809,75684-93-4,75684-93-4,Chiral organocatalyst,asymmetric catalysis
2288,,,,PMPerformance,300,-1,0,1,1,,,0.5,Ethyl acetate,30,2.03638048,0.310540146,21,CF,0,O=P1(O)Oc(c(c2c(C(C)C)cc(C(C)C)cc2C(C)C)c3)c(c4c(O1)c(c5c(C(C)C)cc(C(C)C)cc5C(C)C)cc6c4cccc6)c7c3cccc7,O=P1(O)Oc(c(c2c(C(C)C)cc(C(C)C)cc2C(C)C)c3)c(c4c(O1)c(c5c(C(C)C)cc(C(C)C)cc5C(C)C)cc6c4cccc6)c7c3cccc7,organocatalyst,O(C(C)=O)CC,88.106,0.71,0.45,902,6.02,15.8,5.3,7.2,98.5,752.976,15.606,752.976,15.606,MR-C,45809,791616-63-2,791616-63-2,Chiral organocatalyst,asymmetric catalysis
2289,,,,PMPerformance,300,-1,0,1,1,,,0.5,Ethyl acetate,30,2.03638048,0.530029133,21,CF,0,Oc(c([Si](c1ccccc1)(c2ccccc2)c3ccccc3)c4)c(c5c(O)c([Si](c6ccccc6)(c7ccccc7)c8ccccc8)cc9c5cccc9)c%10c4cccc%10,Oc(c([Si](c1ccccc1)(c2ccccc2)c3ccccc3)c4)c(c5c(O)c([Si](c6ccccc6)(c7ccccc7)c8ccccc8)cc9c5cccc9)c%10c4cccc%10,organocatalyst,O(C(C)=O)CC,88.106,0.71,0.45,902,6.02,15.8,5.3,7.2,98.5,803.122,7.826,803.122,7.826,MR-C,45809,111822-69-6,111822-69-6,Chiral organocatalyst,asymmetric catalysis
2290,,,,SS150101,300,-1,0,1,1,,,0.5,Ethyl acetate,30,0.170054086,0.762067911,21,CF,0,CC(c1ccc(c2cc3c(CCCC3)c(c4c(O5)c(c6ccc(C(C)(C)C)cc6)cc7c4CCCC7)c2OP5(O)=O)cc1)(C)C,CC(c1ccc(c2cc3c(CCCC3)c(c4c(O5)c(c6ccc(C(C)(C)C)cc6)cc7c4CCCC7)c2OP5(O)=O)cc1)(C)C,organocatalyst,O(C(C)=O)CC,88.106,0.71,0.45,902,6.02,15.8,5.3,7.2,98.5,620.77,10.9118,620.77,10.9118,MR-C,45809,1569807-27-7,1569807-27-7,Photoredox catalyst,visible light mediated free radical reactions
2291,,,,SS150101,300,-1,0,1,1,,,0.5,Ethyl acetate,30,0.170054086,0.518888431,21,CF,0,CN(C)P1Oc2c(C3(CC4)CCc5cccc(O1)c53)c4ccc2,CN(C)P1Oc2c(C3(CC4)CCc5cccc(O1)c53)c4ccc2,ligand,O(C(C)=O)CC,88.106,0.71,0.45,902,6.02,15.8,5.3,7.2,98.5,325.348,4.4248,325.348,4.4248,MR-C,45809,443965-10-4,443965-10-4,Monophosphoramidite ligand,cross coupling
2292,,,,SS150101,300,-1,0,1,1,,,0.5,Ethyl acetate,30,0.170054086,0.668289933,21,CF,0,Oc(c(c1ccccc1)c2)c(c3c(O)c(c4ccccc4)cc5c3cccc5)c6c2cccc6,Oc(c(c1ccccc1)c2)c(c3c(O)c(c4ccccc4)cc5c3cccc5)c6c2cccc6,organocatalyst,O(C(C)=O)CC,88.106,0.71,0.45,902,6.02,15.8,5.3,7.2,98.5,438.526,8.4052,438.526,8.4052,MR-C,45809,75684-93-4,75684-93-4,Chiral organocatalyst,asymmetric catalysis
2293,,,,SS150101,300,-1,0,1,1,,,0.5,Ethyl acetate,30,0.170054086,0.785379728,21,CF,0,O=P1(O)Oc(c(c2c(C(C)C)cc(C(C)C)cc2C(C)C)c3)c(c4c(O1)c(c5c(C(C)C)cc(C(C)C)cc5C(C)C)cc6c4cccc6)c7c3cccc7,O=P1(O)Oc(c(c2c(C(C)C)cc(C(C)C)cc2C(C)C)c3)c(c4c(O1)c(c5c(C(C)C)cc(C(C)C)cc5C(C)C)cc6c4cccc6)c7c3cccc7,organocatalyst,O(C(C)=O)CC,88.106,0.71,0.45,902,6.02,15.8,5.3,7.2,98.5,752.976,15.606,752.976,15.606,MR-C,45809,791616-63-2,791616-63-2,Chiral organocatalyst,asymmetric catalysis
2294,,,,SS150101,300,-1,0,1,1,,,0.5,Ethyl acetate,30,0.170054086,0.766348277,21,CF,0,Oc(c([Si](c1ccccc1)(c2ccccc2)c3ccccc3)c4)c(c5c(O)c([Si](c6ccccc6)(c7ccccc7)c8ccccc8)cc9c5cccc9)c%10c4cccc%10,Oc(c([Si](c1ccccc1)(c2ccccc2)c3ccccc3)c4)c(c5c(O)c([Si](c6ccccc6)(c7ccccc7)c8ccccc8)cc9c5cccc9)c%10c4cccc%10,organocatalyst,O(C(C)=O)CC,88.106,0.71,0.45,902,6.02,15.8,5.3,7.2,98.5,803.122,7.826,803.122,7.826,MR-C,45809,111822-69-6,111822-69-6,Chiral organocatalyst,asymmetric catalysis
2295,,,,SS336,500,82,0,0,1,,,0.5,Ethyl acetate,30,0.99517837,0.077007322,21,CF,0,CC(c1ccc(c2cc3c(CCCC3)c(c4c(O5)c(c6ccc(C(C)(C)C)cc6)cc7c4CCCC7)c2OP5(O)=O)cc1)(C)C,CC(c1ccc(c2cc3c(CCCC3)c(c4c(O5)c(c6ccc(C(C)(C)C)cc6)cc7c4CCCC7)c2OP5(O)=O)cc1)(C)C,organocatalyst,O(C(C)=O)CC,88.106,0.71,0.45,902,6.02,15.8,5.3,7.2,98.5,620.77,10.9118,620.77,10.9118,MR-C,45809,1569807-27-7,1569807-27-7,Photoredox catalyst,visible light mediated free radical reactions
2296,,,,SS336,500,82,0,0,1,,,0.5,Ethyl acetate,30,0.99517837,0.140784906,21,CF,0,CN(C)P1Oc2c(C3(CC4)CCc5cccc(O1)c53)c4ccc2,CN(C)P1Oc2c(C3(CC4)CCc5cccc(O1)c53)c4ccc2,ligand,O(C(C)=O)CC,88.106,0.71,0.45,902,6.02,15.8,5.3,7.2,98.5,325.348,4.4248,325.348,4.4248,MR-C,45809,443965-10-4,443965-10-4,Monophosphoramidite ligand,cross coupling
2297,,,,SS336,500,82,0,0,1,,,0.5,Ethyl acetate,30,0.99517837,0.096150555,21,CF,0,Oc(c(c1ccccc1)c2)c(c3c(O)c(c4ccccc4)cc5c3cccc5)c6c2cccc6,Oc(c(c1ccccc1)c2)c(c3c(O)c(c4ccccc4)cc5c3cccc5)c6c2cccc6,organocatalyst,O(C(C)=O)CC,88.106,0.71,0.45,902,6.02,15.8,5.3,7.2,98.5,438.526,8.4052,438.526,8.4052,MR-C,45809,75684-93-4,75684-93-4,Chiral organocatalyst,asymmetric catalysis
2298,,,,SS336,500,82,0,0,1,,,0.5,Ethyl acetate,30,0.99517837,0.107301104,21,CF,0,O=P1(O)Oc(c(c2c(C(C)C)cc(C(C)C)cc2C(C)C)c3)c(c4c(O1)c(c5c(C(C)C)cc(C(C)C)cc5C(C)C)cc6c4cccc6)c7c3cccc7,O=P1(O)Oc(c(c2c(C(C)C)cc(C(C)C)cc2C(C)C)c3)c(c4c(O1)c(c5c(C(C)C)cc(C(C)C)cc5C(C)C)cc6c4cccc6)c7c3cccc7,organocatalyst,O(C(C)=O)CC,88.106,0.71,0.45,902,6.02,15.8,5.3,7.2,98.5,752.976,15.606,752.976,15.606,MR-C,45809,791616-63-2,791616-63-2,Chiral organocatalyst,asymmetric catalysis
2299,,,,SS336,500,82,0,0,1,,,0.5,Ethyl acetate,30,0.99517837,0.078193274,21,CF,0,Oc(c([Si](c1ccccc1)(c2ccccc2)c3ccccc3)c4)c(c5c(O)c([Si](c6ccccc6)(c7ccccc7)c8ccccc8)cc9c5cccc9)c%10c4cccc%10,Oc(c([Si](c1ccccc1)(c2ccccc2)c3ccccc3)c4)c(c5c(O)c([Si](c6ccccc6)(c7ccccc7)c8ccccc8)cc9c5cccc9)c%10c4cccc%10,organocatalyst,O(C(C)=O)CC,88.106,0.71,0.45,902,6.02,15.8,5.3,7.2,98.5,803.122,7.826,803.122,7.826,MR-C,45809,111822-69-6,111822-69-6,Chiral organocatalyst,asymmetric catalysis
2300,,,,DM150,150,59,0,0,1,,,0.5,Methanol,10,0.082560213,0.990339108,21,CF,0,[H]O(c1c(/C=N/CC/N=C/c2ccccc23)cccc1)[Ni]O3[H],[H]O(c1c(/C=N/CC/N=C/c2ccccc23)cccc1)[Ni]O3[H],metal_catalyst,CO,32.042,-0.77,0.593,791,32.6,15.1,12.3,22.3,40.7,327.009,2.6333,327.009,2.6333,MR-A,45817,14167-20-5,14167-20-5,Salen complex,"asymmetric catalysis, oxidation, polymerization"
2301,,,,DM150,150,59,0,0,1,,,0.5,Methanol,10,0.082560213,0.993162882,21,CF,0,FC1=CC(F)=CC2=C1C3=CC=CC=[N]3[Ir]245([N]6=C(C(O5)=O)C=CC=C6)[N]7=CC=CC=C7C8=C4C=C(F)C=C8F,FC1=CC(F)=CC2=C1C3=CC=CC=[N]3[Ir]245([N]6=C(C(O5)=O)C=CC=C6)[N]7=CC=CC=C7C8=C4C=C(F)C=C8F,metal_catalyst,CO,32.042,-0.77,0.593,791,32.6,15.1,12.3,22.3,40.7,694.664,5.103,694.664,5.103,MR-A,45817,376367-93-0,376367-93-0,"Photocatalyst, Transition metal complex","C-H activation, dehydrogenation, hydrogen atom transfer reactions"
2302,,,,DM150,150,59,0,0,1,,,0.5,Methanol,10,0.082560213,0.814118822,21,CF,0,Fc1c(F)c(F)c(C(N=c(c2c(F)c(F)c(F)c(F)c23)n4c3=NC5=[N](C(c6c5c(F)c(F)c(F)c6F)=N7)[Cu]894)=[N]9C%10=Nc%11n8c7c%12c(F)c(F)c(F)c(F)c%11%12)c%10c1F,Fc1c(F)c(F)c(C(N=c(c2c(F)c(F)c(F)c(F)c23)n4c3=NC5=[N](C(c6c5c(F)c(F)c(F)c6F)=N7)[Cu]894)=[N]9C%10=Nc%11n8c7c%12c(F)c(F)c(F)c(F)c%11%12)c%10c1F,metal_catalyst,CO,32.042,-0.77,0.593,791,32.6,15.1,12.3,22.3,40.7,863.922,7.0739,863.922,7.0739,MR-A,45817,14916-87-1,14916-87-1,Transition metal complex,"photonic devices, optical devices"
2303,,,,DM150,150,59,0,0,1,,,0.5,Methanol,10,0.082560213,0.993563729,21,CF,0,N#Cc1c(n2c3ccccc3c4ccccc24)c(C#N)c(n5c6ccccc6c7ccccc57)c(Cl)c1n8c9ccccc9c%10ccccc8%10,N#Cc1c(n2c3ccccc3c4ccccc24)c(C#N)c(n5c6ccccc6c7ccccc57)c(Cl)c1n8c9ccccc9c%10ccccc8%10,organocatalyst,CO,32.042,-0.77,0.593,791,32.6,15.1,12.3,22.3,40.7,658.164,11.37466,658.164,11.37466,MR-A,45817,1469704-61-7,1469704-61-7,Photoredox catalyst,visible light mediated free radical reactions
2304,,,,DM150,150,59,0,0,1,,,0.5,Methanol,10,0.082560213,0.992213536,21,CF,0,CC1=CC(C2=CC=C(C)C=C2[Ir+3]345([N](C=C6)=C(C7=[N]5C=CC(C(C)(C)C)=C7)C=C6C(C)(C)C)[N](C=C8)=C(C9=CC=C(C)C=C94)C=C8C)=[N]3C=C1.F[P-](F)(F)(F)(F)F,CC1=CC(C2=CC=C(C)C=C2[Ir+3]345([N](C=C6)=C(C7=[N]5C=CC(C(C)(C)C)=C7)C=C6C(C)(C)C)[N](C=C8)=C(C9=CC=C(C)C=C94)C=C8C)=[N]3C=C1.F[P-](F)(F)(F)(F)F,metal_catalyst,CO,32.042,-0.77,0.593,791,32.6,15.1,12.3,22.3,40.7,970.075,13.19858,970.075,13.19858,MR-A,45817,1607469-49-7,1607469-49-7,Photoredox catalyst,visible light mediated free radical reactions
2305,,,,DM150,150,59,0,0,1,,,0.5,Methanol,10,0.082560213,0.942672449,21,CF,0,CC(c1cc(C(C)(C)C)c(O[Co]23Oc4c(C=[N]2[C@@H]5CCCC[C@H]5[N]3=C6)cc(C(C)(C)C)cc4C(C)(C)C)c6c1)(C)C,CC(c1cc(C(C)(C)C)c(O[Co]23Oc4c(C=[N]2[C@@H]5CCCC[C@H]5[N]3=C6)cc(C(C)(C)C)cc4C(C)(C)C)c6c1)(C)C,metal_catalyst,CO,32.042,-0.77,0.593,791,32.6,15.1,12.3,22.3,40.7,603.757,9.4095,603.757,9.4095,MR-A,45817,176763-62-5,176763-62-5,Salen complex,"asymmetric catalysis, oxidation, polymerization"
2306,,,,DM300,300,59,-37.5,0,0,,,0.5,Methanol,10,0.388464033,0.978758273,21,CF,0,[H]O(c1c(/C=N/CC/N=C/c2ccccc23)cccc1)[Ni]O3[H],[H]O(c1c(/C=N/CC/N=C/c2ccccc23)cccc1)[Ni]O3[H],metal_catalyst,CO,32.042,-0.77,0.593,791,32.6,15.1,12.3,22.3,40.7,327.009,2.6333,327.009,2.6333,MR-A,45817,14167-20-5,14167-20-5,Salen complex,"asymmetric catalysis, oxidation, polymerization"
2307,,,,DM300,300,59,-37.5,0,0,,,0.5,Methanol,10,0.388464033,0.993911779,21,CF,0,FC1=CC(F)=CC2=C1C3=CC=CC=[N]3[Ir]245([N]6=C(C(O5)=O)C=CC=C6)[N]7=CC=CC=C7C8=C4C=C(F)C=C8F,FC1=CC(F)=CC2=C1C3=CC=CC=[N]3[Ir]245([N]6=C(C(O5)=O)C=CC=C6)[N]7=CC=CC=C7C8=C4C=C(F)C=C8F,metal_catalyst,CO,32.042,-0.77,0.593,791,32.6,15.1,12.3,22.3,40.7,694.664,5.103,694.664,5.103,MR-A,45817,376367-93-0,376367-93-0,"Photocatalyst, Transition metal complex","C-H activation, dehydrogenation, hydrogen atom transfer reactions"
2308,,,,DM300,300,59,-37.5,0,0,,,0.5,Methanol,10,0.388464033,0.585432852,21,CF,0,Fc1c(F)c(F)c(C(N=c(c2c(F)c(F)c(F)c(F)c23)n4c3=NC5=[N](C(c6c5c(F)c(F)c(F)c6F)=N7)[Cu]894)=[N]9C%10=Nc%11n8c7c%12c(F)c(F)c(F)c(F)c%11%12)c%10c1F,Fc1c(F)c(F)c(C(N=c(c2c(F)c(F)c(F)c(F)c23)n4c3=NC5=[N](C(c6c5c(F)c(F)c(F)c6F)=N7)[Cu]894)=[N]9C%10=Nc%11n8c7c%12c(F)c(F)c(F)c(F)c%11%12)c%10c1F,metal_catalyst,CO,32.042,-0.77,0.593,791,32.6,15.1,12.3,22.3,40.7,863.922,7.0739,863.922,7.0739,MR-A,45817,14916-87-1,14916-87-1,Transition metal complex,"photonic devices, optical devices"
