Repository: aronbeke/intelli-membrane

# intelli-membrane
Repository for explainable transfer learning in membrane science.

This codebase is to complement the manuscript "Energy-efficient membrane-assisted catalytic systems enabled by explainable transfer learning". The manuscript is currently under peer review.

## Example prediction
An example prediction script can be run with the python model_predict.py command from the command line, which performs rejection prediction for the inputs in example/prediction_input.csv, producing an example/prediction_output.csv file with the predicted rejection values.

The OSN Catalyst Dataset is available in the osncat.csv file.

File: data/osncat.csv (part 26 of 31)
ccc5)c(O[P]7(Oc8c(c9c(O7)cccc9)cccc8)[Rh+]4%10O[C-](C=C(C)O%10)C)c(C(C)(C)C)c1,ligand,Cc1ccccc1,92.141,2.73,0.59,867,2.38,18,1.4,2,106.8,786.798,14.8568,988.813,14.85539,,,,,Phosphine ligand,hydroformylation
5,10.1002/cctc.201601018,2016,ChemCatChem,GMT-oNF-2,300,87,-8,0,0,Xantphos,Rh(Xantphos)acac,0.2,Toluene,30,2,0.95,25,CF,0,CC1(C)c2cccc(P(c3ccccc3)c4ccccc4)c2Oc5c(P(c6ccccc6)c7ccccc7)cccc15,CC(c1c2c([P]3(c4ccccc4)c5ccccc5)ccc1)(c6c(O2)c([P]([Rh+]73O[C-](C=C(C)O7)C)(c8ccccc8)c9ccccc9)ccc6)C,ligand,Cc1ccccc1,92.141,2.73,0.59,867,2.38,18,1.4,2,106.8,578.632,7.6346,780.647,9.03599,,,,,Phosphine ligand,cross coupling
6,10.1002/cctc.201601018,2016,ChemCatChem,GMT-oNF-2,300,87,-8,0,0,Triphenylphosphine,Rh(TPP),0.2,Toluene,30,2,0.66,25,CF,0,c1(P(c2ccccc2)c3ccccc3)ccccc1,CC1=C[C-](C)O[Rh+]([P](c2ccccc2)(c3ccccc3)c4ccccc4)([P](c5ccccc5)(c6ccccc6)c7ccccc7)O1,ligand,Cc1ccccc1,92.141,2.73,0.59,867,2.38,18,1.4,2,106.8,262.292,3.4448,726.599,8.29099,,,,,Phosphine ligand,cross coupling
7,10.1002/ceat.201900110,2019,Chemical Engineering and Technology,DM300,300,59,-37.5,0,0,Magnesium Triflate,Magnesium Triflate,0.5,Ethanol,30,0.09435,0.9802,50,CF,0,[Mg++].[O-]S(=O)(=O)C(F)(F)F.[O-]S(=O)(=O)C(F)(F)F,[Mg++].[O-]S(=O)(=O)C(F)(F)F.[O-]S(=O)(=O)C(F)(F)F,metal_catalyst,C(C)O,46.069,-0.31,1.2,789,24.6,15.8,8.8,19.4,58.5,322.443,-0.278,322.443,-0.278,,,,,"Inorganic salt, Lewis acid","ring opening, enantioselective carbonyl-ene reaction, enantioselective Diels-Alder, enantioselective Strecker-type"
2309,,,,DM300,300,59,-37.5,0,0,,,0.5,Methanol,10,0.388464033,0.994078372,21,CF,0,N#Cc1c(n2c3ccccc3c4ccccc24)c(C#N)c(n5c6ccccc6c7ccccc57)c(Cl)c1n8c9ccccc9c%10ccccc8%10,N#Cc1c(n2c3ccccc3c4ccccc24)c(C#N)c(n5c6ccccc6c7ccccc57)c(Cl)c1n8c9ccccc9c%10ccccc8%10,organocatalyst,CO,32.042,-0.77,0.593,791,32.6,15.1,12.3,22.3,40.7,658.164,11.37466,658.164,11.37466,MR-A,45817,1469704-61-7,1469704-61-7,Photoredox catalyst,visible light mediated free radical reactions
2310,,,,DM300,300,59,-37.5,0,0,,,0.5,Methanol,10,0.388464033,0.990233093,21,CF,0,CC1=CC(C2=CC=C(C)C=C2[Ir+3]345([N](C=C6)=C(C7=[N]5C=CC(C(C)(C)C)=C7)C=C6C(C)(C)C)[N](C=C8)=C(C9=CC=C(C)C=C94)C=C8C)=[N]3C=C1.F[P-](F)(F)(F)(F)F,CC1=CC(C2=CC=C(C)C=C2[Ir+3]345([N](C=C6)=C(C7=[N]5C=CC(C(C)(C)C)=C7)C=C6C(C)(C)C)[N](C=C8)=C(C9=CC=C(C)C=C94)C=C8C)=[N]3C=C1.F[P-](F)(F)(F)(F)F,metal_catalyst,CO,32.042,-0.77,0.593,791,32.6,15.1,12.3,22.3,40.7,970.075,13.19858,970.075,13.19858,MR-A,45817,1607469-49-7,1607469-49-7,Photoredox catalyst,visible light mediated free radical reactions
2311,,,,DM300,300,59,-37.5,0,0,,,0.5,Methanol,10,0.388464033,0.987772373,21,CF,0,CC(c1cc(C(C)(C)C)c(O[Co]23Oc4c(C=[N]2[C@@H]5CCCC[C@H]5[N]3=C6)cc(C(C)(C)C)cc4C(C)(C)C)c6c1)(C)C,CC(c1cc(C(C)(C)C)c(O[Co]23Oc4c(C=[N]2[C@@H]5CCCC[C@H]5[N]3=C6)cc(C(C)(C)C)cc4C(C)(C)C)c6c1)(C)C,metal_catalyst,CO,32.042,-0.77,0.593,791,32.6,15.1,12.3,22.3,40.7,603.757,9.4095,603.757,9.4095,MR-A,45817,176763-62-5,176763-62-5,Salen complex,"asymmetric catalysis, oxidation, polymerization"
2312,,,,GMT-oNF-2,300,87,-8,0,0,,,0.5,Methanol,10,0.083223803,0.755157072,21,CF,0,[H]O(c1c(/C=N/CC/N=C/c2ccccc23)cccc1)[Ni]O3[H],[H]O(c1c(/C=N/CC/N=C/c2ccccc23)cccc1)[Ni]O3[H],metal_catalyst,CO,32.042,-0.77,0.593,791,32.6,15.1,12.3,22.3,40.7,327.009,2.6333,327.009,2.6333,MR-A,45817,14167-20-5,14167-20-5,Salen complex,"asymmetric catalysis, oxidation, polymerization"
2313,,,,GMT-oNF-2,300,87,-8,0,0,,,0.5,Methanol,10,0.083223803,0.818905917,21,CF,0,FC1=CC(F)=CC2=C1C3=CC=CC=[N]3[Ir]245([N]6=C(C(O5)=O)C=CC=C6)[N]7=CC=CC=C7C8=C4C=C(F)C=C8F,FC1=CC(F)=CC2=C1C3=CC=CC=[N]3[Ir]245([N]6=C(C(O5)=O)C=CC=C6)[N]7=CC=CC=C7C8=C4C=C(F)C=C8F,metal_catalyst,CO,32.042,-0.77,0.593,791,32.6,15.1,12.3,22.3,40.7,694.664,5.103,694.664,5.103,MR-A,45817,376367-93-0,376367-93-0,"Photocatalyst, Transition metal complex","C-H activation, dehydrogenation, hydrogen atom transfer reactions"
2314,,,,GMT-oNF-2,300,87,-8,0,0,,,0.5,Methanol,10,0.083223803,-0.053260068,21,CF,0,Fc1c(F)c(F)c(C(N=c(c2c(F)c(F)c(F)c(F)c23)n4c3=NC5=[N](C(c6c5c(F)c(F)c(F)c6F)=N7)[Cu]894)=[N]9C%10=Nc%11n8c7c%12c(F)c(F)c(F)c(F)c%11%12)c%10c1F,Fc1c(F)c(F)c(C(N=c(c2c(F)c(F)c(F)c(F)c23)n4c3=NC5=[N](C(c6c5c(F)c(F)c(F)c6F)=N7)[Cu]894)=[N]9C%10=Nc%11n8c7c%12c(F)c(F)c(F)c(F)c%11%12)c%10c1F,metal_catalyst,CO,32.042,-0.77,0.593,791,32.6,15.1,12.3,22.3,40.7,863.922,7.0739,863.922,7.0739,MR-A,45817,14916-87-1,14916-87-1,Transition metal complex,"photonic devices, optical devices"
2315,,,,GMT-oNF-2,300,87,-8,0,0,,,0.5,Methanol,10,0.083223803,0.832918651,21,CF,0,N#Cc1c(n2c3ccccc3c4ccccc24)c(C#N)c(n5c6ccccc6c7ccccc57)c(Cl)c1n8c9ccccc9c%10ccccc8%10,N#Cc1c(n2c3ccccc3c4ccccc24)c(C#N)c(n5c6ccccc6c7ccccc57)c(Cl)c1n8c9ccccc9c%10ccccc8%10,organocatalyst,CO,32.042,-0.77,0.593,791,32.6,15.1,12.3,22.3,40.7,658.164,11.37466,658.164,11.37466,MR-A,45817,1469704-61-7,1469704-61-7,Photoredox catalyst,visible light mediated free radical reactions
2316,,,,GMT-oNF-2,300,87,-8,0,0,,,0.5,Methanol,10,0.083223803,0.931872747,21,CF,0,CC1=CC(C2=CC=C(C)C=C2[Ir+3]345([N](C=C6)=C(C7=[N]5C=CC(C(C)(C)C)=C7)C=C6C(C)(C)C)[N](C=C8)=C(C9=CC=C(C)C=C94)C=C8C)=[N]3C=C1.F[P-](F)(F)(F)(F)F,CC1=CC(C2=CC=C(C)C=C2[Ir+3]345([N](C=C6)=C(C7=[N]5C=CC(C(C)(C)C)=C7)C=C6C(C)(C)C)[N](C=C8)=C(C9=CC=C(C)C=C94)C=C8C)=[N]3C=C1.F[P-](F)(F)(F)(F)F,metal_catalyst,CO,32.042,-0.77,0.593,791,32.6,15.1,12.3,22.3,40.7,970.075,13.19858,970.075,13.19858,MR-A,45817,1607469-49-7,1607469-49-7,Photoredox catalyst,visible light mediated free radical reactions
2317,,,,GMT-oNF-2,300,87,-8,0,0,,,0.5,Methanol,10,0.083223803,0.779626484,21,CF,0,CC(c1cc(C(C)(C)C)c(O[Co]23Oc4c(C=[N]2[C@@H]5CCCC[C@H]5[N]3=C6)cc(C(C)(C)C)cc4C(C)(C)C)c6c1)(C)C,CC(c1cc(C(C)(C)C)c(O[Co]23Oc4c(C=[N]2[C@@H]5CCCC[C@H]5[N]3=C6)cc(C(C)(C)C)cc4C(C)(C)C)c6c1)(C)C,metal_catalyst,CO,32.042,-0.77,0.593,791,32.6,15.1,12.3,22.3,40.7,603.757,9.4095,603.757,9.4095,MR-A,45817,176763-62-5,176763-62-5,Salen complex,"asymmetric catalysis, oxidation, polymerization"
2318,,,,PMPerformance,300,-1,0,1,1,,,0.5,Methanol,10,1.224106423,0.061870547,21,CF,0,[H]O(c1c(/C=N/CC/N=C/c2ccccc23)cccc1)[Ni]O3[H],[H]O(c1c(/C=N/CC/N=C/c2ccccc23)cccc1)[Ni]O3[H],metal_catalyst,CO,32.042,-0.77,0.593,791,32.6,15.1,12.3,22.3,40.7,327.009,2.6333,327.009,2.6333,MR-A,45817,14167-20-5,14167-20-5,Salen complex,"asymmetric catalysis, oxidation, polymerization"
2319,,,,PMPerformance,300,-1,0,1,1,,,0.5,Methanol,10,1.224106423,0.261695017,21,CF,0,FC1=CC(F)=CC2=C1C3=CC=CC=[N]3[Ir]245([N]6=C(C(O5)=O)C=CC=C6)[N]7=CC=CC=C7C8=C4C=C(F)C=C8F,FC1=CC(F)=CC2=C1C3=CC=CC=[N]3[Ir]245([N]6=C(C(O5)=O)C=CC=C6)[N]7=CC=CC=C7C8=C4C=C(F)C=C8F,metal_catalyst,CO,32.042,-0.77,0.593,791,32.6,15.1,12.3,22.3,40.7,694.664,5.103,694.664,5.103,MR-A,45817,376367-93-0,376367-93-0,"Photocatalyst, Transition metal complex","C-H activation, dehydrogenation, hydrogen atom transfer reactions"
2320,,,,PMPerformance,300,-1,0,1,1,,,0.5,Methanol,10,1.224106423,-0.015067451,21,CF,0,Fc1c(F)c(F)c(C(N=c(c2c(F)c(F)c(F)c(F)c23)n4c3=NC5=[N](C(c6c5c(F)c(F)c(F)c6F)=N7)[Cu]894)=[N]9C%10=Nc%11n8c7c%12c(F)c(F)c(F)c(F)c%11%12)c%10c1F,Fc1c(F)c(F)c(C(N=c(c2c(F)c(F)c(F)c(F)c23)n4c3=NC5=[N](C(c6c5c(F)c(F)c(F)c6F)=N7)[Cu]894)=[N]9C%10=Nc%11n8c7c%12c(F)c(F)c(F)c(F)c%11%12)c%10c1F,metal_catalyst,CO,32.042,-0.77,0.593,791,32.6,15.1,12.3,22.3,40.7,863.922,7.0739,863.922,7.0739,MR-A,45817,14916-87-1,14916-87-1,Transition metal complex,"photonic devices, optical devices"
2321,,,,PMPerformance,300,-1,0,1,1,,,0.5,Methanol,10,1.224106423,0.318485642,21,CF,0,N#Cc1c(n2c3ccccc3c4ccccc24)c(C#N)c(n5c6ccccc6c7ccccc57)c(Cl)c1n8c9ccccc9c%10ccccc8%10,N#Cc1c(n2c3ccccc3c4ccccc24)c(C#N)c(n5c6ccccc6c7ccccc57)c(Cl)c1n8c9ccccc9c%10ccccc8%10,organocatalyst,CO,32.042,-0.77,0.593,791,32.6,15.1,12.3,22.3,40.7,658.164,11.37466,658.164,11.37466,MR-A,45817,1469704-61-7,1469704-61-7,Photoredox catalyst,visible light mediated free radical reactions
2322,,,,PMPerformance,300,-1,0,1,1,,,0.5,Methanol,10,1.224106423,0.677046529,21,CF,0,CC1=CC(C2=CC=C(C)C=C2[Ir+3]345([N](C=C6)=C(C7=[N]5C=CC(C(C)(C)C)=C7)C=C6C(C)(C)C)[N](C=C8)=C(C9=CC=C(C)C=C94)C=C8C)=[N]3C=C1.F[P-](F)(F)(F)(F)F,CC1=CC(C2=CC=C(C)C=C2[Ir+3]345([N](C=C6)=C(C7=[N]5C=CC(C(C)(C)C)=C7)C=C6C(C)(C)C)[N](C=C8)=C(C9=CC=C(C)C=C94)C=C8C)=[N]3C=C1.F[P-](F)(F)(F)(F)F,metal_catalyst,CO,32.042,-0.77,0.593,791,32.6,15.1,12.3,22.3,40.7,970.075,13.19858,970.075,13.19858,MR-A,45817,1607469-49-7,1607469-49-7,Photoredox catalyst,visible light mediated free radical reactions
2323,,,,PMPerformance,300,-1,0,1,1,,,0.5,Methanol,10,1.224106423,0.501745539,21,CF,0,CC(c1cc(C(C)(C)C)c(O[Co]23Oc4c(C=[N]2[C@@H]5CCCC[C@H]5[N]3=C6)cc(C(C)(C)C)cc4C(C)(C)C)c6c1)(C)C,CC(c1cc(C(C)(C)C)c(O[Co]23Oc4c(C=[N]2[C@@H]5CCCC[C@H]5[N]3=C6)cc(C(C)(C)C)cc4C(C)(C)C)c6c1)(C)C,metal_catalyst,CO,32.042,-0.77,0.593,791,32.6,15.1,12.3,22.3,40.7,603.757,9.4095,603.757,9.4095,MR-A,45817,176763-62-5,176763-62-5,Salen complex,"asymmetric catalysis, oxidation, polymerization"
2324,,,,GMT-NC,200,-1,0,1,1,,,0.5,Methanol,10,0.501010469,0.205523016,21,CF,0,[H]O(c1c(/C=N/CC/N=C/c2ccccc23)cccc1)[Ni]O3[H],[H]O(c1c(/C=N/CC/N=C/c2ccccc23)cccc1)[Ni]O3[H],metal_catalyst,CO,32.042,-0.77,0.593,791,32.6,15.1,12.3,22.3,40.7,327.009,2.6333,327.009,2.6333,MR-A,45817,14167-20-5,14167-20-5,Salen complex,"asymmetric catalysis, oxidation, polymerization"
2325,,,,GMT-NC,200,-1,0,1,1,,,0.5,Methanol,10,0.501010469,0.277272934,21,CF,0,FC1=CC(F)=CC2=C1C3=CC=CC=[N]3[Ir]245([N]6=C(C(O5)=O)C=CC=C6)[N]7=CC=CC=C7C8=C4C=C(F)C=C8F,FC1=CC(F)=CC2=C1C3=CC=CC=[N]3[Ir]245([N]6=C(C(O5)=O)C=CC=C6)[N]7=CC=CC=C7C8=C4C=C(F)C=C8F,metal_catalyst,CO,32.042,-0.77,0.593,791,32.6,15.1,12.3,22.3,40.7,694.664,5.103,694.664,5.103,MR-A,45817,376367-93-0,376367-93-0,"Photocatalyst, Transition metal complex","C-H activation, dehydrogenation, hydrogen atom transfer reactions"
2326,,,,GMT-NC,200,-1,0,1,1,,,0.5,Methanol,10,0.501010469,-0.016147459,21,CF,0,Fc1c(F)c(F)c(C(N=c(c2c(F)c(F)c(F)c(F)c23)n4c3=NC5=[N](C(c6c5c(F)c(F)c(F)c6F)=N7)[Cu]894)=[N]9C%10=Nc%11n8c7c%12c(F)c(F)c(F)c(F)c%11%12)c%10c1F,Fc1c(F)c(F)c(C(N=c(c2c(F)c(F)c(F)c(F)c23)n4c3=NC5=[N](C(c6c5c(F)c(F)c(F)c6F)=N7)[Cu]894)=[N]9C%10=Nc%11n8c7c%12c(F)c(F)c(F)c(F)c%11%12)c%10c1F,metal_catalyst,CO,32.042,-0.77,0.593,791,32.6,15.1,12.3,22.3,40.7,863.922,7.0739,863.922,7.0739,MR-A,45817,14916-87-1,14916-87-1,Transition metal complex,"photonic devices, optical devices"
2327,,,,GMT-NC,200,-1,0,1,1,,,0.5,Methanol,10,0.501010469,0.288758084,21,CF,0,N#Cc1c(n2c3ccccc3c4ccccc24)c(C#N)c(n5c6ccccc6c7ccccc57)c(Cl)c1n8c9ccccc9c%10ccccc8%10,N#Cc1c(n2c3ccccc3c4ccccc24)c(C#N)c(n5c6ccccc6c7ccccc57)c(Cl)c1n8c9ccccc9c%10ccccc8%10,organocatalyst,CO,32.042,-0.77,0.593,791,32.6,15.1,12.3,22.3,40.7,658.164,11.37466,658.164,11.37466,MR-A,45817,1469704-61-7,1469704-61-7,Photoredox catalyst,visible light mediated free radical reactions
2328,,,,GMT-NC,200,-1,0,1,1,,,0.5,Methanol,10,0.501010469,0.418942929,21,CF,0,CC1=CC(C2=CC=C(C)C=C2[Ir+3]345([N](C=C6)=C(C7=[N]5C=CC(C(C)(C)C)=C7)C=C6C(C)(C)C)[N](C=C8)=C(C9=CC=C(C)C=C94)C=C8C)=[N]3C=C1.F[P-](F)(F)(F)(F)F,CC1=CC(C2=CC=C(C)C=C2[Ir+3]345([N](C=C6)=C(C7=[N]5C=CC(C(C)(C)C)=C7)C=C6C(C)(C)C)[N](C=C8)=C(C9=CC=C(C)C=C94)C=C8C)=[N]3C=C1.F[P-](F)(F)(F)(F)F,metal_catalyst,CO,32.042,-0.77,0.593,791,32.6,15.1,12.3,22.3,40.7,970.075,13.19858,970.075,13.19858,MR-A,45817,1607469-49-7,1607469-49-7,Photoredox catalyst,visible light mediated free radical reactions
2329,,,,GMT-NC,200,-1,0,1,1,,,0.5,Methanol,10,0.501010469,0.301872633,21,CF,0,CC(c1cc(C(C)(C)C)c(O[Co]23Oc4c(C=[N]2[C@@H]5CCCC[C@H]5[N]3=C6)cc(C(C)(C)C)cc4C(C)(C)C)c6c1)(C)C,CC(c1cc(C(C)(C)C)c(O[Co]23Oc4c(C=[N]2[C@@H]5CCCC[C@H]5[N]3=C6)cc(C(C)(C)C)cc4C(C)(C)C)c6c1)(C)C,metal_catalyst,CO,32.042,-0.77,0.593,791,32.6,15.1,12.3,22.3,40.7,603.757,9.4095,603.757,9.4095,MR-A,45817,176763-62-5,176763-62-5,Salen complex,"asymmetric catalysis, oxidation, polymerization"
2330,,,,SS150101,300,-1,0,1,1,,,0.5,Methanol,10,2.44680678,0.172681744,21,CF,0,[H]O(c1c(/C=N/CC/N=C/c2ccccc23)cccc1)[Ni]O3[H],[H]O(c1c(/C=N/CC/N=C/c2ccccc23)cccc1)[Ni]O3[H],metal_catalyst,CO,32.042,-0.77,0.593,791,32.6,15.1,12.3,22.3,40.7,327.009,2.6333,327.009,2.6333,MR-A,45817,14167-20-5,14167-20-5,Salen complex,"asymmetric catalysis, oxidation, polymerization"
2331,,,,SS150101,300,-1,0,1,1,,,0.5,Methanol,10,2.44680678,0.528046054,21,CF,0,FC1=CC(F)=CC2=C1C3=CC=CC=[N]3[Ir]245([N]6=C(C(O5)=O)C=CC=C6)[N]7=CC=CC=C7C8=C4C=C(F)C=C8F,FC1=CC(F)=CC2=C1C3=CC=CC=[N]3[Ir]245([N]6=C(C(O5)=O)C=CC=C6)[N]7=CC=CC=C7C8=C4C=C(F)C=C8F,metal_catalyst,CO,32.042,-0.77,0.593,791,32.6,15.1,12.3,22.3,40.7,694.664,5.103,694.664,5.103,MR-A,45817,376367-93-0,376367-93-0,"Photocatalyst, Transition metal complex","C-H activation, dehydrogenation, hydrogen atom transfer reactions"
2332,,,,SS150101,300,-1,0,1,1,,,0.5,Methanol,10,2.44680678,0.057558443,21,CF,0,Fc1c(F)c(F)c(C(N=c(c2c(F)c(F)c(F)c(F)c23)n4c3=NC5=[N](C(c6c5c(F)c(F)c(F)c6F)=N7)[Cu]894)=[N]9C%10=Nc%11n8c7c%12c(F)c(F)c(F)c(F)c%11%12)c%10c1F,Fc1c(F)c(F)c(C(N=c(c2c(F)c(F)c(F)c(F)c23)n4c3=NC5=[N](C(c6c5c(F)c(F)c(F)c6F)=N7)[Cu]894)=[N]9C%10=Nc%11n8c7c%12c(F)c(F)c(F)c(F)c%11%12)c%10c1F,metal_catalyst,CO,32.042,-0.77,0.593,791,32.6,15.1,12.3,22.3,40.7,863.922,7.0739,863.922,7.0739,MR-A,45817,14916-87-1,14916-87-1,Transition metal complex,"photonic devices, optical devices"
2333,,,,SS150101,300,-1,0,1,1,,,0.5,Methanol,10,2.44680678,0.276950406,21,CF,0,N#Cc1c(n2c3ccccc3c4ccccc24)c(C#N)c(n5c6ccccc6c7ccccc57)c(Cl)c1n8c9ccccc9c%10ccccc8%10,N#Cc1c(n2c3ccccc3c4ccccc24)c(C#N)c(n5c6ccccc6c7ccccc57)c(Cl)c1n8c9ccccc9c%10ccccc8%10,organocatalyst,CO,32.042,-0.77,0.593,791,32.6,15.1,12.3,22.3,40.7,658.164,11.37466,658.164,11.37466,MR-A,45817,1469704-61-7,1469704-61-7,Photoredox catalyst,visible light mediated free radical reactions
2334,,,,SS150101,300,-1,0,1,1,,,0.5,Methanol,10,2.44680678,0.270370528,21,CF,0,CC1=CC(C2=CC=C(C)C=C2[Ir+3]345([N](C=C6)=C(C7=[N]5C=CC(C(C)(C)C)=C7)C=C6C(C)(C)C)[N](C=C8)=C(C9=CC=C(C)C=C94)C=C8C)=[N]3C=C1.F[P-](F)(F)(F)(F)F,CC1=CC(C2=CC=C(C)C=C2[Ir+3]345([N](C=C6)=C(C7=[N]5C=CC(C(C)(C)C)=C7)C=C6C(C)(C)C)[N](C=C8)=C(C9=CC=C(C)C=C94)C=C8C)=[N]3C=C1.F[P-](F)(F)(F)(F)F,metal_catalyst,CO,32.042,-0.77,0.593,791,32.6,15.1,12.3,22.3,40.7,970.075,13.19858,970.075,13.19858,MR-A,45817,1607469-49-7,1607469-49-7,Photoredox catalyst,visible light mediated free radical reactions
2335,,,,SS150101,300,-1,0,1,1,,,0.5,Methanol,10,2.44680678,0.260799739,21,CF,0,CC(c1cc(C(C)(C)C)c(O[Co]23Oc4c(C=[N]2[C@@H]5CCCC[C@H]5[N]3=C6)cc(C(C)(C)C)cc4C(C)(C)C)c6c1)(C)C,CC(c1cc(C(C)(C)C)c(O[Co]23Oc4c(C=[N]2[C@@H]5CCCC[C@H]5[N]3=C6)cc(C(C)(C)C)cc4C(C)(C)C)c6c1)(C)C,metal_catalyst,CO,32.042,-0.77,0.593,791,32.6,15.1,12.3,22.3,40.7,603.757,9.4095,603.757,9.4095,MR-A,45817,176763-62-5,176763-62-5,Salen complex,"asymmetric catalysis, oxidation, polymerization"
2336,,,,SS336,500,82,0,0,1,,,0.5,Methanol,10,0.252644701,0.576277346,21,CF,0,[H]O(c1c(/C=N/CC/N=C/c2ccccc23)cccc1)[Ni]O3[H],[H]O(c1c(/C=N/CC/N=C/c2ccccc23)cccc1)[Ni]O3[H],metal_catalyst,CO,32.042,-0.77,0.593,791,32.6,15.1,12.3,22.3,40.7,327.009,2.6333,327.009,2.6333,MR-A,45817,14167-20-5,14167-20-5,Salen complex,"asymmetric catalysis, oxidation, polymerization"
2337,,,,SS336,500,82,0,0,1,,,0.5,Methanol,10,0.252644701,0.614554605,21,CF,0,FC1=CC(F)=CC2=C1C3=CC=CC=[N]3[Ir]245([N]6=C(C(O5)=O)C=CC=C6)[N]7=CC=CC=C7C8=C4C=C(F)C=C8F,FC1=CC(F)=CC2=C1C3=CC=CC=[N]3[Ir]245([N]6=C(C(O5)=O)C=CC=C6)[N]7=CC=CC=C7C8=C4C=C(F)C=C8F,metal_catalyst,CO,32.042,-0.77,0.593,791,32.6,15.1,12.3,22.3,40.7,694.664,5.103,694.664,5.103,MR-A,45817,376367-93-0,376367-93-0,"Photocatalyst, Transition metal complex","C-H activation, dehydrogenation, hydrogen atom transfer reactions"
2338,,,,SS336,500,82,0,0,1,,,0.5,Methanol,10,0.252644701,0.060854776,21,CF,0,Fc1c(F)c(F)c(C(N=c(c2c(F)c(F)c(F)c(F)c23)n4c3=NC5=[N](C(c6c5c(F)c(F)c(F)c6F)=N7)[Cu]894)=[N]9C%10=Nc%11n8c7c%12c(F)c(F)c(F)c(F)c%11%12)c%10c1F,Fc1c(F)c(F)c(C(N=c(c2c(F)c(F)c(F)c(F)c23)n4c3=NC5=[N](C(c6c5c(F)c(F)c(F)c6F)=N7)[Cu]894)=[N]9C%10=Nc%11n8c7c%12c(F)c(F)c(F)c(F)c%11%12)c%10c1F,metal_catalyst,CO,32.042,-0.77,0.593,791,32.6,15.1,12.3,22.3,40.7,863.922,7.0739,863.922,7.0739,MR-A,45817,14916-87-1,14916-87-1,Transition metal complex,"photonic devices, optical devices"
2339,,,,SS336,500,82,0,0,1,,,0.5,Methanol,10,0.252644701,0.63449844,21,CF,0,N#Cc1c(n2c3ccccc3c4ccccc24)c(C#N)c(n5c6ccccc6c7ccccc57)c(Cl)c1n8c9ccccc9c%10ccccc8%10,N#Cc1c(n2c3ccccc3c4ccccc24)c(C#N)c(n5c6ccccc6c7ccccc57)c(Cl)c1n8c9ccccc9c%10ccccc8%10,organocatalyst,CO,32.042,-0.77,0.593,791,32.6,15.1,12.3,22.3,40.7,658.164,11.37466,658.164,11.37466,MR-A,45817,1469704-61-7,1469704-61-7,Photoredox catalyst,visible light mediated free radical reactions
2340,,,,SS336,500,82,0,0,1,,,0.5,Methanol,10,0.252644701,0.699083309,21,CF,0,CC1=CC(C2=CC=C(C)C=C2[Ir+3]345([N](C=C6)=C(C7=[N]5C=CC(C(C)(C)C)=C7)C=C6C(C)(C)C)[N](C=C8)=C(C9=CC=C(C)C=C94)C=C8C)=[N]3C=C1.F[P-](F)(F)(F)(F)F,CC1=CC(C2=CC=C(C)C=C2[Ir+3]345([N](C=C6)=C(C7=[N]5C=CC(C(C)(C)C)=C7)C=C6C(C)(C)C)[N](C=C8)=C(C9=CC=C(C)C=C94)C=C8C)=[N]3C=C1.F[P-](F)(F)(F)(F)F,metal_catalyst,CO,32.042,-0.77,0.593,791,32.6,15.1,12.3,22.3,40.7,970.075,13.19858,970.075,13.19858,MR-A,45817,1607469-49-7,1607469-49-7,Photoredox catalyst,visible light mediated free radical reactions
2341,,,,SS336,500,82,0,0,1,,,0.5,Methanol,10,0.252644701,0.56699585,21,CF,0,CC(c1cc(C(C)(C)C)c(O[Co]23Oc4c(C=[N]2[C@@H]5CCCC[C@H]5[N]3=C6)cc(C(C)(C)C)cc4C(C)(C)C)c6c1)(C)C,CC(c1cc(C(C)(C)C)c(O[Co]23Oc4c(C=[N]2[C@@H]5CCCC[C@H]5[N]3=C6)cc(C(C)(C)C)cc4C(C)(C)C)c6c1)(C)C,metal_catalyst,CO,32.042,-0.77,0.593,791,32.6,15.1,12.3,22.3,40.7,603.757,9.4095,603.757,9.4095,MR-A,45817,176763-62-5,176763-62-5,Salen complex,"asymmetric catalysis, oxidation, polymerization"
2342,,,,TS40,250,-1,0,1,1,,,0.5,Methanol,10,1.735739299,0.513305876,21,CF,1,[H]O(c1c(/C=N/CC/N=C/c2ccccc23)cccc1)[Ni]O3[H],[H]O(c1c(/C=N/CC/N=C/c2ccccc23)cccc1)[Ni]O3[H],metal_catalyst,CO,32.042,-0.77,0.593,791,32.6,15.1,12.3,22.3,40.7,327.009,2.6333,327.009,2.6333,MR-A,45817,14167-20-5,14167-20-5,Salen complex,"asymmetric catalysis, oxidation, polymerization"
2343,,,,TS40,250,-1,0,1,1,,,0.5,Methanol,10,1.735739299,0.52269516,21,CF,1,FC1=CC(F)=CC2=C1C3=CC=CC=[N]3[Ir]245([N]6=C(C(O5)=O)C=CC=C6)[N]7=CC=CC=C7C8=C4C=C(F)C=C8F,FC1=CC(F)=CC2=C1C3=CC=CC=[N]3[Ir]245([N]6=C(C(O5)=O)C=CC=C6)[N]7=CC=CC=C7C8=C4C=C(F)C=C8F,metal_catalyst,CO,32.042,-0.77,0.593,791,32.6,15.1,12.3,22.3,40.7,694.664,5.103,694.664,5.103,MR-A,45817,376367-93-0,376367-93-0,"Photocatalyst, Transition metal complex","C-H activation, dehydrogenation, hydrogen atom transfer reactions"
2344,,,,TS40,250,-1,0,1,1,,,0.5,Methanol,10,1.735739299,0.237637214,21,CF,1,Fc1c(F)c(F)c(C(N=c(c2c(F)c(F)c(F)c(F)c23)n4c3=NC5=[N](C(c6c5c(F)c(F)c(F)c6F)=N7)[Cu]894)=[N]9C%10=Nc%11n8c7c%12c(F)c(F)c(F)c(F)c%11%12)c%10c1F,Fc1c(F)c(F)c(C(N=c(c2c(F)c(F)c(F)c(F)c23)n4c3=NC5=[N](C(c6c5c(F)c(F)c(F)c6F)=N7)[Cu]894)=[N]9C%10=Nc%11n8c7c%12c(F)c(F)c(F)c(F)c%11%12)c%10c1F,metal_catalyst,CO,32.042,-0.77,0.593,791,32.6,15.1,12.3,22.3,40.7,863.922,7.0739,863.922,7.0739,MR-A,45817,14916-87-1,14916-87-1,Transition metal complex,"photonic devices, optical devices"
2345,,,,TS40,250,-1,0,1,1,,,0.5,Methanol,10,1.735739299,0.402305857,21,CF,1,N#Cc1c(n2c3ccccc3c4ccccc24)c(C#N)c(n5c6ccccc6c7ccccc57)c(Cl)c1n8c9ccccc9c%10ccccc8%10,N#Cc1c(n2c3ccccc3c4ccccc24)c(C#N)c(n5c6ccccc6c7ccccc57)c(Cl)c1n8c9ccccc9c%10ccccc8%10,organocatalyst,CO,32.042,-0.77,0.593,791,32.6,15.1,12.3,22.3,40.7,658.164,11.37466,658.164,11.37466,MR-A,45817,1469704-61-7,1469704-61-7,Photoredox catalyst,visible light mediated free radical reactions
2346,,,,TS40,250,-1,0,1,1,,,0.5,Methanol,10,1.735739299,0.414980984,21,CF,1,CC1=CC(C2=CC=C(C)C=C2[Ir+3]345([N](C=C6)=C(C7=[N]5C=CC(C(C)(C)C)=C7)C=C6C(C)(C)C)[N](C=C8)=C(C9=CC=C(C)C=C94)C=C8C)=[N]3C=C1.F[P-](F)(F)(F)(F)F,CC1=CC(C2=CC=C(C)C=C2[Ir+3]345([N](C=C6)=C(C7=[N]5C=CC(C(C)(C)C)=C7)C=C6C(C)(C)C)[N](C=C8)=C(C9=CC=C(C)C=C94)C=C8C)=[N]3C=C1.F[P-](F)(F)(F)(F)F,metal_catalyst,CO,32.042,-0.77,0.593,791,32.6,15.1,12.3,22.3,40.7,970.075,13.19858,970.075,13.19858,MR-A,45817,1607469-49-7,1607469-49-7,Photoredox catalyst,visible light mediated free radical reactions
2347,,,,TS40,250,-1,0,1,1,,,0.5,Methanol,10,1.735739299,0.358069559,21,CF,1,CC(c1cc(C(C)(C)C)c(O[Co]23Oc4c(C=[N]2[C@@H]5CCCC[C@H]5[N]3=C6)cc(C(C)(C)C)cc4C(C)(C)C)c6c1)(C)C,CC(c1cc(C(C)(C)C)c(O[Co]23Oc4c(C=[N]2[C@@H]5CCCC[C@H]5[N]3=C6)cc(C(C)(C)C)cc4C(C)(C)C)c6c1)(C)C,metal_catalyst,CO,32.042,-0.77,0.593,791,32.6,15.1,12.3,22.3,40.7,603.757,9.4095,603.757,9.4095,MR-A,45817,176763-62-5,176763-62-5,Salen complex,"asymmetric catalysis, oxidation, polymerization"
2348,,,,DM150,150,59,0,0,1,,,0.5,Methanol,20,0.082560213,0.98849694,21,CF,0,[H]O(c1c(/C=N/CC/N=C/c2ccccc23)cccc1)[Ni]O3[H],[H]O(c1c(/C=N/CC/N=C/c2ccccc23)cccc1)[Ni]O3[H],metal_catalyst,CO,32.042,-0.77,0.593,791,32.6,15.1,12.3,22.3,40.7,327.009,2.6333,327.009,2.6333,MR-A,45817,14167-20-5,14167-20-5,Salen complex,"asymmetric catalysis, oxidation, polymerization"
2349,,,,DM150,150,59,0,0,1,,,0.5,Methanol,20,0.082560213,0.992562205,21,CF,0,FC1=CC(F)=CC2=C1C3=CC=CC=[N]3[Ir]245([N]6=C(C(O5)=O)C=CC=C6)[N]7=CC=CC=C7C8=C4C=C(F)C=C8F,FC1=CC(F)=CC2=C1C3=CC=CC=[N]3[Ir]245([N]6=C(C(O5)=O)C=CC=C6)[N]7=CC=CC=C7C8=C4C=C(F)C=C8F,metal_catalyst,CO,32.042,-0.77,0.593,791,32.6,15.1,12.3,22.3,40.7,694.664,5.103,694.664,5.103,MR-A,45817,376367-93-0,376367-93-0,"Photocatalyst, Transition metal complex","C-H activation, dehydrogenation, hydrogen atom transfer reactions"
2350,,,,DM150,150,59,0,0,1,,,0.5,Methanol,20,0.082560213,0.766116251,21,CF,0,Fc1c(F)c(F)c(C(N=c(c2c(F)c(F)c(F)c(F)c23)n4c3=NC5=[N](C(c6c5c(F)c(F)c(F)c6F)=N7)[Cu]894)=[N]9C%10=Nc%11n8c7c%12c(F)c(F)c(F)c(F)c%11%12)c%10c1F,Fc1c(F)c(F)c(C(N=c(c2c(F)c(F)c(F)c(F)c23)n4c3=NC5=[N](C(c6c5c(F)c(F)c(F)c6F)=N7)[Cu]894)=[N]9C%10=Nc%11n8c7c%12c(F)c(F)c(F)c(F)c%11%12)c%10c1F,metal_catalyst,CO,32.042,-0.77,0.593,791,32.6,15.1,12.3,22.3,40.7,863.922,7.0739,863.922,7.0739,MR-A,45817,14916-87-1,14916-87-1,Transition metal complex,"photonic devices, optical devices"
2351,,,,DM150,150,59,0,0,1,,,0.5,Methanol,20,0.082560213,0.989477824,21,CF,0,N#Cc1c(n2c3ccccc3c4ccccc24)c(C#N)c(n5c6ccccc6c7ccccc57)c(Cl)c1n8c9ccccc9c%10ccccc8%10,N#Cc1c(n2c3ccccc3c4ccccc24)c(C#N)c(n5c6ccccc6c7ccccc57)c(Cl)c1n8c9ccccc9c%10ccccc8%10,organocatalyst,CO,32.042,-0.77,0.593,791,32.6,15.1,12.3,22.3,40.7,658.164,11.37466,658.164,11.37466,MR-A,45817,1469704-61-7,1469704-61-7,Photoredox catalyst,visible light mediated free radical reactions
2352,,,,DM150,150,59,0,0,1,,,0.5,Methanol,20,0.082560213,0.991991992,21,CF,0,CC1=CC(C2=CC=C(C)C=C2[Ir+3]345([N](C=C6)=C(C7=[N]5C=CC(C(C)(C)C)=C7)C=C6C(C)(C)C)[N](C=C8)=C(C9=CC=C(C)C=C94)C=C8C)=[N]3C=C1.F[P-](F)(F)(F)(F)F,CC1=CC(C2=CC=C(C)C=C2[Ir+3]345([N](C=C6)=C(C7=[N]5C=CC(C(C)(C)C)=C7)C=C6C(C)(C)C)[N](C=C8)=C(C9=CC=C(C)C=C94)C=C8C)=[N]3C=C1.F[P-](F)(F)(F)(F)F,metal_catalyst,CO,32.042,-0.77,0.593,791,32.6,15.1,12.3,22.3,40.7,970.075,13.19858,970.075,13.19858,MR-A,45817,1607469-49-7,1607469-49-7,Photoredox catalyst,visible light mediated free radical reactions
2353,,,,DM150,150,59,0,0,1,,,0.5,Methanol,20,0.082560213,0.936216016,21,CF,0,CC(c1cc(C(C)(C)C)c(O[Co]23Oc4c(C=[N]2[C@@H]5CCCC[C@H]5[N]3=C6)cc(C(C)(C)C)cc4C(C)(C)C)c6c1)(C)C,CC(c1cc(C(C)(C)C)c(O[Co]23Oc4c(C=[N]2[C@@H]5CCCC[C@H]5[N]3=C6)cc(C(C)(C)C)cc4C(C)(C)C)c6c1)(C)C,metal_catalyst,CO,32.042,-0.77,0.593,791,32.6,15.1,12.3,22.3,40.7,603.757,9.4095,603.757,9.4095,MR-A,45817,176763-62-5,176763-62-5,Salen complex,"asymmetric catalysis, oxidation, polymerization"
2354,,,,DM300,300,59,-37.5,0,0,,,0.5,Methanol,20,0.388464033,0.980467994,21,CF,0,[H]O(c1c(/C=N/CC/N=C/c2ccccc23)cccc1)[Ni]O3[H],[H]O(c1c(/C=N/CC/N=C/c2ccccc23)cccc1)[Ni]O3[H],metal_catalyst,CO,32.042,-0.77,0.593,791,32.6,15.1,12.3,22.3,40.7,327.009,2.6333,327.009,2.6333,MR-A,45817,14167-20-5,14167-20-5,Salen complex,"asymmetric catalysis, oxidation, polymerization"
2355,,,,DM300,300,59,-37.5,0,0,,,0.5,Methanol,20,0.388464033,0.991760134,21,CF,0,FC1=CC(F)=CC2=C1C3=CC=CC=[N]3[Ir]245([N]6=C(C(O5)=O)C=CC=C6)[N]7=CC=CC=C7C8=C4C=C(F)C=C8F,FC1=CC(F)=CC2=C1C3=CC=CC=[N]3[Ir]245([N]6=C(C(O5)=O)C=CC=C6)[N]7=CC=CC=C7C8=C4C=C(F)C=C8F,metal_catalyst,CO,32.042,-0.77,0.593,791,32.6,15.1,12.3,22.3,40.7,694.664,5.103,694.664,5.103,MR-A,45817,376367-93-0,376367-93-0,"Photocatalyst, Transition metal complex","C-H activation, dehydrogenation, hydrogen atom transfer reactions"
2356,,,,DM300,300,59,-37.5,0,0,,,0.5,Methanol,20,0.388464033,0.617914191,21,CF,0,Fc1c(F)c(F)c(C(N=c(c2c(F)c(F)c(F)c(F)c23)n4c3=NC5=[N](C(c6c5c(F)c(F)c(F)c6F)=N7)[Cu]894)=[N]9C%10=Nc%11n8c7c%12c(F)c(F)c(F)c(F)c%11%12)c%10c1F,Fc1c(F)c(F)c(C(N=c(c2c(F)c(F)c(F)c(F)c23)n4c3=NC5=[N](C(c6c5c(F)c(F)c(F)c6F)=N7)[Cu]894)=[N]9C%10=Nc%11n8c7c%12c(F)c(F)c(F)c(F)c%11%12)c%10c1F,metal_catalyst,CO,32.042,-0.77,0.593,791,32.6,15.1,12.3,22.3,40.7,863.922,7.0739,863.922,7.0739,MR-A,45817,14916-87-1,14916-87-1,Transition metal complex,"photonic devices, optical devices"
2357,,,,DM300,300,59,-37.5,0,0,,,0.5,Methanol,20,0.388464033,0.993796671,21,CF,0,N#Cc1c(n2c3ccccc3c4ccccc24)c(C#N)c(n5c6ccccc6c7ccccc57)c(Cl)c1n8c9ccccc9c%10ccccc8%10,N#Cc1c(n2c3ccccc3c4ccccc24)c(C#N)c(n5c6ccccc6c7ccccc57)c(Cl)c1n8c9ccccc9c%10ccccc8%10,organocatalyst,CO,32.042,-0.77,0.593,791,32.6,15.1,12.3,22.3,40.7,658.164,11.37466,658.164,11.37466,MR-A,45817,1469704-61-7,1469704-61-7,Photoredox catalyst,visible light mediated free radical reactions
2358,,,,DM300,300,59,-37.5,0,0,,,0.5,Methanol,20,0.388464033,0.987632067,21,CF,0,CC1=CC(C2=CC=C(C)C=C2[Ir+3]345([N](C=C6)=C(C7=[N]5C=CC(C(C)(C)C)=C7)C=C6C(C)(C)C)[N](C=C8)=C(C9=CC=C(C)C=C94)C=C8C)=[N]3C=C1.F[P-](F)(F)(F)(F)F,CC1=CC(C2=CC=C(C)C=C2[Ir+3]345([N](C=C6)=C(C7=[N]5C=CC(C(C)(C)C)=C7)C=C6C(C)(C)C)[N](C=C8)=C(C9=CC=C(C)C=C94)C=C8C)=[N]3C=C1.F[P-](F)(F)(F)(F)F,metal_catalyst,CO,32.042,-0.77,0.593,791,32.6,15.1,12.3,22.3,40.7,970.075,13.19858,970.075,13.19858,MR-A,45817,1607469-49-7,1607469-49-7,Photoredox catalyst,visible light mediated free radical reactions
2359,,,,DM300,300,59,-37.5,0,0,,,0.5,Methanol,20,0.388464033,0.984875385,21,CF,0,CC(c1cc(C(C)(C)C)c(O[Co]23Oc4c(C=[N]2[C@@H]5CCCC[C@H]5[N]3=C6)cc(C(C)(C)C)cc4C(C)(C)C)c6c1)(C)C,CC(c1cc(C(C)(C)C)c(O[Co]23Oc4c(C=[N]2[C@@H]5CCCC[C@H]5[N]3=C6)cc(C(C)(C)C)cc4C(C)(C)C)c6c1)(C)C,metal_catalyst,CO,32.042,-0.77,0.593,791,32.6,15.1,12.3,22.3,40.7,603.757,9.4095,603.757,9.4095,MR-A,45817,176763-62-5,176763-62-5,Salen complex,"asymmetric catalysis, oxidation, polymerization"
2360,,,,GMT-oNF-2,300,87,-8,0,0,,,0.5,Methanol,20,0.083223803,0.749312002,21,CF,0,[H]O(c1c(/C=N/CC/N=C/c2ccccc23)cccc1)[Ni]O3[H],[H]O(c1c(/C=N/CC/N=C/c2ccccc23)cccc1)[Ni]O3[H],metal_catalyst,CO,32.042,-0.77,0.593,791,32.6,15.1,12.3,22.3,40.7,327.009,2.6333,327.009,2.6333,MR-A,45817,14167-20-5,14167-20-5,Salen complex,"asymmetric catalysis, oxidation, polymerization"
2361,,,,GMT-oNF-2,300,87,-8,0,0,,,0.5,Methanol,20,0.083223803,0.807036663,21,CF,0,FC1=CC(F)=CC2=C1C3=CC=CC=[N]3[Ir]245([N]6=C(C(O5)=O)C=CC=C6)[N]7=CC=CC=C7C8=C4C=C(F)C=C8F,FC1=CC(F)=CC2=C1C3=CC=CC=[N]3[Ir]245([N]6=C(C(O5)=O)C=CC=C6)[N]7=CC=CC=C7C8=C4C=C(F)C=C8F,metal_catalyst,CO,32.042,-0.77,0.593,791,32.6,15.1,12.3,22.3,40.7,694.664,5.103,694.664,5.103,MR-A,45817,376367-93-0,376367-93-0,"Photocatalyst, Transition metal complex","C-H activation, dehydrogenation, hydrogen atom transfer reactions"
2362,,,,GMT-oNF-2,300,87,-8,0,0,,,0.5,Methanol,20,0.083223803,-0.175358057,21,CF,0,Fc1c(F)c(F)c(C(N=c(c2c(F)c(F)c(F)c(F)c23)n4c3=NC5=[N](C(c6c5c(F)c(F)c(F)c6F)=N7)[Cu]894)=[N]9C%10=Nc%11n8c7c%12c(F)c(F)c(F)c(F)c%11%12)c%10c1F,Fc1c(F)c(F)c(C(N=c(c2c(F)c(F)c(F)c(F)c23)n4c3=NC5=[N](C(c6c5c(F)c(F)c(F)c6F)=N7)[Cu]894)=[N]9C%10=Nc%11n8c7c%12c(F)c(F)c(F)c(F)c%11%12)c%10c1F,metal_catalyst,CO,32.042,-0.77,0.593,791,32.6,15.1,12.3,22.3,40.7,863.922,7.0739,863.922,7.0739,MR-A,45817,14916-87-1,14916-87-1,Transition metal complex,"photonic devices, optical devices"
2363,,,,GMT-oNF-2,300,87,-8,0,0,,,0.5,Methanol,20,0.083223803,0.834255206,21,CF,0,N#Cc1c(n2c3ccccc3c4ccccc24)c(C#N)c(n5c6ccccc6c7ccccc57)c(Cl)c1n8c9ccccc9c%10ccccc8%10,N#Cc1c(n2c3ccccc3c4ccccc24)c(C#N)c(n5c6ccccc6c7ccccc57)c(Cl)c1n8c9ccccc9c%10ccccc8%10,organocatalyst,CO,32.042,-0.77,0.593,791,32.6,15.1,12.3,22.3,40.7,658.164,11.37466,658.164,11.37466,MR-A,45817,1469704-61-7,1469704-61-7,Photoredox catalyst,visible light mediated free radical reactions
2364,,,,GMT-oNF-2,300,87,-8,0,0,,,0.5,Methanol,20,0.083223803,0.909626024,21,CF,0,CC1=CC(C2=CC=C(C)C=C2[Ir+3]345([N](C=C6)=C(C7=[N]5C=CC(C(C)(C)C)=C7)C=C6C(C)(C)C)[N](C=C8)=C(C9=CC=C(C)C=C94)C=C8C)=[N]3C=C1.F[P-](F)(F)(F)(F)F,CC1=CC(C2=CC=C(C)C=C2[Ir+3]345([N](C=C6)=C(C7=[N]5C=CC(C(C)(C)C)=C7)C=C6C(C)(C)C)[N](C=C8)=C(C9=CC=C(C)C=C94)C=C8C)=[N]3C=C1.F[P-](F)(F)(F)(F)F,metal_catalyst,CO,32.042,-0.77,0.593,791,32.6,15.1,12.3,22.3,40.7,970.075,13.19858,970.075,13.19858,MR-A,45817,1607469-49-7,1607469-49-7,Photoredox catalyst,visible light mediated free radical reactions
2365,,,,GMT-oNF-2,300,87,-8,0,0,,,0.5,Methanol,20,0.083223803,0.808748211,21,CF,0,CC(c1cc(C(C)(C)C)c(O[Co]23Oc4c(C=[N]2[C@@H]5CCCC[C@H]5[N]3=C6)cc(C(C)(C)C)cc4C(C)(C)C)c6c1)(C)C,CC(c1cc(C(C)(C)C)c(O[Co]23Oc4c(C=[N]2[C@@H]5CCCC[C@H]5[N]3=C6)cc(C(C)(C)C)cc4C(C)(C)C)c6c1)(C)C,metal_catalyst,CO,32.042,-0.77,0.593,791,32.6,15.1,12.3,22.3,40.7,603.757,9.4095,603.757,9.4095,MR-A,45817,176763-62-5,176763-62-5,Salen complex,"asymmetric catalysis, oxidation, polymerization"
2366,,,,PMPerformance,300,-1,0,1,1,,,0.5,Methanol,20,1.224106423,0.041353034,21,CF,0,[H]O(c1c(/C=N/CC/N=C/c2ccccc23)cccc1)[Ni]O3[H],[H]O(c1c(/C=N/CC/N=C/c2ccccc23)cccc1)[Ni]O3[H],metal_catalyst,CO,32.042,-0.77,0.593,791,32.6,15.1,12.3,22.3,40.7,327.009,2.6333,327.009,2.6333,MR-A,45817,14167-20-5,14167-20-5,Salen complex,"asymmetric catalysis, oxidation, polymerization"
2367,,,,PMPerformance,300,-1,0,1,1,,,0.5,Methanol,20,1.224106423,0.163478831,21,CF,0,FC1=CC(F)=CC2=C1C3=CC=CC=[N]3[Ir]245([N]6=C(C(O5)=O)C=CC=C6)[N]7=CC=CC=C7C8=C4C=C(F)C=C8F,FC1=CC(F)=CC2=C1C3=CC=CC=[N]3[Ir]245([N]6=C(C(O5)=O)C=CC=C6)[N]7=CC=CC=C7C8=C4C=C(F)C=C8F,metal_catalyst,CO,32.042,-0.77,0.593,791,32.6,15.1,12.3,22.3,40.7,694.664,5.103,694.664,5.103,MR-A,45817,376367-93-0,376367-93-0,"Photocatalyst, Transition metal complex","C-H activation, dehydrogenation, hydrogen atom transfer reactions"
2368,,,,PMPerformance,300,-1,0,1,1,,,0.5,Methanol,20,1.224106423,-0.02137837,21,CF,0,Fc1c(F)c(F)c(C(N=c(c2c(F)c(F)c(F)c(F)c23)n4c3=NC5=[N](C(c6c5c(F)c(F)c(F)c6F)=N7)[Cu]894)=[N]9C%10=Nc%11n8c7c%12c(F)c(F)c(F)c(F)c%11%12)c%10c1F,Fc1c(F)c(F)c(C(N=c(c2c(F)c(F)c(F)c(F)c23)n4c3=NC5=[N](C(c6c5c(F)c(F)c(F)c6F)=N7)[Cu]894)=[N]9C%10=Nc%11n8c7c%12c(F)c(F)c(F)c(F)c%11%12)c%10c1F,metal_catalyst,CO,32.042,-0.77,0.593,791,32.6,15.1,12.3,22.3,40.7,863.922,7.0739,863.922,7.0739,MR-A,45817,14916-87-1,14916-87-1,Transition metal complex,"photonic devices, optical devices"
2369,,,,PMPerformance,300,-1,0,1,1,,,0.5,Methanol,20,1.224106423,0.235319294,21,CF,0,N#Cc1c(n2c3ccccc3c4ccccc24)c(C#N)c(n5c6ccccc6c7ccccc57)c(Cl)c1n8c9ccccc9c%10ccccc8%10,N#Cc1c(n2c3ccccc3c4ccccc24)c(C#N)c(n5c6ccccc6c7ccccc57)c(Cl)c1n8c9ccccc9c%10ccccc8%10,organocatalyst,CO,32.042,-0.77,0.593,791,32.6,15.1,12.3,22.3,40.7,658.164,11.37466,658.164,11.37466,MR-A,45817,1469704-61-7,1469704-61-7,Photoredox catalyst,visible light mediated free radical reactions
2370,,,,PMPerformance,300,-1,0,1,1,,,0.5,Methanol,20,1.224106423,0.584876783,21,CF,0,CC1=CC(C2=CC=C(C)C=C2[Ir+3]345([N](C=C6)=C(C7=[N]5C=CC(C(C)(C)C)=C7)C=C6C(C)(C)C)[N](C=C8)=C(C9=CC=C(C)C=C94)C=C8C)=[N]3C=C1.F[P-](F)(F)(F)(F)F,CC1=CC(C2=CC=C(C)C=C2[Ir+3]345([N](C=C6)=C(C7=[N]5C=CC(C(C)(C)C)=C7)C=C6C(C)(C)C)[N](C=C8)=C(C9=CC=C(C)C=C94)C=C8C)=[N]3C=C1.F[P-](F)(F)(F)(F)F,metal_catalyst,CO,32.042,-0.77,0.593,791,32.6,15.1,12.3,22.3,40.7,970.075,13.19858,970.075,13.19858,MR-A,45817,1607469-49-7,1607469-49-7,Photoredox catalyst,visible light mediated free radical reactions
2371,,,,PMPerformance,300,-1,0,1,1,,,0.5,Methanol,20,1.224106423,0.392664534,21,CF,0,CC(c1cc(C(C)(C)C)c(O[Co]23Oc4c(C=[N]2[C@@H]5CCCC[C@H]5[N]3=C6)cc(C(C)(C)C)cc4C(C)(C)C)c6c1)(C)C,CC(c1cc(C(C)(C)C)c(O[Co]23Oc4c(C=[N]2[C@@H]5CCCC[C@H]5[N]3=C6)cc(C(C)(C)C)cc4C(C)(C)C)c6c1)(C)C,metal_catalyst,CO,32.042,-0.77,0.593,791,32.6,15.1,12.3,22.3,40.7,603.757,9.4095,603.757,9.4095,MR-A,45817,176763-62-5,176763-62-5,Salen complex,"asymmetric catalysis, oxidation, polymerization"
2372,,,,GMT-NC,200,-1,0,1,1,,,0.5,Methanol,20,0.501010469,0.190192159,21,CF,0,[H]O(c1c(/C=N/CC/N=C/c2ccccc23)cccc1)[Ni]O3[H],[H]O(c1c(/C=N/CC/N=C/c2ccccc23)cccc1)[Ni]O3[H],metal_catalyst,CO,32.042,-0.77,0.593,791,32.6,15.1,12.3,22.3,40.7,327.009,2.6333,327.009,2.6333,MR-A,45817,14167-20-5,14167-20-5,Salen complex,"asymmetric catalysis, oxidation, polymerization"
2373,,,,GMT-NC,200,-1,0,1,1,,,0.5,Methanol,20,0.501010469,0.227226967,21,CF,0,FC1=CC(F)=CC2=C1C3=CC=CC=[N]3[Ir]245([N]6=C(C(O5)=O)C=CC=C6)[N]7=CC=CC=C7C8=C4C=C(F)C=C8F,FC1=CC(F)=CC2=C1C3=CC=CC=[N]3[Ir]245([N]6=C(C(O5)=O)C=CC=C6)[N]7=CC=CC=C7C8=C4C=C(F)C=C8F,metal_catalyst,CO,32.042,-0.77,0.593,791,32.6,15.1,12.3,22.3,40.7,694.664,5.103,694.664,5.103,MR-A,45817,376367-93-0,376367-93-0,"Photocatalyst, Transition metal complex","C-H activation, dehydrogenation, hydrogen atom transfer reactions"
2374,,,,GMT-NC,200,-1,0,1,1,,,0.5,Methanol,20,0.501010469,0.002431056,21,CF,0,Fc1c(F)c(F)c(C(N=c(c2c(F)c(F)c(F)c(F)c23)n4c3=NC5=[N](C(c6c5c(F)c(F)c(F)c6F)=N7)[Cu]894)=[N]9C%10=Nc%11n8c7c%12c(F)c(F)c(F)c(F)c%11%12)c%10c1F,Fc1c(F)c(F)c(C(N=c(c2c(F)c(F)c(F)c(F)c23)n4c3=NC5=[N](C(c6c5c(F)c(F)c(F)c6F)=N7)[Cu]894)=[N]9C%10=Nc%11n8c7c%12c(F)c(F)c(F)c(F)c%11%12)c%10c1F,metal_catalyst,CO,32.042,-0.77,0.593,791,32.6,15.1,12.3,22.3,40.7,863.922,7.0739,863.922,7.0739,MR-A,45817,14916-87-1,14916-87-1,Transition metal complex,"photonic devices, optical devices"
2375,,,,GMT-NC,200,-1,0,1,1,,,0.5,Methanol,20,0.501010469,0.236982838,21,CF,0,N#Cc1c(n2c3ccccc3c4ccccc24)c(C#N)c(n5c6ccccc6c7ccccc57)c(Cl)c1n8c9ccccc9c%10ccccc8%10,N#Cc1c(n2c3ccccc3c4ccccc24)c(C#N)c(n5c6ccccc6c7ccccc57)c(Cl)c1n8c9ccccc9c%10ccccc8%10,organocatalyst,CO,32.042,-0.77,0.593,791,32.6,15.1,12.3,22.3,40.7,658.164,11.37466,658.164,11.37466,MR-A,45817,1469704-61-7,1469704-61-7,Photoredox catalyst,visible light mediated free radical reactions
2376,,,,GMT-NC,200,-1,0,1,1,,,0.5,Methanol,20,0.501010469,0.321072381,21,CF,0,CC1=CC(C2=CC=C(C)C=C2[Ir+3]345([N](C=C6)=C(C7=[N]5C=CC(C(C)(C)C)=C7)C=C6C(C)(C)C)[N](C=C8)=C(C9=CC=C(C)C=C94)C=C8C)=[N]3C=C1.F[P-](F)(F)(F)(F)F,CC1=CC(C2=CC=C(C)C=C2[Ir+3]345([N](C=C6)=C(C7=[N]5C=CC(C(C)(C)C)=C7)C=C6C(C)(C)C)[N](C=C8)=C(C9=CC=C(C)C=C94)C=C8C)=[N]3C=C1.F[P-](F)(F)(F)(F)F,metal_catalyst,CO,32.042,-0.77,0.593,791,32.6,15.1,12.3,22.3,40.7,970.075,13.19858,970.075,13.19858,MR-A,45817,1607469-49-7,1607469-49-7,Photoredox catalyst,visible light mediated free radical reactions
2377,,,,GMT-NC,200,-1,0,1,1,,,0.5,Methanol,20,0.501010469,0.208066929,21,CF,0,CC(c1cc(C(C)(C)C)c(O[Co]23Oc4c(C=[N]2[C@@H]5CCCC[C@H]5[N]3=C6)cc(C(C)(C)C)cc4C(C)(C)C)c6c1)(C)C,CC(c1cc(C(C)(C)C)c(O[Co]23Oc4c(C=[N]2[C@@H]5CCCC[C@H]5[N]3=C6)cc(C(C)(C)C)cc4C(C)(C)C)c6c1)(C)C,metal_catalyst,CO,32.042,-0.77,0.593,791,32.6,15.1,12.3,22.3,40.7,603.757,9.4095,603.757,9.4095,MR-A,45817,176763-62-5,176763-62-5,Salen complex,"asymmetric catalysis, oxidation, polymerization"
2378,,,,SS150101,300,-1,0,1,1,,,0.5,Methanol,20,2.44680678,0.145115502,21,CF,0,[H]O(c1c(/C=N/CC/N=C/c2ccccc23)cccc1)[Ni]O3[H],[H]O(c1c(/C=N/CC/N=C/c2ccccc23)cccc1)[Ni]O3[H],metal_catalyst,CO,32.042,-0.77,0.593,791,32.6,15.1,12.3,22.3,40.7,327.009,2.6333,327.009,2.6333,MR-A,45817,14167-20-5,14167-20-5,Salen complex,"asymmetric catalysis, oxidation, polymerization"
2379,,,,SS150101,300,-1,0,1,1,,,0.5,Methanol,20,2.44680678,0.463571131,21,CF,0,FC1=CC(F)=CC2=C1C3=CC=CC=[N]3[Ir]245([N]6=C(C(O5)=O)C=CC=C6)[N]7=CC=CC=C7C8=C4C=C(F)C=C8F,FC1=CC(F)=CC2=C1C3=CC=CC=[N]3[Ir]245([N]6=C(C(O5)=O)C=CC=C6)[N]7=CC=CC=C7C8=C4C=C(F)C=C8F,metal_catalyst,CO,32.042,-0.77,0.593,791,32.6,15.1,12.3,22.3,40.7,694.664,5.103,694.664,5.103,MR-A,45817,376367-93-0,376367-93-0,"Photocatalyst, Transition metal complex","C-H activation, dehydrogenation, hydrogen atom transfer reactions"
2380,,,,SS150101,300,-1,0,1,1,,,0.5,Methanol,20,2.44680678,0.061601521,21,CF,0,Fc1c(F)c(F)c(C(N=c(c2c(F)c(F)c(F)c(F)c23)n4c3=NC5=[N](C(c6c5c(F)c(F)c(F)c6F)=N7)[Cu]894)=[N]9C%10=Nc%11n8c7c%12c(F)c(F)c(F)c(F)c%11%12)c%10c1F,Fc1c(F)c(F)c(C(N=c(c2c(F)c(F)c(F)c(F)c23)n4c3=NC5=[N](C(c6c5c(F)c(F)c(F)c6F)=N7)[Cu]894)=[N]9C%10=Nc%11n8c7c%12c(F)c(F)c(F)c(F)c%11%12)c%10c1F,metal_catalyst,CO,32.042,-0.77,0.593,791,32.6,15.1,12.3,22.3,40.7,863.922,7.0739,863.922,7.0739,MR-A,45817,14916-87-1,14916-87-1,Transition metal complex,"photonic devices, optical devices"
2381,,,,SS150101,300,-1,0,1,1,,,0.5,Methanol,20,2.44680678,0.245687901,21,CF,0,N#Cc1c(n2c3ccccc3c4ccccc24)c(C#N)c(n5c6ccccc6c7ccccc57)c(Cl)c1n8c9ccccc9c%10ccccc8%10,N#Cc1c(n2c3ccccc3c4ccccc24)c(C#N)c(n5c6ccccc6c7ccccc57)c(Cl)c1n8c9ccccc9c%10ccccc8%10,organocatalyst,CO,32.042,-0.77,0.593,791,32.6,15.1,12.3,22.3,40.7,658.164,11.37466,658.164,11.37466,MR-A,45817,1469704-61-7,1469704-61-7,Photoredox catalyst,visible light mediated free radical reactions
2382,,,,SS150101,300,-1,0,1,1,,,0.5,Methanol,20,2.44680678,0.23490471,21,CF,0,CC1=CC(C2=CC=C(C)C=C2[Ir+3]345([N](C=C6)=C(C7=[N]5C=CC(C(C)(C)C)=C7)C=C6C(C)(C)C)[N](C=C8)=C(C9=CC=C(C)C=C94)C=C8C)=[N]3C=C1.F[P-](F)(F)(F)(F)F,CC1=CC(C2=CC=C(C)C=C2[Ir+3]345([N](C=C6)=C(C7=[N]5C=CC(C(C)(C)C)=C7)C=C6C(C)(C)C)[N](C=C8)=C(C9=CC=C(C)C=C94)C=C8C)=[N]3C=C1.F[P-](F)(F)(F)(F)F,metal_catalyst,CO,32.042,-0.77,0.593,791,32.6,15.1,12.3,22.3,40.7,970.075,13.19858,970.075,13.19858,MR-A,45817,1607469-49-7,1607469-49-7,Photoredox catalyst,visible light mediated free radical reactions
2383,,,,SS150101,300,-1,0,1,1,,,0.5,Methanol,20,2.44680678,0.233426168,21,CF,0,CC(c1cc(C(C)(C)C)c(O[Co]23Oc4c(C=[N]2[C@@H]5CCCC[C@H]5[N]3=C6)cc(C(C)(C)C)cc4C(C)(C)C)c6c1)(C)C,CC(c1cc(C(C)(C)C)c(O[Co]23Oc4c(C=[N]2[C@@H]5CCCC[C@H]5[N]3=C6)cc(C(C)(C)C)cc4C(C)(C)C)c6c1)(C)C,metal_catalyst,CO,32.042,-0.77,0.593,791,32.6,15.1,12.3,22.3,40.7,603.757,9.4095,603.757,9.4095,MR-A,45817,176763-62-5,176763-62-5,Salen complex,"asymmetric catalysis, oxidation, polymerization"
2384,,,,SS336,500,82,0,0,1,,,0.5,Methanol,20,0.252644701,0.535111288,21,CF,0,[H]O(c1c(/C=N/CC/N=C/c2ccccc23)cccc1)[Ni]O3[H],[H]O(c1c(/C=N/CC/N=C/c2ccccc23)cccc1)[Ni]O3[H],metal_catalyst,CO,32.042,-0.77,0.593,791,32.6,15.1,12.3,22.3,40.7,327.009,2.6333,327.009,2.6333,MR-A,45817,14167-20-5,14167-20-5,Salen complex,"asymmetric catalysis, oxidation, polymerization"
2385,,,,SS336,500,82,0,0,1,,,0.5,Methanol,20,0.252644701,0.607927917,21,CF,0,FC1=CC(F)=CC2=C1C3=CC=CC=[N]3[Ir]245([N]6=C(C(O5)=O)C=CC=C6)[N]7=CC=CC=C7C8=C4C=C(F)C=C8F,FC1=CC(F)=CC2=C1C3=CC=CC=[N]3[Ir]245([N]6=C(C(O5)=O)C=CC=C6)[N]7=CC=CC=C7C8=C4C=C(F)C=C8F,metal_catalyst,CO,32.042,-0.77,0.593,791,32.6,15.1,12.3,22.3,40.7,694.664,5.103,694.664,5.103,MR-A,45817,376367-93-0,376367-93-0,"Photocatalyst, Transition metal complex","C-H activation, dehydrogenation, hydrogen atom transfer reactions"
2386,,,,SS336,500,82,0,0,1,,,0.5,Methanol,20,0.252644701,-0.031739632,21,CF,0,Fc1c(F)c(F)c(C(N=c(c2c(F)c(F)c(F)c(F)c23)n4c3=NC5=[N](C(c6c5c(F)c(F)c(F)c6F)=N7)[Cu]894)=[N]9C%10=Nc%11n8c7c%12c(F)c(F)c(F)c(F)c%11%12)c%10c1F,Fc1c(F)c(F)c(C(N=c(c2c(F)c(F)c(F)c(F)c23)n4c3=NC5=[N](C(c6c5c(F)c(F)c(F)c6F)=N7)[Cu]894)=[N]9C%10=Nc%11n8c7c%12c(F)c(F)c(F)c(F)c%11%12)c%10c1F,metal_catalyst,CO,32.042,-0.77,0.593,791,32.6,15.1,12.3,22.3,40.7,863.922,7.0739,863.922,7.0739,MR-A,45817,14916-87-1,14916-87-1,Transition metal complex,"photonic devices, optical devices"
2387,,,,SS336,500,82,0,0,1,,,0.5,Methanol,20,0.252644701,0.608639543,21,CF,0,N#Cc1c(n2c3ccccc3c4ccccc24)c(C#N)c(n5c6ccccc6c7ccccc57)c(Cl)c1n8c9ccccc9c%10ccccc8%10,N#Cc1c(n2c3ccccc3c4ccccc24)c(C#N)c(n5c6ccccc6c7ccccc57)c(Cl)c1n8c9ccccc9c%10ccccc8%10,organocatalyst,CO,32.042,-0.77,0.593,791,32.6,15.1,12.3,22.3,40.7,658.164,11.37466,658.164,11.37466,MR-A,45817,1469704-61-7,1469704-61-7,Photoredox catalyst,visible light mediated free radical reactions
2388,,,,SS336,500,82,0,0,1,,,0.5,Methanol,20,0.252644701,0.637426797,21,CF,0,CC1=CC(C2=CC=C(C)C=C2[Ir+3]345([N](C=C6)=C(C7=[N]5C=CC(C(C)(C)C)=C7)C=C6C(C)(C)C)[N](C=C8)=C(C9=CC=C(C)C=C94)C=C8C)=[N]3C=C1.F[P-](F)(F)(F)(F)F,CC1=CC(C2=CC=C(C)C=C2[Ir+3]345([N](C=C6)=C(C7=[N]5C=CC(C(C)(C)C)=C7)C=C6C(C)(C)C)[N](C=C8)=C(C9=CC=C(C)C=C94)C=C8C)=[N]3C=C1.F[P-](F)(F)(F)(F)F,metal_catalyst,CO,32.042,-0.77,0.593,791,32.6,15.1,12.3,22.3,40.7,970.075,13.19858,970.075,13.19858,MR-A,45817,1607469-49-7,1607469-49-7,Photoredox catalyst,visible light mediated free radical reactions
2389,,,,SS336,500,82,0,0,1,,,0.5,Methanol,20,0.252644701,0.524040226,21,CF,0,CC(c1cc(C(C)(C)C)c(O[Co]23Oc4c(C=[N]2[C@@H]5CCCC[C@H]5[N]3=C6)cc(C(C)(C)C)cc4C(C)(C)C)c6c1)(C)C,CC(c1cc(C(C)(C)C)c(O[Co]23Oc4c(C=[N]2[C@@H]5CCCC[C@H]5[N]3=C6)cc(C(C)(C)C)cc4C(C)(C)C)c6c1)(C)C,metal_catalyst,CO,32.042,-0.77,0.593,791,32.6,15.1,12.3,22.3,40.7,603.757,9.4095,603.757,9.4095,MR-A,45817,176763-62-5,176763-62-5,Salen complex,"asymmetric catalysis, oxidation, polymerization"
2390,,,,TS40,250,-1,0,1,1,,,0.5,Methanol,20,1.735739299,0.5006141,21,CF,1,[H]O(c1c(/C=N/CC/N=C/c2ccccc23)cccc1)[Ni]O3[H],[H]O(c1c(/C=N/CC/N=C/c2ccccc23)cccc1)[Ni]O3[H],metal_catalyst,CO,32.042,-0.77,0.593,791,32.6,15.1,12.3,22.3,40.7,327.009,2.6333,327.009,2.6333,MR-A,45817,14167-20-5,14167-20-5,Salen complex,"asymmetric catalysis, oxidation, polymerization"
