Repository: aronbeke/intelli-membrane

# intelli-membrane
Repository for explainable transfer learning in membrane science.

This codebase is to complement the manuscript "Energy-efficient membrane-assisted catalytic systems enabled by explainable transfer learning". The manuscript is currently under peer review.

## Example prediction
An example prediction script can be run with the python model_predict.py command from the command line, which performs rejection prediction for the inputs in example/prediction_input.csv, producing an example/prediction_output.csv file with the predicted rejection values.

The OSN Catalyst Dataset is available in the osncat.csv file.

File: data/osncat.csv (part 27 of 31)
ccc5)c(O[P]7(Oc8c(c9c(O7)cccc9)cccc8)[Rh+]4%10O[C-](C=C(C)O%10)C)c(C(C)(C)C)c1,ligand,Cc1ccccc1,92.141,2.73,0.59,867,2.38,18,1.4,2,106.8,786.798,14.8568,988.813,14.85539,,,,,Phosphine ligand,hydroformylation
5,10.1002/cctc.201601018,2016,ChemCatChem,GMT-oNF-2,300,87,-8,0,0,Xantphos,Rh(Xantphos)acac,0.2,Toluene,30,2,0.95,25,CF,0,CC1(C)c2cccc(P(c3ccccc3)c4ccccc4)c2Oc5c(P(c6ccccc6)c7ccccc7)cccc15,CC(c1c2c([P]3(c4ccccc4)c5ccccc5)ccc1)(c6c(O2)c([P]([Rh+]73O[C-](C=C(C)O7)C)(c8ccccc8)c9ccccc9)ccc6)C,ligand,Cc1ccccc1,92.141,2.73,0.59,867,2.38,18,1.4,2,106.8,578.632,7.6346,780.647,9.03599,,,,,Phosphine ligand,cross coupling
6,10.1002/cctc.201601018,2016,ChemCatChem,GMT-oNF-2,300,87,-8,0,0,Triphenylphosphine,Rh(TPP),0.2,Toluene,30,2,0.66,25,CF,0,c1(P(c2ccccc2)c3ccccc3)ccccc1,CC1=C[C-](C)O[Rh+]([P](c2ccccc2)(c3ccccc3)c4ccccc4)([P](c5ccccc5)(c6ccccc6)c7ccccc7)O1,ligand,Cc1ccccc1,92.141,2.73,0.59,867,2.38,18,1.4,2,106.8,262.292,3.4448,726.599,8.29099,,,,,Phosphine ligand,cross coupling
7,10.1002/ceat.201900110,2019,Chemical Engineering and Technology,DM300,300,59,-37.5,0,0,Magnesium Triflate,Magnesium Triflate,0.5,Ethanol,30,0.09435,0.9802,50,CF,0,[Mg++].[O-]S(=O)(=O)C(F)(F)F.[O-]S(=O)(=O)C(F)(F)F,[Mg++].[O-]S(=O)(=O)C(F)(F)F.[O-]S(=O)(=O)C(F)(F)F,metal_catalyst,C(C)O,46.069,-0.31,1.2,789,24.6,15.8,8.8,19.4,58.5,322.443,-0.278,322.443,-0.278,,,,,"Inorganic salt, Lewis acid","ring opening, enantioselective carbonyl-ene reaction, enantioselective Diels-Alder, enantioselective Strecker-type"
2391,,,,TS40,250,-1,0,1,1,,,0.5,Methanol,20,1.735739299,0.509951884,21,CF,1,FC1=CC(F)=CC2=C1C3=CC=CC=[N]3[Ir]245([N]6=C(C(O5)=O)C=CC=C6)[N]7=CC=CC=C7C8=C4C=C(F)C=C8F,FC1=CC(F)=CC2=C1C3=CC=CC=[N]3[Ir]245([N]6=C(C(O5)=O)C=CC=C6)[N]7=CC=CC=C7C8=C4C=C(F)C=C8F,metal_catalyst,CO,32.042,-0.77,0.593,791,32.6,15.1,12.3,22.3,40.7,694.664,5.103,694.664,5.103,MR-A,45817,376367-93-0,376367-93-0,"Photocatalyst, Transition metal complex","C-H activation, dehydrogenation, hydrogen atom transfer reactions"
2392,,,,TS40,250,-1,0,1,1,,,0.5,Methanol,20,1.735739299,0.226652312,21,CF,1,Fc1c(F)c(F)c(C(N=c(c2c(F)c(F)c(F)c(F)c23)n4c3=NC5=[N](C(c6c5c(F)c(F)c(F)c6F)=N7)[Cu]894)=[N]9C%10=Nc%11n8c7c%12c(F)c(F)c(F)c(F)c%11%12)c%10c1F,Fc1c(F)c(F)c(C(N=c(c2c(F)c(F)c(F)c(F)c23)n4c3=NC5=[N](C(c6c5c(F)c(F)c(F)c6F)=N7)[Cu]894)=[N]9C%10=Nc%11n8c7c%12c(F)c(F)c(F)c(F)c%11%12)c%10c1F,metal_catalyst,CO,32.042,-0.77,0.593,791,32.6,15.1,12.3,22.3,40.7,863.922,7.0739,863.922,7.0739,MR-A,45817,14916-87-1,14916-87-1,Transition metal complex,"photonic devices, optical devices"
2393,,,,TS40,250,-1,0,1,1,,,0.5,Methanol,20,1.735739299,0.429443983,21,CF,1,N#Cc1c(n2c3ccccc3c4ccccc24)c(C#N)c(n5c6ccccc6c7ccccc57)c(Cl)c1n8c9ccccc9c%10ccccc8%10,N#Cc1c(n2c3ccccc3c4ccccc24)c(C#N)c(n5c6ccccc6c7ccccc57)c(Cl)c1n8c9ccccc9c%10ccccc8%10,organocatalyst,CO,32.042,-0.77,0.593,791,32.6,15.1,12.3,22.3,40.7,658.164,11.37466,658.164,11.37466,MR-A,45817,1469704-61-7,1469704-61-7,Photoredox catalyst,visible light mediated free radical reactions
2394,,,,TS40,250,-1,0,1,1,,,0.5,Methanol,20,1.735739299,0.399022166,21,CF,1,CC1=CC(C2=CC=C(C)C=C2[Ir+3]345([N](C=C6)=C(C7=[N]5C=CC(C(C)(C)C)=C7)C=C6C(C)(C)C)[N](C=C8)=C(C9=CC=C(C)C=C94)C=C8C)=[N]3C=C1.F[P-](F)(F)(F)(F)F,CC1=CC(C2=CC=C(C)C=C2[Ir+3]345([N](C=C6)=C(C7=[N]5C=CC(C(C)(C)C)=C7)C=C6C(C)(C)C)[N](C=C8)=C(C9=CC=C(C)C=C94)C=C8C)=[N]3C=C1.F[P-](F)(F)(F)(F)F,metal_catalyst,CO,32.042,-0.77,0.593,791,32.6,15.1,12.3,22.3,40.7,970.075,13.19858,970.075,13.19858,MR-A,45817,1607469-49-7,1607469-49-7,Photoredox catalyst,visible light mediated free radical reactions
2395,,,,TS40,250,-1,0,1,1,,,0.5,Methanol,20,1.735739299,0.384098346,21,CF,1,CC(c1cc(C(C)(C)C)c(O[Co]23Oc4c(C=[N]2[C@@H]5CCCC[C@H]5[N]3=C6)cc(C(C)(C)C)cc4C(C)(C)C)c6c1)(C)C,CC(c1cc(C(C)(C)C)c(O[Co]23Oc4c(C=[N]2[C@@H]5CCCC[C@H]5[N]3=C6)cc(C(C)(C)C)cc4C(C)(C)C)c6c1)(C)C,metal_catalyst,CO,32.042,-0.77,0.593,791,32.6,15.1,12.3,22.3,40.7,603.757,9.4095,603.757,9.4095,MR-A,45817,176763-62-5,176763-62-5,Salen complex,"asymmetric catalysis, oxidation, polymerization"
2396,,,,DM150,150,59,0,0,1,,,0.5,Methanol,30,0.082560213,0.989279161,21,CF,0,[H]O(c1c(/C=N/CC/N=C/c2ccccc23)cccc1)[Ni]O3[H],[H]O(c1c(/C=N/CC/N=C/c2ccccc23)cccc1)[Ni]O3[H],metal_catalyst,CO,32.042,-0.77,0.593,791,32.6,15.1,12.3,22.3,40.7,327.009,2.6333,327.009,2.6333,MR-A,45817,14167-20-5,14167-20-5,Salen complex,"asymmetric catalysis, oxidation, polymerization"
2397,,,,DM150,150,59,0,0,1,,,0.5,Methanol,30,0.082560213,0.993287381,21,CF,0,FC1=CC(F)=CC2=C1C3=CC=CC=[N]3[Ir]245([N]6=C(C(O5)=O)C=CC=C6)[N]7=CC=CC=C7C8=C4C=C(F)C=C8F,FC1=CC(F)=CC2=C1C3=CC=CC=[N]3[Ir]245([N]6=C(C(O5)=O)C=CC=C6)[N]7=CC=CC=C7C8=C4C=C(F)C=C8F,metal_catalyst,CO,32.042,-0.77,0.593,791,32.6,15.1,12.3,22.3,40.7,694.664,5.103,694.664,5.103,MR-A,45817,376367-93-0,376367-93-0,"Photocatalyst, Transition metal complex","C-H activation, dehydrogenation, hydrogen atom transfer reactions"
2398,,,,DM150,150,59,0,0,1,,,0.5,Methanol,30,0.082560213,0.832316393,21,CF,0,Fc1c(F)c(F)c(C(N=c(c2c(F)c(F)c(F)c(F)c23)n4c3=NC5=[N](C(c6c5c(F)c(F)c(F)c6F)=N7)[Cu]894)=[N]9C%10=Nc%11n8c7c%12c(F)c(F)c(F)c(F)c%11%12)c%10c1F,Fc1c(F)c(F)c(C(N=c(c2c(F)c(F)c(F)c(F)c23)n4c3=NC5=[N](C(c6c5c(F)c(F)c(F)c6F)=N7)[Cu]894)=[N]9C%10=Nc%11n8c7c%12c(F)c(F)c(F)c(F)c%11%12)c%10c1F,metal_catalyst,CO,32.042,-0.77,0.593,791,32.6,15.1,12.3,22.3,40.7,863.922,7.0739,863.922,7.0739,MR-A,45817,14916-87-1,14916-87-1,Transition metal complex,"photonic devices, optical devices"
2399,,,,DM150,150,59,0,0,1,,,0.5,Methanol,30,0.082560213,0.99028161,21,CF,0,N#Cc1c(n2c3ccccc3c4ccccc24)c(C#N)c(n5c6ccccc6c7ccccc57)c(Cl)c1n8c9ccccc9c%10ccccc8%10,N#Cc1c(n2c3ccccc3c4ccccc24)c(C#N)c(n5c6ccccc6c7ccccc57)c(Cl)c1n8c9ccccc9c%10ccccc8%10,organocatalyst,CO,32.042,-0.77,0.593,791,32.6,15.1,12.3,22.3,40.7,658.164,11.37466,658.164,11.37466,MR-A,45817,1469704-61-7,1469704-61-7,Photoredox catalyst,visible light mediated free radical reactions
2400,,,,DM150,150,59,0,0,1,,,0.5,Methanol,30,0.082560213,0.992358405,21,CF,0,CC1=CC(C2=CC=C(C)C=C2[Ir+3]345([N](C=C6)=C(C7=[N]5C=CC(C(C)(C)C)=C7)C=C6C(C)(C)C)[N](C=C8)=C(C9=CC=C(C)C=C94)C=C8C)=[N]3C=C1.F[P-](F)(F)(F)(F)F,CC1=CC(C2=CC=C(C)C=C2[Ir+3]345([N](C=C6)=C(C7=[N]5C=CC(C(C)(C)C)=C7)C=C6C(C)(C)C)[N](C=C8)=C(C9=CC=C(C)C=C94)C=C8C)=[N]3C=C1.F[P-](F)(F)(F)(F)F,metal_catalyst,CO,32.042,-0.77,0.593,791,32.6,15.1,12.3,22.3,40.7,970.075,13.19858,970.075,13.19858,MR-A,45817,1607469-49-7,1607469-49-7,Photoredox catalyst,visible light mediated free radical reactions
2401,,,,DM150,150,59,0,0,1,,,0.5,Methanol,30,0.082560213,0.938532792,21,CF,0,CC(c1cc(C(C)(C)C)c(O[Co]23Oc4c(C=[N]2[C@@H]5CCCC[C@H]5[N]3=C6)cc(C(C)(C)C)cc4C(C)(C)C)c6c1)(C)C,CC(c1cc(C(C)(C)C)c(O[Co]23Oc4c(C=[N]2[C@@H]5CCCC[C@H]5[N]3=C6)cc(C(C)(C)C)cc4C(C)(C)C)c6c1)(C)C,metal_catalyst,CO,32.042,-0.77,0.593,791,32.6,15.1,12.3,22.3,40.7,603.757,9.4095,603.757,9.4095,MR-A,45817,176763-62-5,176763-62-5,Salen complex,"asymmetric catalysis, oxidation, polymerization"
2402,,,,DM300,300,59,-37.5,0,0,,,0.5,Methanol,30,0.388464033,0.979382123,21,CF,0,[H]O(c1c(/C=N/CC/N=C/c2ccccc23)cccc1)[Ni]O3[H],[H]O(c1c(/C=N/CC/N=C/c2ccccc23)cccc1)[Ni]O3[H],metal_catalyst,CO,32.042,-0.77,0.593,791,32.6,15.1,12.3,22.3,40.7,327.009,2.6333,327.009,2.6333,MR-A,45817,14167-20-5,14167-20-5,Salen complex,"asymmetric catalysis, oxidation, polymerization"
2403,,,,DM300,300,59,-37.5,0,0,,,0.5,Methanol,30,0.388464033,0.990100129,21,CF,0,FC1=CC(F)=CC2=C1C3=CC=CC=[N]3[Ir]245([N]6=C(C(O5)=O)C=CC=C6)[N]7=CC=CC=C7C8=C4C=C(F)C=C8F,FC1=CC(F)=CC2=C1C3=CC=CC=[N]3[Ir]245([N]6=C(C(O5)=O)C=CC=C6)[N]7=CC=CC=C7C8=C4C=C(F)C=C8F,metal_catalyst,CO,32.042,-0.77,0.593,791,32.6,15.1,12.3,22.3,40.7,694.664,5.103,694.664,5.103,MR-A,45817,376367-93-0,376367-93-0,"Photocatalyst, Transition metal complex","C-H activation, dehydrogenation, hydrogen atom transfer reactions"
2404,,,,DM300,300,59,-37.5,0,0,,,0.5,Methanol,30,0.388464033,0.688178895,21,CF,0,Fc1c(F)c(F)c(C(N=c(c2c(F)c(F)c(F)c(F)c23)n4c3=NC5=[N](C(c6c5c(F)c(F)c(F)c6F)=N7)[Cu]894)=[N]9C%10=Nc%11n8c7c%12c(F)c(F)c(F)c(F)c%11%12)c%10c1F,Fc1c(F)c(F)c(C(N=c(c2c(F)c(F)c(F)c(F)c23)n4c3=NC5=[N](C(c6c5c(F)c(F)c(F)c6F)=N7)[Cu]894)=[N]9C%10=Nc%11n8c7c%12c(F)c(F)c(F)c(F)c%11%12)c%10c1F,metal_catalyst,CO,32.042,-0.77,0.593,791,32.6,15.1,12.3,22.3,40.7,863.922,7.0739,863.922,7.0739,MR-A,45817,14916-87-1,14916-87-1,Transition metal complex,"photonic devices, optical devices"
2405,,,,DM300,300,59,-37.5,0,0,,,0.5,Methanol,30,0.388464033,0.99222776,21,CF,0,N#Cc1c(n2c3ccccc3c4ccccc24)c(C#N)c(n5c6ccccc6c7ccccc57)c(Cl)c1n8c9ccccc9c%10ccccc8%10,N#Cc1c(n2c3ccccc3c4ccccc24)c(C#N)c(n5c6ccccc6c7ccccc57)c(Cl)c1n8c9ccccc9c%10ccccc8%10,organocatalyst,CO,32.042,-0.77,0.593,791,32.6,15.1,12.3,22.3,40.7,658.164,11.37466,658.164,11.37466,MR-A,45817,1469704-61-7,1469704-61-7,Photoredox catalyst,visible light mediated free radical reactions
2406,,,,DM300,300,59,-37.5,0,0,,,0.5,Methanol,30,0.388464033,0.985501572,21,CF,0,CC1=CC(C2=CC=C(C)C=C2[Ir+3]345([N](C=C6)=C(C7=[N]5C=CC(C(C)(C)C)=C7)C=C6C(C)(C)C)[N](C=C8)=C(C9=CC=C(C)C=C94)C=C8C)=[N]3C=C1.F[P-](F)(F)(F)(F)F,CC1=CC(C2=CC=C(C)C=C2[Ir+3]345([N](C=C6)=C(C7=[N]5C=CC(C(C)(C)C)=C7)C=C6C(C)(C)C)[N](C=C8)=C(C9=CC=C(C)C=C94)C=C8C)=[N]3C=C1.F[P-](F)(F)(F)(F)F,metal_catalyst,CO,32.042,-0.77,0.593,791,32.6,15.1,12.3,22.3,40.7,970.075,13.19858,970.075,13.19858,MR-A,45817,1607469-49-7,1607469-49-7,Photoredox catalyst,visible light mediated free radical reactions
2407,,,,DM300,300,59,-37.5,0,0,,,0.5,Methanol,30,0.388464033,0.985095005,21,CF,0,CC(c1cc(C(C)(C)C)c(O[Co]23Oc4c(C=[N]2[C@@H]5CCCC[C@H]5[N]3=C6)cc(C(C)(C)C)cc4C(C)(C)C)c6c1)(C)C,CC(c1cc(C(C)(C)C)c(O[Co]23Oc4c(C=[N]2[C@@H]5CCCC[C@H]5[N]3=C6)cc(C(C)(C)C)cc4C(C)(C)C)c6c1)(C)C,metal_catalyst,CO,32.042,-0.77,0.593,791,32.6,15.1,12.3,22.3,40.7,603.757,9.4095,603.757,9.4095,MR-A,45817,176763-62-5,176763-62-5,Salen complex,"asymmetric catalysis, oxidation, polymerization"
2408,,,,GMT-oNF-2,300,87,-8,0,0,,,0.5,Methanol,30,0.083223803,0.754577177,21,CF,0,[H]O(c1c(/C=N/CC/N=C/c2ccccc23)cccc1)[Ni]O3[H],[H]O(c1c(/C=N/CC/N=C/c2ccccc23)cccc1)[Ni]O3[H],metal_catalyst,CO,32.042,-0.77,0.593,791,32.6,15.1,12.3,22.3,40.7,327.009,2.6333,327.009,2.6333,MR-A,45817,14167-20-5,14167-20-5,Salen complex,"asymmetric catalysis, oxidation, polymerization"
2409,,,,GMT-oNF-2,300,87,-8,0,0,,,0.5,Methanol,30,0.083223803,0.812104633,21,CF,0,FC1=CC(F)=CC2=C1C3=CC=CC=[N]3[Ir]245([N]6=C(C(O5)=O)C=CC=C6)[N]7=CC=CC=C7C8=C4C=C(F)C=C8F,FC1=CC(F)=CC2=C1C3=CC=CC=[N]3[Ir]245([N]6=C(C(O5)=O)C=CC=C6)[N]7=CC=CC=C7C8=C4C=C(F)C=C8F,metal_catalyst,CO,32.042,-0.77,0.593,791,32.6,15.1,12.3,22.3,40.7,694.664,5.103,694.664,5.103,MR-A,45817,376367-93-0,376367-93-0,"Photocatalyst, Transition metal complex","C-H activation, dehydrogenation, hydrogen atom transfer reactions"
2410,,,,GMT-oNF-2,300,87,-8,0,0,,,0.5,Methanol,30,0.083223803,-0.102521605,21,CF,0,Fc1c(F)c(F)c(C(N=c(c2c(F)c(F)c(F)c(F)c23)n4c3=NC5=[N](C(c6c5c(F)c(F)c(F)c6F)=N7)[Cu]894)=[N]9C%10=Nc%11n8c7c%12c(F)c(F)c(F)c(F)c%11%12)c%10c1F,Fc1c(F)c(F)c(C(N=c(c2c(F)c(F)c(F)c(F)c23)n4c3=NC5=[N](C(c6c5c(F)c(F)c(F)c6F)=N7)[Cu]894)=[N]9C%10=Nc%11n8c7c%12c(F)c(F)c(F)c(F)c%11%12)c%10c1F,metal_catalyst,CO,32.042,-0.77,0.593,791,32.6,15.1,12.3,22.3,40.7,863.922,7.0739,863.922,7.0739,MR-A,45817,14916-87-1,14916-87-1,Transition metal complex,"photonic devices, optical devices"
2411,,,,GMT-oNF-2,300,87,-8,0,0,,,0.5,Methanol,30,0.083223803,0.816178311,21,CF,0,N#Cc1c(n2c3ccccc3c4ccccc24)c(C#N)c(n5c6ccccc6c7ccccc57)c(Cl)c1n8c9ccccc9c%10ccccc8%10,N#Cc1c(n2c3ccccc3c4ccccc24)c(C#N)c(n5c6ccccc6c7ccccc57)c(Cl)c1n8c9ccccc9c%10ccccc8%10,organocatalyst,CO,32.042,-0.77,0.593,791,32.6,15.1,12.3,22.3,40.7,658.164,11.37466,658.164,11.37466,MR-A,45817,1469704-61-7,1469704-61-7,Photoredox catalyst,visible light mediated free radical reactions
2412,,,,GMT-oNF-2,300,87,-8,0,0,,,0.5,Methanol,30,0.083223803,0.866889187,21,CF,0,CC1=CC(C2=CC=C(C)C=C2[Ir+3]345([N](C=C6)=C(C7=[N]5C=CC(C(C)(C)C)=C7)C=C6C(C)(C)C)[N](C=C8)=C(C9=CC=C(C)C=C94)C=C8C)=[N]3C=C1.F[P-](F)(F)(F)(F)F,CC1=CC(C2=CC=C(C)C=C2[Ir+3]345([N](C=C6)=C(C7=[N]5C=CC(C(C)(C)C)=C7)C=C6C(C)(C)C)[N](C=C8)=C(C9=CC=C(C)C=C94)C=C8C)=[N]3C=C1.F[P-](F)(F)(F)(F)F,metal_catalyst,CO,32.042,-0.77,0.593,791,32.6,15.1,12.3,22.3,40.7,970.075,13.19858,970.075,13.19858,MR-A,45817,1607469-49-7,1607469-49-7,Photoredox catalyst,visible light mediated free radical reactions
2413,,,,GMT-oNF-2,300,87,-8,0,0,,,0.5,Methanol,30,0.083223803,0.801705044,21,CF,0,CC(c1cc(C(C)(C)C)c(O[Co]23Oc4c(C=[N]2[C@@H]5CCCC[C@H]5[N]3=C6)cc(C(C)(C)C)cc4C(C)(C)C)c6c1)(C)C,CC(c1cc(C(C)(C)C)c(O[Co]23Oc4c(C=[N]2[C@@H]5CCCC[C@H]5[N]3=C6)cc(C(C)(C)C)cc4C(C)(C)C)c6c1)(C)C,metal_catalyst,CO,32.042,-0.77,0.593,791,32.6,15.1,12.3,22.3,40.7,603.757,9.4095,603.757,9.4095,MR-A,45817,176763-62-5,176763-62-5,Salen complex,"asymmetric catalysis, oxidation, polymerization"
2414,,,,PMPerformance,300,-1,0,1,1,,,0.5,Methanol,30,1.224106423,0.005330699,21,CF,0,[H]O(c1c(/C=N/CC/N=C/c2ccccc23)cccc1)[Ni]O3[H],[H]O(c1c(/C=N/CC/N=C/c2ccccc23)cccc1)[Ni]O3[H],metal_catalyst,CO,32.042,-0.77,0.593,791,32.6,15.1,12.3,22.3,40.7,327.009,2.6333,327.009,2.6333,MR-A,45817,14167-20-5,14167-20-5,Salen complex,"asymmetric catalysis, oxidation, polymerization"
2415,,,,PMPerformance,300,-1,0,1,1,,,0.5,Methanol,30,1.224106423,0.110225657,21,CF,0,FC1=CC(F)=CC2=C1C3=CC=CC=[N]3[Ir]245([N]6=C(C(O5)=O)C=CC=C6)[N]7=CC=CC=C7C8=C4C=C(F)C=C8F,FC1=CC(F)=CC2=C1C3=CC=CC=[N]3[Ir]245([N]6=C(C(O5)=O)C=CC=C6)[N]7=CC=CC=C7C8=C4C=C(F)C=C8F,metal_catalyst,CO,32.042,-0.77,0.593,791,32.6,15.1,12.3,22.3,40.7,694.664,5.103,694.664,5.103,MR-A,45817,376367-93-0,376367-93-0,"Photocatalyst, Transition metal complex","C-H activation, dehydrogenation, hydrogen atom transfer reactions"
2416,,,,PMPerformance,300,-1,0,1,1,,,0.5,Methanol,30,1.224106423,-0.209676846,21,CF,0,Fc1c(F)c(F)c(C(N=c(c2c(F)c(F)c(F)c(F)c23)n4c3=NC5=[N](C(c6c5c(F)c(F)c(F)c6F)=N7)[Cu]894)=[N]9C%10=Nc%11n8c7c%12c(F)c(F)c(F)c(F)c%11%12)c%10c1F,Fc1c(F)c(F)c(C(N=c(c2c(F)c(F)c(F)c(F)c23)n4c3=NC5=[N](C(c6c5c(F)c(F)c(F)c6F)=N7)[Cu]894)=[N]9C%10=Nc%11n8c7c%12c(F)c(F)c(F)c(F)c%11%12)c%10c1F,metal_catalyst,CO,32.042,-0.77,0.593,791,32.6,15.1,12.3,22.3,40.7,863.922,7.0739,863.922,7.0739,MR-A,45817,14916-87-1,14916-87-1,Transition metal complex,"photonic devices, optical devices"
2417,,,,PMPerformance,300,-1,0,1,1,,,0.5,Methanol,30,1.224106423,0.154494545,21,CF,0,N#Cc1c(n2c3ccccc3c4ccccc24)c(C#N)c(n5c6ccccc6c7ccccc57)c(Cl)c1n8c9ccccc9c%10ccccc8%10,N#Cc1c(n2c3ccccc3c4ccccc24)c(C#N)c(n5c6ccccc6c7ccccc57)c(Cl)c1n8c9ccccc9c%10ccccc8%10,organocatalyst,CO,32.042,-0.77,0.593,791,32.6,15.1,12.3,22.3,40.7,658.164,11.37466,658.164,11.37466,MR-A,45817,1469704-61-7,1469704-61-7,Photoredox catalyst,visible light mediated free radical reactions
2418,,,,PMPerformance,300,-1,0,1,1,,,0.5,Methanol,30,1.224106423,0.432098879,21,CF,0,CC1=CC(C2=CC=C(C)C=C2[Ir+3]345([N](C=C6)=C(C7=[N]5C=CC(C(C)(C)C)=C7)C=C6C(C)(C)C)[N](C=C8)=C(C9=CC=C(C)C=C94)C=C8C)=[N]3C=C1.F[P-](F)(F)(F)(F)F,CC1=CC(C2=CC=C(C)C=C2[Ir+3]345([N](C=C6)=C(C7=[N]5C=CC(C(C)(C)C)=C7)C=C6C(C)(C)C)[N](C=C8)=C(C9=CC=C(C)C=C94)C=C8C)=[N]3C=C1.F[P-](F)(F)(F)(F)F,metal_catalyst,CO,32.042,-0.77,0.593,791,32.6,15.1,12.3,22.3,40.7,970.075,13.19858,970.075,13.19858,MR-A,45817,1607469-49-7,1607469-49-7,Photoredox catalyst,visible light mediated free radical reactions
2419,,,,PMPerformance,300,-1,0,1,1,,,0.5,Methanol,30,1.224106423,0.234015101,21,CF,0,CC(c1cc(C(C)(C)C)c(O[Co]23Oc4c(C=[N]2[C@@H]5CCCC[C@H]5[N]3=C6)cc(C(C)(C)C)cc4C(C)(C)C)c6c1)(C)C,CC(c1cc(C(C)(C)C)c(O[Co]23Oc4c(C=[N]2[C@@H]5CCCC[C@H]5[N]3=C6)cc(C(C)(C)C)cc4C(C)(C)C)c6c1)(C)C,metal_catalyst,CO,32.042,-0.77,0.593,791,32.6,15.1,12.3,22.3,40.7,603.757,9.4095,603.757,9.4095,MR-A,45817,176763-62-5,176763-62-5,Salen complex,"asymmetric catalysis, oxidation, polymerization"
2420,,,,GMT-NC,200,-1,0,1,1,,,0.5,Methanol,30,0.501010469,0.206270424,21,CF,0,[H]O(c1c(/C=N/CC/N=C/c2ccccc23)cccc1)[Ni]O3[H],[H]O(c1c(/C=N/CC/N=C/c2ccccc23)cccc1)[Ni]O3[H],metal_catalyst,CO,32.042,-0.77,0.593,791,32.6,15.1,12.3,22.3,40.7,327.009,2.6333,327.009,2.6333,MR-A,45817,14167-20-5,14167-20-5,Salen complex,"asymmetric catalysis, oxidation, polymerization"
2421,,,,GMT-NC,200,-1,0,1,1,,,0.5,Methanol,30,0.501010469,0.234631232,21,CF,0,FC1=CC(F)=CC2=C1C3=CC=CC=[N]3[Ir]245([N]6=C(C(O5)=O)C=CC=C6)[N]7=CC=CC=C7C8=C4C=C(F)C=C8F,FC1=CC(F)=CC2=C1C3=CC=CC=[N]3[Ir]245([N]6=C(C(O5)=O)C=CC=C6)[N]7=CC=CC=C7C8=C4C=C(F)C=C8F,metal_catalyst,CO,32.042,-0.77,0.593,791,32.6,15.1,12.3,22.3,40.7,694.664,5.103,694.664,5.103,MR-A,45817,376367-93-0,376367-93-0,"Photocatalyst, Transition metal complex","C-H activation, dehydrogenation, hydrogen atom transfer reactions"
2422,,,,GMT-NC,200,-1,0,1,1,,,0.5,Methanol,30,0.501010469,0.193950106,21,CF,0,Fc1c(F)c(F)c(C(N=c(c2c(F)c(F)c(F)c(F)c23)n4c3=NC5=[N](C(c6c5c(F)c(F)c(F)c6F)=N7)[Cu]894)=[N]9C%10=Nc%11n8c7c%12c(F)c(F)c(F)c(F)c%11%12)c%10c1F,Fc1c(F)c(F)c(C(N=c(c2c(F)c(F)c(F)c(F)c23)n4c3=NC5=[N](C(c6c5c(F)c(F)c(F)c6F)=N7)[Cu]894)=[N]9C%10=Nc%11n8c7c%12c(F)c(F)c(F)c(F)c%11%12)c%10c1F,metal_catalyst,CO,32.042,-0.77,0.593,791,32.6,15.1,12.3,22.3,40.7,863.922,7.0739,863.922,7.0739,MR-A,45817,14916-87-1,14916-87-1,Transition metal complex,"photonic devices, optical devices"
2423,,,,GMT-NC,200,-1,0,1,1,,,0.5,Methanol,30,0.501010469,0.22509488,21,CF,0,N#Cc1c(n2c3ccccc3c4ccccc24)c(C#N)c(n5c6ccccc6c7ccccc57)c(Cl)c1n8c9ccccc9c%10ccccc8%10,N#Cc1c(n2c3ccccc3c4ccccc24)c(C#N)c(n5c6ccccc6c7ccccc57)c(Cl)c1n8c9ccccc9c%10ccccc8%10,organocatalyst,CO,32.042,-0.77,0.593,791,32.6,15.1,12.3,22.3,40.7,658.164,11.37466,658.164,11.37466,MR-A,45817,1469704-61-7,1469704-61-7,Photoredox catalyst,visible light mediated free radical reactions
2424,,,,GMT-NC,200,-1,0,1,1,,,0.5,Methanol,30,0.501010469,0.28363475,21,CF,0,CC1=CC(C2=CC=C(C)C=C2[Ir+3]345([N](C=C6)=C(C7=[N]5C=CC(C(C)(C)C)=C7)C=C6C(C)(C)C)[N](C=C8)=C(C9=CC=C(C)C=C94)C=C8C)=[N]3C=C1.F[P-](F)(F)(F)(F)F,CC1=CC(C2=CC=C(C)C=C2[Ir+3]345([N](C=C6)=C(C7=[N]5C=CC(C(C)(C)C)=C7)C=C6C(C)(C)C)[N](C=C8)=C(C9=CC=C(C)C=C94)C=C8C)=[N]3C=C1.F[P-](F)(F)(F)(F)F,metal_catalyst,CO,32.042,-0.77,0.593,791,32.6,15.1,12.3,22.3,40.7,970.075,13.19858,970.075,13.19858,MR-A,45817,1607469-49-7,1607469-49-7,Photoredox catalyst,visible light mediated free radical reactions
2425,,,,GMT-NC,200,-1,0,1,1,,,0.5,Methanol,30,0.501010469,0.171383426,21,CF,0,CC(c1cc(C(C)(C)C)c(O[Co]23Oc4c(C=[N]2[C@@H]5CCCC[C@H]5[N]3=C6)cc(C(C)(C)C)cc4C(C)(C)C)c6c1)(C)C,CC(c1cc(C(C)(C)C)c(O[Co]23Oc4c(C=[N]2[C@@H]5CCCC[C@H]5[N]3=C6)cc(C(C)(C)C)cc4C(C)(C)C)c6c1)(C)C,metal_catalyst,CO,32.042,-0.77,0.593,791,32.6,15.1,12.3,22.3,40.7,603.757,9.4095,603.757,9.4095,MR-A,45817,176763-62-5,176763-62-5,Salen complex,"asymmetric catalysis, oxidation, polymerization"
2426,,,,SS150101,300,-1,0,1,1,,,0.5,Methanol,30,2.44680678,0.160610439,21,CF,0,[H]O(c1c(/C=N/CC/N=C/c2ccccc23)cccc1)[Ni]O3[H],[H]O(c1c(/C=N/CC/N=C/c2ccccc23)cccc1)[Ni]O3[H],metal_catalyst,CO,32.042,-0.77,0.593,791,32.6,15.1,12.3,22.3,40.7,327.009,2.6333,327.009,2.6333,MR-A,45817,14167-20-5,14167-20-5,Salen complex,"asymmetric catalysis, oxidation, polymerization"
2427,,,,SS150101,300,-1,0,1,1,,,0.5,Methanol,30,2.44680678,0.461939576,21,CF,0,FC1=CC(F)=CC2=C1C3=CC=CC=[N]3[Ir]245([N]6=C(C(O5)=O)C=CC=C6)[N]7=CC=CC=C7C8=C4C=C(F)C=C8F,FC1=CC(F)=CC2=C1C3=CC=CC=[N]3[Ir]245([N]6=C(C(O5)=O)C=CC=C6)[N]7=CC=CC=C7C8=C4C=C(F)C=C8F,metal_catalyst,CO,32.042,-0.77,0.593,791,32.6,15.1,12.3,22.3,40.7,694.664,5.103,694.664,5.103,MR-A,45817,376367-93-0,376367-93-0,"Photocatalyst, Transition metal complex","C-H activation, dehydrogenation, hydrogen atom transfer reactions"
2428,,,,SS150101,300,-1,0,1,1,,,0.5,Methanol,30,2.44680678,0.034538393,21,CF,0,Fc1c(F)c(F)c(C(N=c(c2c(F)c(F)c(F)c(F)c23)n4c3=NC5=[N](C(c6c5c(F)c(F)c(F)c6F)=N7)[Cu]894)=[N]9C%10=Nc%11n8c7c%12c(F)c(F)c(F)c(F)c%11%12)c%10c1F,Fc1c(F)c(F)c(C(N=c(c2c(F)c(F)c(F)c(F)c23)n4c3=NC5=[N](C(c6c5c(F)c(F)c(F)c6F)=N7)[Cu]894)=[N]9C%10=Nc%11n8c7c%12c(F)c(F)c(F)c(F)c%11%12)c%10c1F,metal_catalyst,CO,32.042,-0.77,0.593,791,32.6,15.1,12.3,22.3,40.7,863.922,7.0739,863.922,7.0739,MR-A,45817,14916-87-1,14916-87-1,Transition metal complex,"photonic devices, optical devices"
2429,,,,SS150101,300,-1,0,1,1,,,0.5,Methanol,30,2.44680678,0.289926545,21,CF,0,N#Cc1c(n2c3ccccc3c4ccccc24)c(C#N)c(n5c6ccccc6c7ccccc57)c(Cl)c1n8c9ccccc9c%10ccccc8%10,N#Cc1c(n2c3ccccc3c4ccccc24)c(C#N)c(n5c6ccccc6c7ccccc57)c(Cl)c1n8c9ccccc9c%10ccccc8%10,organocatalyst,CO,32.042,-0.77,0.593,791,32.6,15.1,12.3,22.3,40.7,658.164,11.37466,658.164,11.37466,MR-A,45817,1469704-61-7,1469704-61-7,Photoredox catalyst,visible light mediated free radical reactions
2430,,,,SS150101,300,-1,0,1,1,,,0.5,Methanol,30,2.44680678,0.240169239,21,CF,0,CC1=CC(C2=CC=C(C)C=C2[Ir+3]345([N](C=C6)=C(C7=[N]5C=CC(C(C)(C)C)=C7)C=C6C(C)(C)C)[N](C=C8)=C(C9=CC=C(C)C=C94)C=C8C)=[N]3C=C1.F[P-](F)(F)(F)(F)F,CC1=CC(C2=CC=C(C)C=C2[Ir+3]345([N](C=C6)=C(C7=[N]5C=CC(C(C)(C)C)=C7)C=C6C(C)(C)C)[N](C=C8)=C(C9=CC=C(C)C=C94)C=C8C)=[N]3C=C1.F[P-](F)(F)(F)(F)F,metal_catalyst,CO,32.042,-0.77,0.593,791,32.6,15.1,12.3,22.3,40.7,970.075,13.19858,970.075,13.19858,MR-A,45817,1607469-49-7,1607469-49-7,Photoredox catalyst,visible light mediated free radical reactions
2431,,,,SS150101,300,-1,0,1,1,,,0.5,Methanol,30,2.44680678,0.233254497,21,CF,0,CC(c1cc(C(C)(C)C)c(O[Co]23Oc4c(C=[N]2[C@@H]5CCCC[C@H]5[N]3=C6)cc(C(C)(C)C)cc4C(C)(C)C)c6c1)(C)C,CC(c1cc(C(C)(C)C)c(O[Co]23Oc4c(C=[N]2[C@@H]5CCCC[C@H]5[N]3=C6)cc(C(C)(C)C)cc4C(C)(C)C)c6c1)(C)C,metal_catalyst,CO,32.042,-0.77,0.593,791,32.6,15.1,12.3,22.3,40.7,603.757,9.4095,603.757,9.4095,MR-A,45817,176763-62-5,176763-62-5,Salen complex,"asymmetric catalysis, oxidation, polymerization"
2432,,,,SS336,500,82,0,0,1,,,0.5,Methanol,30,0.252644701,0.545215367,21,CF,0,[H]O(c1c(/C=N/CC/N=C/c2ccccc23)cccc1)[Ni]O3[H],[H]O(c1c(/C=N/CC/N=C/c2ccccc23)cccc1)[Ni]O3[H],metal_catalyst,CO,32.042,-0.77,0.593,791,32.6,15.1,12.3,22.3,40.7,327.009,2.6333,327.009,2.6333,MR-A,45817,14167-20-5,14167-20-5,Salen complex,"asymmetric catalysis, oxidation, polymerization"
2433,,,,SS336,500,82,0,0,1,,,0.5,Methanol,30,0.252644701,0.604635484,21,CF,0,FC1=CC(F)=CC2=C1C3=CC=CC=[N]3[Ir]245([N]6=C(C(O5)=O)C=CC=C6)[N]7=CC=CC=C7C8=C4C=C(F)C=C8F,FC1=CC(F)=CC2=C1C3=CC=CC=[N]3[Ir]245([N]6=C(C(O5)=O)C=CC=C6)[N]7=CC=CC=C7C8=C4C=C(F)C=C8F,metal_catalyst,CO,32.042,-0.77,0.593,791,32.6,15.1,12.3,22.3,40.7,694.664,5.103,694.664,5.103,MR-A,45817,376367-93-0,376367-93-0,"Photocatalyst, Transition metal complex","C-H activation, dehydrogenation, hydrogen atom transfer reactions"
2434,,,,SS336,500,82,0,0,1,,,0.5,Methanol,30,0.252644701,-0.0493528,21,CF,0,Fc1c(F)c(F)c(C(N=c(c2c(F)c(F)c(F)c(F)c23)n4c3=NC5=[N](C(c6c5c(F)c(F)c(F)c6F)=N7)[Cu]894)=[N]9C%10=Nc%11n8c7c%12c(F)c(F)c(F)c(F)c%11%12)c%10c1F,Fc1c(F)c(F)c(C(N=c(c2c(F)c(F)c(F)c(F)c23)n4c3=NC5=[N](C(c6c5c(F)c(F)c(F)c6F)=N7)[Cu]894)=[N]9C%10=Nc%11n8c7c%12c(F)c(F)c(F)c(F)c%11%12)c%10c1F,metal_catalyst,CO,32.042,-0.77,0.593,791,32.6,15.1,12.3,22.3,40.7,863.922,7.0739,863.922,7.0739,MR-A,45817,14916-87-1,14916-87-1,Transition metal complex,"photonic devices, optical devices"
2435,,,,SS336,500,82,0,0,1,,,0.5,Methanol,30,0.252644701,0.622249157,21,CF,0,N#Cc1c(n2c3ccccc3c4ccccc24)c(C#N)c(n5c6ccccc6c7ccccc57)c(Cl)c1n8c9ccccc9c%10ccccc8%10,N#Cc1c(n2c3ccccc3c4ccccc24)c(C#N)c(n5c6ccccc6c7ccccc57)c(Cl)c1n8c9ccccc9c%10ccccc8%10,organocatalyst,CO,32.042,-0.77,0.593,791,32.6,15.1,12.3,22.3,40.7,658.164,11.37466,658.164,11.37466,MR-A,45817,1469704-61-7,1469704-61-7,Photoredox catalyst,visible light mediated free radical reactions
2436,,,,SS336,500,82,0,0,1,,,0.5,Methanol,30,0.252644701,0.611378689,21,CF,0,CC1=CC(C2=CC=C(C)C=C2[Ir+3]345([N](C=C6)=C(C7=[N]5C=CC(C(C)(C)C)=C7)C=C6C(C)(C)C)[N](C=C8)=C(C9=CC=C(C)C=C94)C=C8C)=[N]3C=C1.F[P-](F)(F)(F)(F)F,CC1=CC(C2=CC=C(C)C=C2[Ir+3]345([N](C=C6)=C(C7=[N]5C=CC(C(C)(C)C)=C7)C=C6C(C)(C)C)[N](C=C8)=C(C9=CC=C(C)C=C94)C=C8C)=[N]3C=C1.F[P-](F)(F)(F)(F)F,metal_catalyst,CO,32.042,-0.77,0.593,791,32.6,15.1,12.3,22.3,40.7,970.075,13.19858,970.075,13.19858,MR-A,45817,1607469-49-7,1607469-49-7,Photoredox catalyst,visible light mediated free radical reactions
2437,,,,SS336,500,82,0,0,1,,,0.5,Methanol,30,0.252644701,0.545430888,21,CF,0,CC(c1cc(C(C)(C)C)c(O[Co]23Oc4c(C=[N]2[C@@H]5CCCC[C@H]5[N]3=C6)cc(C(C)(C)C)cc4C(C)(C)C)c6c1)(C)C,CC(c1cc(C(C)(C)C)c(O[Co]23Oc4c(C=[N]2[C@@H]5CCCC[C@H]5[N]3=C6)cc(C(C)(C)C)cc4C(C)(C)C)c6c1)(C)C,metal_catalyst,CO,32.042,-0.77,0.593,791,32.6,15.1,12.3,22.3,40.7,603.757,9.4095,603.757,9.4095,MR-A,45817,176763-62-5,176763-62-5,Salen complex,"asymmetric catalysis, oxidation, polymerization"
2438,,,,TS40,250,-1,0,1,1,,,0.5,Methanol,30,1.735739299,0.578871329,21,CF,1,[H]O(c1c(/C=N/CC/N=C/c2ccccc23)cccc1)[Ni]O3[H],[H]O(c1c(/C=N/CC/N=C/c2ccccc23)cccc1)[Ni]O3[H],metal_catalyst,CO,32.042,-0.77,0.593,791,32.6,15.1,12.3,22.3,40.7,327.009,2.6333,327.009,2.6333,MR-A,45817,14167-20-5,14167-20-5,Salen complex,"asymmetric catalysis, oxidation, polymerization"
2439,,,,TS40,250,-1,0,1,1,,,0.5,Methanol,30,1.735739299,0.561513817,21,CF,1,FC1=CC(F)=CC2=C1C3=CC=CC=[N]3[Ir]245([N]6=C(C(O5)=O)C=CC=C6)[N]7=CC=CC=C7C8=C4C=C(F)C=C8F,FC1=CC(F)=CC2=C1C3=CC=CC=[N]3[Ir]245([N]6=C(C(O5)=O)C=CC=C6)[N]7=CC=CC=C7C8=C4C=C(F)C=C8F,metal_catalyst,CO,32.042,-0.77,0.593,791,32.6,15.1,12.3,22.3,40.7,694.664,5.103,694.664,5.103,MR-A,45817,376367-93-0,376367-93-0,"Photocatalyst, Transition metal complex","C-H activation, dehydrogenation, hydrogen atom transfer reactions"
2440,,,,TS40,250,-1,0,1,1,,,0.5,Methanol,30,1.735739299,0.062777583,21,CF,1,Fc1c(F)c(F)c(C(N=c(c2c(F)c(F)c(F)c(F)c23)n4c3=NC5=[N](C(c6c5c(F)c(F)c(F)c6F)=N7)[Cu]894)=[N]9C%10=Nc%11n8c7c%12c(F)c(F)c(F)c(F)c%11%12)c%10c1F,Fc1c(F)c(F)c(C(N=c(c2c(F)c(F)c(F)c(F)c23)n4c3=NC5=[N](C(c6c5c(F)c(F)c(F)c6F)=N7)[Cu]894)=[N]9C%10=Nc%11n8c7c%12c(F)c(F)c(F)c(F)c%11%12)c%10c1F,metal_catalyst,CO,32.042,-0.77,0.593,791,32.6,15.1,12.3,22.3,40.7,863.922,7.0739,863.922,7.0739,MR-A,45817,14916-87-1,14916-87-1,Transition metal complex,"photonic devices, optical devices"
2441,,,,TS40,250,-1,0,1,1,,,0.5,Methanol,30,1.735739299,0.496651096,21,CF,1,N#Cc1c(n2c3ccccc3c4ccccc24)c(C#N)c(n5c6ccccc6c7ccccc57)c(Cl)c1n8c9ccccc9c%10ccccc8%10,N#Cc1c(n2c3ccccc3c4ccccc24)c(C#N)c(n5c6ccccc6c7ccccc57)c(Cl)c1n8c9ccccc9c%10ccccc8%10,organocatalyst,CO,32.042,-0.77,0.593,791,32.6,15.1,12.3,22.3,40.7,658.164,11.37466,658.164,11.37466,MR-A,45817,1469704-61-7,1469704-61-7,Photoredox catalyst,visible light mediated free radical reactions
2442,,,,TS40,250,-1,0,1,1,,,0.5,Methanol,30,1.735739299,0.46928394,21,CF,1,CC1=CC(C2=CC=C(C)C=C2[Ir+3]345([N](C=C6)=C(C7=[N]5C=CC(C(C)(C)C)=C7)C=C6C(C)(C)C)[N](C=C8)=C(C9=CC=C(C)C=C94)C=C8C)=[N]3C=C1.F[P-](F)(F)(F)(F)F,CC1=CC(C2=CC=C(C)C=C2[Ir+3]345([N](C=C6)=C(C7=[N]5C=CC(C(C)(C)C)=C7)C=C6C(C)(C)C)[N](C=C8)=C(C9=CC=C(C)C=C94)C=C8C)=[N]3C=C1.F[P-](F)(F)(F)(F)F,metal_catalyst,CO,32.042,-0.77,0.593,791,32.6,15.1,12.3,22.3,40.7,970.075,13.19858,970.075,13.19858,MR-A,45817,1607469-49-7,1607469-49-7,Photoredox catalyst,visible light mediated free radical reactions
2443,,,,TS40,250,-1,0,1,1,,,0.5,Methanol,30,1.735739299,0.435138246,21,CF,1,CC(c1cc(C(C)(C)C)c(O[Co]23Oc4c(C=[N]2[C@@H]5CCCC[C@H]5[N]3=C6)cc(C(C)(C)C)cc4C(C)(C)C)c6c1)(C)C,CC(c1cc(C(C)(C)C)c(O[Co]23Oc4c(C=[N]2[C@@H]5CCCC[C@H]5[N]3=C6)cc(C(C)(C)C)cc4C(C)(C)C)c6c1)(C)C,metal_catalyst,CO,32.042,-0.77,0.593,791,32.6,15.1,12.3,22.3,40.7,603.757,9.4095,603.757,9.4095,MR-A,45817,176763-62-5,176763-62-5,Salen complex,"asymmetric catalysis, oxidation, polymerization"
2444,,,,DM150,150,59,0,0,1,,,0.5,Methanol,20,0.082560213,0.998016621,21,CF,0,O=c(c(NCc1ccccc1)c2NC[C@H]3N(CCC3)C(OC(C)(C)C)=O)c2=O,O=c(c(NCc1ccccc1)c2NC[C@H]3N(CCC3)C(OC(C)(C)C)=O)c2=O,organocatalyst,CO,32.042,-0.77,0.593,791,32.6,15.1,12.3,22.3,40.7,385.464,2.7061,385.464,2.7061,KJA,45812,DGY225,DGY225,Organocatalyst,"asymmetric catalysis, asymmetric dihydroxylation, asymmetric aminohydroxylation"
2445,,,,DM150,150,59,0,0,1,,,0.5,Methanol,20,0.082560213,0.995462036,21,CF,0,O=c(c(N[C@@H](c(ccn1)c2c1ccc(OC)c2)[C@H]3N4CCC(C3)C(C#C)C4)c5Nc6cc(C(F)(F)F)cc(C(F)(F)F)c6)c5=O,O=c(c(N[C@@H](c(ccn1)c2c1ccc(OC)c2)[C@H]3N4CCC(C3)C(C#C)C4)c5Nc6cc(C(F)(F)F)cc(C(F)(F)F)c6)c5=O,organocatalyst,CO,32.042,-0.77,0.593,791,32.6,15.1,12.3,22.3,40.7,628.573,6.1174,628.573,6.1174,KJA,45812,FZS45,FZS45,Organocatalyst,"asymmetric catalysis, asymmetric dihydroxylation, asymmetric aminohydroxylation"
2446,,,,DM300,300,59,-37.5,0,0,,,0.5,Methanol,20,0.388464033,0.99475012,21,CF,0,O=c(c(NCc1ccccc1)c2NC[C@H]3N(CCC3)C(OC(C)(C)C)=O)c2=O,O=c(c(NCc1ccccc1)c2NC[C@H]3N(CCC3)C(OC(C)(C)C)=O)c2=O,organocatalyst,CO,32.042,-0.77,0.593,791,32.6,15.1,12.3,22.3,40.7,385.464,2.7061,385.464,2.7061,KJA,45812,DGY225,DGY225,Organocatalyst,"asymmetric catalysis, asymmetric dihydroxylation, asymmetric aminohydroxylation"
2447,,,,DM300,300,59,-37.5,0,0,,,0.5,Methanol,20,0.388464033,0.99406087,21,CF,0,O=c(c(N[C@@H](c(ccn1)c2c1ccc(OC)c2)[C@H]3N4CCC(C3)C(C#C)C4)c5Nc6cc(C(F)(F)F)cc(C(F)(F)F)c6)c5=O,O=c(c(N[C@@H](c(ccn1)c2c1ccc(OC)c2)[C@H]3N4CCC(C3)C(C#C)C4)c5Nc6cc(C(F)(F)F)cc(C(F)(F)F)c6)c5=O,organocatalyst,CO,32.042,-0.77,0.593,791,32.6,15.1,12.3,22.3,40.7,628.573,6.1174,628.573,6.1174,KJA,45812,FZS45,FZS45,Organocatalyst,"asymmetric catalysis, asymmetric dihydroxylation, asymmetric aminohydroxylation"
2448,,,,GMT-oNF-2,300,87,-8,0,0,,,0.5,Methanol,20,0.083223803,0.851991451,21,CF,0,O=c(c(NCc1ccccc1)c2NC[C@H]3N(CCC3)C(OC(C)(C)C)=O)c2=O,O=c(c(NCc1ccccc1)c2NC[C@H]3N(CCC3)C(OC(C)(C)C)=O)c2=O,organocatalyst,CO,32.042,-0.77,0.593,791,32.6,15.1,12.3,22.3,40.7,385.464,2.7061,385.464,2.7061,KJA,45812,DGY225,DGY225,Organocatalyst,"asymmetric catalysis, asymmetric dihydroxylation, asymmetric aminohydroxylation"
2449,,,,GMT-oNF-2,300,87,-8,0,0,,,0.5,Methanol,20,0.083223803,0.895672205,21,CF,0,O=c(c(N[C@@H](c(ccn1)c2c1ccc(OC)c2)[C@H]3N4CCC(C3)C(C#C)C4)c5Nc6cc(C(F)(F)F)cc(C(F)(F)F)c6)c5=O,O=c(c(N[C@@H](c(ccn1)c2c1ccc(OC)c2)[C@H]3N4CCC(C3)C(C#C)C4)c5Nc6cc(C(F)(F)F)cc(C(F)(F)F)c6)c5=O,organocatalyst,CO,32.042,-0.77,0.593,791,32.6,15.1,12.3,22.3,40.7,628.573,6.1174,628.573,6.1174,KJA,45812,FZS45,FZS45,Organocatalyst,"asymmetric catalysis, asymmetric dihydroxylation, asymmetric aminohydroxylation"
2450,,,,PMPerformance,300,-1,0,1,1,,,0.5,Methanol,20,1.224106423,0.120950999,21,CF,0,O=c(c(NCc1ccccc1)c2NC[C@H]3N(CCC3)C(OC(C)(C)C)=O)c2=O,O=c(c(NCc1ccccc1)c2NC[C@H]3N(CCC3)C(OC(C)(C)C)=O)c2=O,organocatalyst,CO,32.042,-0.77,0.593,791,32.6,15.1,12.3,22.3,40.7,385.464,2.7061,385.464,2.7061,KJA,45812,DGY225,DGY225,Organocatalyst,"asymmetric catalysis, asymmetric dihydroxylation, asymmetric aminohydroxylation"
2451,,,,PMPerformance,300,-1,0,1,1,,,0.5,Methanol,20,1.224106423,0.246841195,21,CF,0,O=c(c(N[C@@H](c(ccn1)c2c1ccc(OC)c2)[C@H]3N4CCC(C3)C(C#C)C4)c5Nc6cc(C(F)(F)F)cc(C(F)(F)F)c6)c5=O,O=c(c(N[C@@H](c(ccn1)c2c1ccc(OC)c2)[C@H]3N4CCC(C3)C(C#C)C4)c5Nc6cc(C(F)(F)F)cc(C(F)(F)F)c6)c5=O,organocatalyst,CO,32.042,-0.77,0.593,791,32.6,15.1,12.3,22.3,40.7,628.573,6.1174,628.573,6.1174,KJA,45812,FZS45,FZS45,Organocatalyst,"asymmetric catalysis, asymmetric dihydroxylation, asymmetric aminohydroxylation"
2452,,,,GMT-NC,200,-1,0,1,1,,,0.5,Methanol,20,0.501010469,0.271135748,21,CF,0,O=c(c(NCc1ccccc1)c2NC[C@H]3N(CCC3)C(OC(C)(C)C)=O)c2=O,O=c(c(NCc1ccccc1)c2NC[C@H]3N(CCC3)C(OC(C)(C)C)=O)c2=O,organocatalyst,CO,32.042,-0.77,0.593,791,32.6,15.1,12.3,22.3,40.7,385.464,2.7061,385.464,2.7061,KJA,45812,DGY225,DGY225,Organocatalyst,"asymmetric catalysis, asymmetric dihydroxylation, asymmetric aminohydroxylation"
2453,,,,GMT-NC,200,-1,0,1,1,,,0.5,Methanol,20,0.501010469,0.33180018,21,CF,0,O=c(c(N[C@@H](c(ccn1)c2c1ccc(OC)c2)[C@H]3N4CCC(C3)C(C#C)C4)c5Nc6cc(C(F)(F)F)cc(C(F)(F)F)c6)c5=O,O=c(c(N[C@@H](c(ccn1)c2c1ccc(OC)c2)[C@H]3N4CCC(C3)C(C#C)C4)c5Nc6cc(C(F)(F)F)cc(C(F)(F)F)c6)c5=O,organocatalyst,CO,32.042,-0.77,0.593,791,32.6,15.1,12.3,22.3,40.7,628.573,6.1174,628.573,6.1174,KJA,45812,FZS45,FZS45,Organocatalyst,"asymmetric catalysis, asymmetric dihydroxylation, asymmetric aminohydroxylation"
2454,,,,SS150101,300,-1,0,1,1,,,0.5,Methanol,20,2.44680678,0.428674048,21,CF,0,O=c(c(NCc1ccccc1)c2NC[C@H]3N(CCC3)C(OC(C)(C)C)=O)c2=O,O=c(c(NCc1ccccc1)c2NC[C@H]3N(CCC3)C(OC(C)(C)C)=O)c2=O,organocatalyst,CO,32.042,-0.77,0.593,791,32.6,15.1,12.3,22.3,40.7,385.464,2.7061,385.464,2.7061,KJA,45812,DGY225,DGY225,Organocatalyst,"asymmetric catalysis, asymmetric dihydroxylation, asymmetric aminohydroxylation"
2455,,,,SS150101,300,-1,0,1,1,,,0.5,Methanol,20,2.44680678,0.488820977,21,CF,0,O=c(c(N[C@@H](c(ccn1)c2c1ccc(OC)c2)[C@H]3N4CCC(C3)C(C#C)C4)c5Nc6cc(C(F)(F)F)cc(C(F)(F)F)c6)c5=O,O=c(c(N[C@@H](c(ccn1)c2c1ccc(OC)c2)[C@H]3N4CCC(C3)C(C#C)C4)c5Nc6cc(C(F)(F)F)cc(C(F)(F)F)c6)c5=O,organocatalyst,CO,32.042,-0.77,0.593,791,32.6,15.1,12.3,22.3,40.7,628.573,6.1174,628.573,6.1174,KJA,45812,FZS45,FZS45,Organocatalyst,"asymmetric catalysis, asymmetric dihydroxylation, asymmetric aminohydroxylation"
2456,,,,SS336,500,82,0,0,1,,,0.5,Methanol,20,0.252644701,0.638566479,21,CF,0,O=c(c(NCc1ccccc1)c2NC[C@H]3N(CCC3)C(OC(C)(C)C)=O)c2=O,O=c(c(NCc1ccccc1)c2NC[C@H]3N(CCC3)C(OC(C)(C)C)=O)c2=O,organocatalyst,CO,32.042,-0.77,0.593,791,32.6,15.1,12.3,22.3,40.7,385.464,2.7061,385.464,2.7061,KJA,45812,DGY225,DGY225,Organocatalyst,"asymmetric catalysis, asymmetric dihydroxylation, asymmetric aminohydroxylation"
2457,,,,SS336,500,82,0,0,1,,,0.5,Methanol,20,0.252644701,0.656655948,21,CF,0,O=c(c(N[C@@H](c(ccn1)c2c1ccc(OC)c2)[C@H]3N4CCC(C3)C(C#C)C4)c5Nc6cc(C(F)(F)F)cc(C(F)(F)F)c6)c5=O,O=c(c(N[C@@H](c(ccn1)c2c1ccc(OC)c2)[C@H]3N4CCC(C3)C(C#C)C4)c5Nc6cc(C(F)(F)F)cc(C(F)(F)F)c6)c5=O,organocatalyst,CO,32.042,-0.77,0.593,791,32.6,15.1,12.3,22.3,40.7,628.573,6.1174,628.573,6.1174,KJA,45812,FZS45,FZS45,Organocatalyst,"asymmetric catalysis, asymmetric dihydroxylation, asymmetric aminohydroxylation"
2458,,,,TS40,250,-1,0,1,1,,,0.5,Methanol,20,1.735739299,0.683923853,21,CF,1,O=c(c(NCc1ccccc1)c2NC[C@H]3N(CCC3)C(OC(C)(C)C)=O)c2=O,O=c(c(NCc1ccccc1)c2NC[C@H]3N(CCC3)C(OC(C)(C)C)=O)c2=O,organocatalyst,CO,32.042,-0.77,0.593,791,32.6,15.1,12.3,22.3,40.7,385.464,2.7061,385.464,2.7061,KJA,45812,DGY225,DGY225,Organocatalyst,"asymmetric catalysis, asymmetric dihydroxylation, asymmetric aminohydroxylation"
2459,,,,TS40,250,-1,0,1,1,,,0.5,Methanol,20,1.735739299,0.685189936,21,CF,1,O=c(c(N[C@@H](c(ccn1)c2c1ccc(OC)c2)[C@H]3N4CCC(C3)C(C#C)C4)c5Nc6cc(C(F)(F)F)cc(C(F)(F)F)c6)c5=O,O=c(c(N[C@@H](c(ccn1)c2c1ccc(OC)c2)[C@H]3N4CCC(C3)C(C#C)C4)c5Nc6cc(C(F)(F)F)cc(C(F)(F)F)c6)c5=O,organocatalyst,CO,32.042,-0.77,0.593,791,32.6,15.1,12.3,22.3,40.7,628.573,6.1174,628.573,6.1174,KJA,45812,FZS45,FZS45,Organocatalyst,"asymmetric catalysis, asymmetric dihydroxylation, asymmetric aminohydroxylation"
2460,,,,DM150,150,59,0,0,1,,,0.5,Methanol,20,0.082560213,0.036836637,21,CF,0,CCC1C2C[C@@H]([C@@H](NC(NCc3ccccc3)=S)c(ccn4)c5c4ccc(OC)c5)N(CC2)C1,CCC1C2C[C@@H]([C@@H](NC(NCc3ccccc3)=S)c(ccn4)c5c4ccc(OC)c5)N(CC2)C1,organocatalyst,CO,32.042,-0.77,0.593,791,32.6,15.1,12.3,22.3,40.7,474.674,5.0692,474.674,5.0692,KJB,45812,RID56,RID56,Organocatalyst,"asymmetric catalysis, asymmetric dihydroxylation, asymmetric aminohydroxylation"
2461,,,,DM150,150,59,0,0,1,,,0.5,Methanol,20,0.082560213,0.994005483,21,CF,0,O=c(c(N[C@@H]([C@@H]1[N@@](CC[C@H]2C1)C[C@@H]2C=C)c3ccnc4ccc(OC)cc34)c5N6CCOCCOCCOCCOCC6)c5=O,O=c(c(N[C@@H]([C@@H]1[N@@](CC[C@H]2C1)C[C@@H]2C=C)c3ccnc4ccc(OC)cc34)c5N6CCOCCOCCOCCOCC6)c5=O,organocatalyst,CO,32.042,-0.77,0.593,791,32.6,15.1,12.3,22.3,40.7,620.747,2.7754,620.747,2.7754,KJB,45812,NAS81,NAS81,Organocatalyst,"asymmetric catalysis, asymmetric dihydroxylation, asymmetric aminohydroxylation"
2462,,,,DM300,300,59,-37.5,0,0,,,0.5,Methanol,20,0.388464033,0.132045531,21,CF,0,CCC1C2C[C@@H]([C@@H](NC(NCc3ccccc3)=S)c(ccn4)c5c4ccc(OC)c5)N(CC2)C1,CCC1C2C[C@@H]([C@@H](NC(NCc3ccccc3)=S)c(ccn4)c5c4ccc(OC)c5)N(CC2)C1,organocatalyst,CO,32.042,-0.77,0.593,791,32.6,15.1,12.3,22.3,40.7,474.674,5.0692,474.674,5.0692,KJB,45812,RID56,RID56,Organocatalyst,"asymmetric catalysis, asymmetric dihydroxylation, asymmetric aminohydroxylation"
2463,,,,DM300,300,59,-37.5,0,0,,,0.5,Methanol,20,0.388464033,0.994896266,21,CF,0,O=c(c(N[C@@H]([C@@H]1[N@@](CC[C@H]2C1)C[C@@H]2C=C)c3ccnc4ccc(OC)cc34)c5N6CCOCCOCCOCCOCC6)c5=O,O=c(c(N[C@@H]([C@@H]1[N@@](CC[C@H]2C1)C[C@@H]2C=C)c3ccnc4ccc(OC)cc34)c5N6CCOCCOCCOCCOCC6)c5=O,organocatalyst,CO,32.042,-0.77,0.593,791,32.6,15.1,12.3,22.3,40.7,620.747,2.7754,620.747,2.7754,KJB,45812,NAS81,NAS81,Organocatalyst,"asymmetric catalysis, asymmetric dihydroxylation, asymmetric aminohydroxylation"
2464,,,,GMT-oNF-2,300,87,-8,0,0,,,0.5,Methanol,20,0.083223803,0.120388442,21,CF,0,CCC1C2C[C@@H]([C@@H](NC(NCc3ccccc3)=S)c(ccn4)c5c4ccc(OC)c5)N(CC2)C1,CCC1C2C[C@@H]([C@@H](NC(NCc3ccccc3)=S)c(ccn4)c5c4ccc(OC)c5)N(CC2)C1,organocatalyst,CO,32.042,-0.77,0.593,791,32.6,15.1,12.3,22.3,40.7,474.674,5.0692,474.674,5.0692,KJB,45812,RID56,RID56,Organocatalyst,"asymmetric catalysis, asymmetric dihydroxylation, asymmetric aminohydroxylation"
2465,,,,GMT-oNF-2,300,87,-8,0,0,,,0.5,Methanol,20,0.083223803,0.808892473,21,CF,0,O=c(c(N[C@@H]([C@@H]1[N@@](CC[C@H]2C1)C[C@@H]2C=C)c3ccnc4ccc(OC)cc34)c5N6CCOCCOCCOCCOCC6)c5=O,O=c(c(N[C@@H]([C@@H]1[N@@](CC[C@H]2C1)C[C@@H]2C=C)c3ccnc4ccc(OC)cc34)c5N6CCOCCOCCOCCOCC6)c5=O,organocatalyst,CO,32.042,-0.77,0.593,791,32.6,15.1,12.3,22.3,40.7,620.747,2.7754,620.747,2.7754,KJB,45812,NAS81,NAS81,Organocatalyst,"asymmetric catalysis, asymmetric dihydroxylation, asymmetric aminohydroxylation"
2466,,,,PMPerformance,300,-1,0,1,1,,,0.5,Methanol,20,1.224106423,0.075645414,21,CF,0,CCC1C2C[C@@H]([C@@H](NC(NCc3ccccc3)=S)c(ccn4)c5c4ccc(OC)c5)N(CC2)C1,CCC1C2C[C@@H]([C@@H](NC(NCc3ccccc3)=S)c(ccn4)c5c4ccc(OC)c5)N(CC2)C1,organocatalyst,CO,32.042,-0.77,0.593,791,32.6,15.1,12.3,22.3,40.7,474.674,5.0692,474.674,5.0692,KJB,45812,RID56,RID56,Organocatalyst,"asymmetric catalysis, asymmetric dihydroxylation, asymmetric aminohydroxylation"
2467,,,,PMPerformance,300,-1,0,1,1,,,0.5,Methanol,20,1.224106423,0.127084851,21,CF,0,O=c(c(N[C@@H]([C@@H]1[N@@](CC[C@H]2C1)C[C@@H]2C=C)c3ccnc4ccc(OC)cc34)c5N6CCOCCOCCOCCOCC6)c5=O,O=c(c(N[C@@H]([C@@H]1[N@@](CC[C@H]2C1)C[C@@H]2C=C)c3ccnc4ccc(OC)cc34)c5N6CCOCCOCCOCCOCC6)c5=O,organocatalyst,CO,32.042,-0.77,0.593,791,32.6,15.1,12.3,22.3,40.7,620.747,2.7754,620.747,2.7754,KJB,45812,NAS81,NAS81,Organocatalyst,"asymmetric catalysis, asymmetric dihydroxylation, asymmetric aminohydroxylation"
2468,,,,GMT-NC,200,-1,0,1,1,,,0.5,Methanol,20,0.501010469,0.031740189,21,CF,0,CCC1C2C[C@@H]([C@@H](NC(NCc3ccccc3)=S)c(ccn4)c5c4ccc(OC)c5)N(CC2)C1,CCC1C2C[C@@H]([C@@H](NC(NCc3ccccc3)=S)c(ccn4)c5c4ccc(OC)c5)N(CC2)C1,organocatalyst,CO,32.042,-0.77,0.593,791,32.6,15.1,12.3,22.3,40.7,474.674,5.0692,474.674,5.0692,KJB,45812,RID56,RID56,Organocatalyst,"asymmetric catalysis, asymmetric dihydroxylation, asymmetric aminohydroxylation"
2469,,,,GMT-NC,200,-1,0,1,1,,,0.5,Methanol,20,0.501010469,0.225572923,21,CF,0,O=c(c(N[C@@H]([C@@H]1[N@@](CC[C@H]2C1)C[C@@H]2C=C)c3ccnc4ccc(OC)cc34)c5N6CCOCCOCCOCCOCC6)c5=O,O=c(c(N[C@@H]([C@@H]1[N@@](CC[C@H]2C1)C[C@@H]2C=C)c3ccnc4ccc(OC)cc34)c5N6CCOCCOCCOCCOCC6)c5=O,organocatalyst,CO,32.042,-0.77,0.593,791,32.6,15.1,12.3,22.3,40.7,620.747,2.7754,620.747,2.7754,KJB,45812,NAS81,NAS81,Organocatalyst,"asymmetric catalysis, asymmetric dihydroxylation, asymmetric aminohydroxylation"
2470,,,,SS150101,300,-1,0,1,1,,,0.5,Methanol,20,2.44680678,0.079306747,21,CF,0,CCC1C2C[C@@H]([C@@H](NC(NCc3ccccc3)=S)c(ccn4)c5c4ccc(OC)c5)N(CC2)C1,CCC1C2C[C@@H]([C@@H](NC(NCc3ccccc3)=S)c(ccn4)c5c4ccc(OC)c5)N(CC2)C1,organocatalyst,CO,32.042,-0.77,0.593,791,32.6,15.1,12.3,22.3,40.7,474.674,5.0692,474.674,5.0692,KJB,45812,RID56,RID56,Organocatalyst,"asymmetric catalysis, asymmetric dihydroxylation, asymmetric aminohydroxylation"
2471,,,,SS150101,300,-1,0,1,1,,,0.5,Methanol,20,2.44680678,0.504940108,21,CF,0,O=c(c(N[C@@H]([C@@H]1[N@@](CC[C@H]2C1)C[C@@H]2C=C)c3ccnc4ccc(OC)cc34)c5N6CCOCCOCCOCCOCC6)c5=O,O=c(c(N[C@@H]([C@@H]1[N@@](CC[C@H]2C1)C[C@@H]2C=C)c3ccnc4ccc(OC)cc34)c5N6CCOCCOCCOCCOCC6)c5=O,organocatalyst,CO,32.042,-0.77,0.593,791,32.6,15.1,12.3,22.3,40.7,620.747,2.7754,620.747,2.7754,KJB,45812,NAS81,NAS81,Organocatalyst,"asymmetric catalysis, asymmetric dihydroxylation, asymmetric aminohydroxylation"
2472,,,,SS336,500,82,0,0,1,,,0.5,Methanol,20,0.252644701,0.030623259,21,CF,0,CCC1C2C[C@@H]([C@@H](NC(NCc3ccccc3)=S)c(ccn4)c5c4ccc(OC)c5)N(CC2)C1,CCC1C2C[C@@H]([C@@H](NC(NCc3ccccc3)=S)c(ccn4)c5c4ccc(OC)c5)N(CC2)C1,organocatalyst,CO,32.042,-0.77,0.593,791,32.6,15.1,12.3,22.3,40.7,474.674,5.0692,474.674,5.0692,KJB,45812,RID56,RID56,Organocatalyst,"asymmetric catalysis, asymmetric dihydroxylation, asymmetric aminohydroxylation"
2473,,,,SS336,500,82,0,0,1,,,0.5,Methanol,20,0.252644701,0.747677437,21,CF,0,O=c(c(N[C@@H]([C@@H]1[N@@](CC[C@H]2C1)C[C@@H]2C=C)c3ccnc4ccc(OC)cc34)c5N6CCOCCOCCOCCOCC6)c5=O,O=c(c(N[C@@H]([C@@H]1[N@@](CC[C@H]2C1)C[C@@H]2C=C)c3ccnc4ccc(OC)cc34)c5N6CCOCCOCCOCCOCC6)c5=O,organocatalyst,CO,32.042,-0.77,0.593,791,32.6,15.1,12.3,22.3,40.7,620.747,2.7754,620.747,2.7754,KJB,45812,NAS81,NAS81,Organocatalyst,"asymmetric catalysis, asymmetric dihydroxylation, asymmetric aminohydroxylation"
2474,,,,TS40,250,-1,0,1,1,,,0.5,Methanol,20,1.735739299,0.085504418,21,CF,1,CCC1C2C[C@@H]([C@@H](NC(NCc3ccccc3)=S)c(ccn4)c5c4ccc(OC)c5)N(CC2)C1,CCC1C2C[C@@H]([C@@H](NC(NCc3ccccc3)=S)c(ccn4)c5c4ccc(OC)c5)N(CC2)C1,organocatalyst,CO,32.042,-0.77,0.593,791,32.6,15.1,12.3,22.3,40.7,474.674,5.0692,474.674,5.0692,KJB,45812,RID56,RID56,Organocatalyst,"asymmetric catalysis, asymmetric dihydroxylation, asymmetric aminohydroxylation"
