Repository: aronbeke/intelli-membrane

# intelli-membrane
Repository for explainable transfer learning in membrane science.

This codebase is to complement the manuscript "Energy-efficient membrane-assisted catalytic systems enabled by explainable transfer learning". The manuscript is currently under peer review.

## Example prediction
An example prediction script can be run with the python model_predict.py command from the command line, which performs rejection prediction for the inputs in example/prediction_input.csv, producing an example/prediction_output.csv file with the predicted rejection values.

The OSN Catalyst Dataset is available in the osncat.csv file.

File: data/osncat.csv (part 28 of 31)
ccc5)c(O[P]7(Oc8c(c9c(O7)cccc9)cccc8)[Rh+]4%10O[C-](C=C(C)O%10)C)c(C(C)(C)C)c1,ligand,Cc1ccccc1,92.141,2.73,0.59,867,2.38,18,1.4,2,106.8,786.798,14.8568,988.813,14.85539,,,,,Phosphine ligand,hydroformylation
5,10.1002/cctc.201601018,2016,ChemCatChem,GMT-oNF-2,300,87,-8,0,0,Xantphos,Rh(Xantphos)acac,0.2,Toluene,30,2,0.95,25,CF,0,CC1(C)c2cccc(P(c3ccccc3)c4ccccc4)c2Oc5c(P(c6ccccc6)c7ccccc7)cccc15,CC(c1c2c([P]3(c4ccccc4)c5ccccc5)ccc1)(c6c(O2)c([P]([Rh+]73O[C-](C=C(C)O7)C)(c8ccccc8)c9ccccc9)ccc6)C,ligand,Cc1ccccc1,92.141,2.73,0.59,867,2.38,18,1.4,2,106.8,578.632,7.6346,780.647,9.03599,,,,,Phosphine ligand,cross coupling
6,10.1002/cctc.201601018,2016,ChemCatChem,GMT-oNF-2,300,87,-8,0,0,Triphenylphosphine,Rh(TPP),0.2,Toluene,30,2,0.66,25,CF,0,c1(P(c2ccccc2)c3ccccc3)ccccc1,CC1=C[C-](C)O[Rh+]([P](c2ccccc2)(c3ccccc3)c4ccccc4)([P](c5ccccc5)(c6ccccc6)c7ccccc7)O1,ligand,Cc1ccccc1,92.141,2.73,0.59,867,2.38,18,1.4,2,106.8,262.292,3.4448,726.599,8.29099,,,,,Phosphine ligand,cross coupling
7,10.1002/ceat.201900110,2019,Chemical Engineering and Technology,DM300,300,59,-37.5,0,0,Magnesium Triflate,Magnesium Triflate,0.5,Ethanol,30,0.09435,0.9802,50,CF,0,[Mg++].[O-]S(=O)(=O)C(F)(F)F.[O-]S(=O)(=O)C(F)(F)F,[Mg++].[O-]S(=O)(=O)C(F)(F)F.[O-]S(=O)(=O)C(F)(F)F,metal_catalyst,C(C)O,46.069,-0.31,1.2,789,24.6,15.8,8.8,19.4,58.5,322.443,-0.278,322.443,-0.278,,,,,"Inorganic salt, Lewis acid","ring opening, enantioselective carbonyl-ene reaction, enantioselective Diels-Alder, enantioselective Strecker-type"
2475,,,,TS40,250,-1,0,1,1,,,0.5,Methanol,20,1.735739299,0.709466124,21,CF,1,O=c(c(N[C@@H]([C@@H]1[N@@](CC[C@H]2C1)C[C@@H]2C=C)c3ccnc4ccc(OC)cc34)c5N6CCOCCOCCOCCOCC6)c5=O,O=c(c(N[C@@H]([C@@H]1[N@@](CC[C@H]2C1)C[C@@H]2C=C)c3ccnc4ccc(OC)cc34)c5N6CCOCCOCCOCCOCC6)c5=O,organocatalyst,CO,32.042,-0.77,0.593,791,32.6,15.1,12.3,22.3,40.7,620.747,2.7754,620.747,2.7754,KJB,45812,NAS81,NAS81,Organocatalyst,"asymmetric catalysis, asymmetric dihydroxylation, asymmetric aminohydroxylation"
2476,,,,DM150,150,59,0,0,1,,,0.5,Methanol,20,0.082560213,0.999560344,21,CF,0,CC(c1cc(C=[N]2[C@H]3CCCC[C@@H]3[N]4=Cc5cc(C(C)(C)C)cc(C(C)(C)C)c5O[Mn]42(Cl)O6)c6c(C(C)(C)C)c1)(C)C,CC(c1cc(C=[N]2[C@H]3CCCC[C@@H]3[N]4=Cc5cc(C(C)(C)C)cc(C(C)(C)C)c5O[Mn]42(Cl)O6)c6c(C(C)(C)C)c1)(C)C,metal_catalyst,CO,32.042,-0.77,0.593,791,32.6,15.1,12.3,22.3,40.7,635.215,10.099,635.215,10.099,MR-B,45819,Jacobsen Catalyst,Jacobsen Catalyst,Transition metal complex,asymmetric epoxidation
2477,,,,DM300,300,59,-37.5,0,0,,,0.5,Methanol,20,0.388464033,0.996002934,21,CF,0,CC(c1cc(C=[N]2[C@H]3CCCC[C@@H]3[N]4=Cc5cc(C(C)(C)C)cc(C(C)(C)C)c5O[Mn]42(Cl)O6)c6c(C(C)(C)C)c1)(C)C,CC(c1cc(C=[N]2[C@H]3CCCC[C@@H]3[N]4=Cc5cc(C(C)(C)C)cc(C(C)(C)C)c5O[Mn]42(Cl)O6)c6c(C(C)(C)C)c1)(C)C,metal_catalyst,CO,32.042,-0.77,0.593,791,32.6,15.1,12.3,22.3,40.7,635.215,10.099,635.215,10.099,MR-B,45819,Jacobsen Catalyst,Jacobsen Catalyst,Transition metal complex,asymmetric epoxidation
2478,,,,GMT-oNF-2,300,87,-8,0,0,,,0.5,Methanol,20,0.083223803,0.91162293,21,CF,0,CC(c1cc(C=[N]2[C@H]3CCCC[C@@H]3[N]4=Cc5cc(C(C)(C)C)cc(C(C)(C)C)c5O[Mn]42(Cl)O6)c6c(C(C)(C)C)c1)(C)C,CC(c1cc(C=[N]2[C@H]3CCCC[C@@H]3[N]4=Cc5cc(C(C)(C)C)cc(C(C)(C)C)c5O[Mn]42(Cl)O6)c6c(C(C)(C)C)c1)(C)C,metal_catalyst,CO,32.042,-0.77,0.593,791,32.6,15.1,12.3,22.3,40.7,635.215,10.099,635.215,10.099,MR-B,45819,Jacobsen Catalyst,Jacobsen Catalyst,Transition metal complex,asymmetric epoxidation
2479,,,,PMPerformance,300,-1,0,1,1,,,0.5,Methanol,20,1.224106423,0.590409072,21,CF,0,CC(c1cc(C=[N]2[C@H]3CCCC[C@@H]3[N]4=Cc5cc(C(C)(C)C)cc(C(C)(C)C)c5O[Mn]42(Cl)O6)c6c(C(C)(C)C)c1)(C)C,CC(c1cc(C=[N]2[C@H]3CCCC[C@@H]3[N]4=Cc5cc(C(C)(C)C)cc(C(C)(C)C)c5O[Mn]42(Cl)O6)c6c(C(C)(C)C)c1)(C)C,metal_catalyst,CO,32.042,-0.77,0.593,791,32.6,15.1,12.3,22.3,40.7,635.215,10.099,635.215,10.099,MR-B,45819,Jacobsen Catalyst,Jacobsen Catalyst,Transition metal complex,asymmetric epoxidation
2480,,,,GMT-NC,200,-1,0,1,1,,,0.5,Methanol,20,0.501010469,0.384034719,21,CF,0,CC(c1cc(C=[N]2[C@H]3CCCC[C@@H]3[N]4=Cc5cc(C(C)(C)C)cc(C(C)(C)C)c5O[Mn]42(Cl)O6)c6c(C(C)(C)C)c1)(C)C,CC(c1cc(C=[N]2[C@H]3CCCC[C@@H]3[N]4=Cc5cc(C(C)(C)C)cc(C(C)(C)C)c5O[Mn]42(Cl)O6)c6c(C(C)(C)C)c1)(C)C,metal_catalyst,CO,32.042,-0.77,0.593,791,32.6,15.1,12.3,22.3,40.7,635.215,10.099,635.215,10.099,MR-B,45819,Jacobsen Catalyst,Jacobsen Catalyst,Transition metal complex,asymmetric epoxidation
2481,,,,SS150101,300,-1,0,1,1,,,0.5,Methanol,20,2.44680678,0.030883133,21,CF,0,CC(c1cc(C=[N]2[C@H]3CCCC[C@@H]3[N]4=Cc5cc(C(C)(C)C)cc(C(C)(C)C)c5O[Mn]42(Cl)O6)c6c(C(C)(C)C)c1)(C)C,CC(c1cc(C=[N]2[C@H]3CCCC[C@@H]3[N]4=Cc5cc(C(C)(C)C)cc(C(C)(C)C)c5O[Mn]42(Cl)O6)c6c(C(C)(C)C)c1)(C)C,metal_catalyst,CO,32.042,-0.77,0.593,791,32.6,15.1,12.3,22.3,40.7,635.215,10.099,635.215,10.099,MR-B,45819,Jacobsen Catalyst,Jacobsen Catalyst,Transition metal complex,asymmetric epoxidation
2482,,,,SS336,500,82,0,0,1,,,0.5,Methanol,20,0.252644701,0.684460603,21,CF,0,CC(c1cc(C=[N]2[C@H]3CCCC[C@@H]3[N]4=Cc5cc(C(C)(C)C)cc(C(C)(C)C)c5O[Mn]42(Cl)O6)c6c(C(C)(C)C)c1)(C)C,CC(c1cc(C=[N]2[C@H]3CCCC[C@@H]3[N]4=Cc5cc(C(C)(C)C)cc(C(C)(C)C)c5O[Mn]42(Cl)O6)c6c(C(C)(C)C)c1)(C)C,metal_catalyst,CO,32.042,-0.77,0.593,791,32.6,15.1,12.3,22.3,40.7,635.215,10.099,635.215,10.099,MR-B,45819,Jacobsen Catalyst,Jacobsen Catalyst,Transition metal complex,asymmetric epoxidation
2483,,,,TS40,250,-1,0,1,1,,,0.5,Methanol,20,1.735739299,0.678505487,21,CF,1,CC(c1cc(C=[N]2[C@H]3CCCC[C@@H]3[N]4=Cc5cc(C(C)(C)C)cc(C(C)(C)C)c5O[Mn]42(Cl)O6)c6c(C(C)(C)C)c1)(C)C,CC(c1cc(C=[N]2[C@H]3CCCC[C@@H]3[N]4=Cc5cc(C(C)(C)C)cc(C(C)(C)C)c5O[Mn]42(Cl)O6)c6c(C(C)(C)C)c1)(C)C,metal_catalyst,CO,32.042,-0.77,0.593,791,32.6,15.1,12.3,22.3,40.7,635.215,10.099,635.215,10.099,MR-B,45819,Jacobsen Catalyst,Jacobsen Catalyst,Transition metal complex,asymmetric epoxidation
2484,,,,DM150,150,59,0,0,1,,,0.5,Methanol,20,0.082560213,0.996110374,21,CF,0,Br[Mn]12([NH](CC[P](C(C)C)2C(C)C)CC[P](C(C)C)1C(C)C)(C=O)C=O,Br[Mn]12([NH](CC[P](C(C)C)2C(C)C)CC[P](C(C)C)1C(C)C)(C=O)C=O,metal_catalyst,CO,32.042,-0.77,0.593,791,32.6,15.1,12.3,22.3,40.7,498.305,5.4683,498.305,5.4683,GER-2,45816,Mn-PNP pincer catalyst,Mn-PNP pincer catalyst,Transition metal complex,hydrogenation
2485,,,,DM300,300,59,-37.5,0,0,,,0.5,Methanol,20,0.388464033,0.985995097,21,CF,0,Br[Mn]12([NH](CC[P](C(C)C)2C(C)C)CC[P](C(C)C)1C(C)C)(C=O)C=O,Br[Mn]12([NH](CC[P](C(C)C)2C(C)C)CC[P](C(C)C)1C(C)C)(C=O)C=O,metal_catalyst,CO,32.042,-0.77,0.593,791,32.6,15.1,12.3,22.3,40.7,498.305,5.4683,498.305,5.4683,GER-2,45816,Mn-PNP pincer catalyst,Mn-PNP pincer catalyst,Transition metal complex,hydrogenation
2486,,,,GMT-oNF-2,300,87,-8,0,0,,,0.5,Methanol,20,0.083223803,0.890402669,21,CF,0,Br[Mn]12([NH](CC[P](C(C)C)2C(C)C)CC[P](C(C)C)1C(C)C)(C=O)C=O,Br[Mn]12([NH](CC[P](C(C)C)2C(C)C)CC[P](C(C)C)1C(C)C)(C=O)C=O,metal_catalyst,CO,32.042,-0.77,0.593,791,32.6,15.1,12.3,22.3,40.7,498.305,5.4683,498.305,5.4683,GER-2,45816,Mn-PNP pincer catalyst,Mn-PNP pincer catalyst,Transition metal complex,hydrogenation
2487,,,,PMPerformance,300,-1,0,1,1,,,0.5,Methanol,20,1.224106423,0.488484143,21,CF,0,Br[Mn]12([NH](CC[P](C(C)C)2C(C)C)CC[P](C(C)C)1C(C)C)(C=O)C=O,Br[Mn]12([NH](CC[P](C(C)C)2C(C)C)CC[P](C(C)C)1C(C)C)(C=O)C=O,metal_catalyst,CO,32.042,-0.77,0.593,791,32.6,15.1,12.3,22.3,40.7,498.305,5.4683,498.305,5.4683,GER-2,45816,Mn-PNP pincer catalyst,Mn-PNP pincer catalyst,Transition metal complex,hydrogenation
2488,,,,GMT-NC,200,-1,0,1,1,,,0.5,Methanol,20,0.501010469,0.434894118,21,CF,0,Br[Mn]12([NH](CC[P](C(C)C)2C(C)C)CC[P](C(C)C)1C(C)C)(C=O)C=O,Br[Mn]12([NH](CC[P](C(C)C)2C(C)C)CC[P](C(C)C)1C(C)C)(C=O)C=O,metal_catalyst,CO,32.042,-0.77,0.593,791,32.6,15.1,12.3,22.3,40.7,498.305,5.4683,498.305,5.4683,GER-2,45816,Mn-PNP pincer catalyst,Mn-PNP pincer catalyst,Transition metal complex,hydrogenation
2489,,,,SS150101,300,-1,0,1,1,,,0.5,Methanol,20,2.44680678,0.162596838,21,CF,0,Br[Mn]12([NH](CC[P](C(C)C)2C(C)C)CC[P](C(C)C)1C(C)C)(C=O)C=O,Br[Mn]12([NH](CC[P](C(C)C)2C(C)C)CC[P](C(C)C)1C(C)C)(C=O)C=O,metal_catalyst,CO,32.042,-0.77,0.593,791,32.6,15.1,12.3,22.3,40.7,498.305,5.4683,498.305,5.4683,GER-2,45816,Mn-PNP pincer catalyst,Mn-PNP pincer catalyst,Transition metal complex,hydrogenation
2490,,,,SS336,500,82,0,0,1,,,0.5,Methanol,20,0.252644701,0.671889779,21,CF,0,Br[Mn]12([NH](CC[P](C(C)C)2C(C)C)CC[P](C(C)C)1C(C)C)(C=O)C=O,Br[Mn]12([NH](CC[P](C(C)C)2C(C)C)CC[P](C(C)C)1C(C)C)(C=O)C=O,metal_catalyst,CO,32.042,-0.77,0.593,791,32.6,15.1,12.3,22.3,40.7,498.305,5.4683,498.305,5.4683,GER-2,45816,Mn-PNP pincer catalyst,Mn-PNP pincer catalyst,Transition metal complex,hydrogenation
2491,,,,TS40,250,-1,0,1,1,,,0.5,Methanol,20,1.735739299,0.48899875,21,CF,1,Br[Mn]12([NH](CC[P](C(C)C)2C(C)C)CC[P](C(C)C)1C(C)C)(C=O)C=O,Br[Mn]12([NH](CC[P](C(C)C)2C(C)C)CC[P](C(C)C)1C(C)C)(C=O)C=O,metal_catalyst,CO,32.042,-0.77,0.593,791,32.6,15.1,12.3,22.3,40.7,498.305,5.4683,498.305,5.4683,GER-2,45816,Mn-PNP pincer catalyst,Mn-PNP pincer catalyst,Transition metal complex,hydrogenation
2492,,,,DM150,150,59,0,0,1,,,0.5,Methanol,10,0.082560213,0.995588649,21,CF,0,P(c1ccccc1)(c2ccccc2)CCP(c3ccccc3)c4ccccc4,P(c1ccccc1)(c2ccccc2)CCP(c3ccccc3)c4ccccc4,ligand,CO,32.042,-0.77,0.593,791,32.6,15.1,12.3,22.3,40.7,398.426,5.2522,398.426,5.2522,GER-1,45813,1663-45-2,1663-45-2,Phosphine ligand,cross coupling
2493,,,,DM150,150,59,0,0,1,,,0.5,Methanol,10,0.082560213,0.999751901,21,CF,0,CC1(C)c2cccc(P(c3ccccc3)c4ccccc4)c2Oc5c(P(c6ccccc6)c7ccccc7)cccc15,CC1(C)c2cccc(P(c3ccccc3)c4ccccc4)c2Oc5c(P(c6ccccc6)c7ccccc7)cccc15,ligand,CO,32.042,-0.77,0.593,791,32.6,15.1,12.3,22.3,40.7,578.632,7.6346,578.632,7.6346,GER-1,45813,Xantphos,Xantphos,Phosphine ligand,cross coupling
2494,,,,DM150,150,59,0,0,1,,,0.5,Methanol,10,0.082560213,0.999701832,21,CF,0,COc1cc(C(C)(C)C)c(OP2Oc3ccccc3c4ccccc4O2)c(c5cc(OC)cc(C(C)(C)C)c5OP6Oc7ccccc7c8ccccc8O6)c1,COc1cc(C(C)(C)C)c(OP2Oc3ccccc3c4ccccc4O2)c(c5cc(OC)cc(C(C)(C)C)c5OP6Oc7ccccc7c8ccccc8O6)c1,ligand,CO,32.042,-0.77,0.593,791,32.6,15.1,12.3,22.3,40.7,786.798,14.8568,786.798,14.8568,GER-1,45813,BIPHEPHOS,BIPHEPHOS,Phosphine ligand,hydroformylation
2495,,,,DM300,300,59,-37.5,0,0,,,0.5,Methanol,10,0.388464033,0.998601705,21,CF,0,P(c1ccccc1)(c2ccccc2)CCP(c3ccccc3)c4ccccc4,P(c1ccccc1)(c2ccccc2)CCP(c3ccccc3)c4ccccc4,ligand,CO,32.042,-0.77,0.593,791,32.6,15.1,12.3,22.3,40.7,398.426,5.2522,398.426,5.2522,GER-1,45813,1663-45-2,1663-45-2,Phosphine ligand,cross coupling
2496,,,,DM300,300,59,-37.5,0,0,,,0.5,Methanol,10,0.388464033,0.998411034,21,CF,0,CC1(C)c2cccc(P(c3ccccc3)c4ccccc4)c2Oc5c(P(c6ccccc6)c7ccccc7)cccc15,CC1(C)c2cccc(P(c3ccccc3)c4ccccc4)c2Oc5c(P(c6ccccc6)c7ccccc7)cccc15,ligand,CO,32.042,-0.77,0.593,791,32.6,15.1,12.3,22.3,40.7,578.632,7.6346,578.632,7.6346,GER-1,45813,Xantphos,Xantphos,Phosphine ligand,cross coupling
2497,,,,DM300,300,59,-37.5,0,0,,,0.5,Methanol,10,0.388464033,0.997450963,21,CF,0,COc1cc(C(C)(C)C)c(OP2Oc3ccccc3c4ccccc4O2)c(c5cc(OC)cc(C(C)(C)C)c5OP6Oc7ccccc7c8ccccc8O6)c1,COc1cc(C(C)(C)C)c(OP2Oc3ccccc3c4ccccc4O2)c(c5cc(OC)cc(C(C)(C)C)c5OP6Oc7ccccc7c8ccccc8O6)c1,ligand,CO,32.042,-0.77,0.593,791,32.6,15.1,12.3,22.3,40.7,786.798,14.8568,786.798,14.8568,GER-1,45813,BIPHEPHOS,BIPHEPHOS,Phosphine ligand,hydroformylation
2498,,,,GMT-oNF-2,300,87,-8,0,0,,,0.5,Methanol,10,0.083223803,0.987710799,21,CF,0,P(c1ccccc1)(c2ccccc2)CCP(c3ccccc3)c4ccccc4,P(c1ccccc1)(c2ccccc2)CCP(c3ccccc3)c4ccccc4,ligand,CO,32.042,-0.77,0.593,791,32.6,15.1,12.3,22.3,40.7,398.426,5.2522,398.426,5.2522,GER-1,45813,1663-45-2,1663-45-2,Phosphine ligand,cross coupling
2499,,,,GMT-oNF-2,300,87,-8,0,0,,,0.5,Methanol,10,0.083223803,0.999212105,21,CF,0,CC1(C)c2cccc(P(c3ccccc3)c4ccccc4)c2Oc5c(P(c6ccccc6)c7ccccc7)cccc15,CC1(C)c2cccc(P(c3ccccc3)c4ccccc4)c2Oc5c(P(c6ccccc6)c7ccccc7)cccc15,ligand,CO,32.042,-0.77,0.593,791,32.6,15.1,12.3,22.3,40.7,578.632,7.6346,578.632,7.6346,GER-1,45813,Xantphos,Xantphos,Phosphine ligand,cross coupling
2500,,,,GMT-oNF-2,300,87,-8,0,0,,,0.5,Methanol,10,0.083223803,0.588603313,21,CF,0,COc1cc(C(C)(C)C)c(OP2Oc3ccccc3c4ccccc4O2)c(c5cc(OC)cc(C(C)(C)C)c5OP6Oc7ccccc7c8ccccc8O6)c1,COc1cc(C(C)(C)C)c(OP2Oc3ccccc3c4ccccc4O2)c(c5cc(OC)cc(C(C)(C)C)c5OP6Oc7ccccc7c8ccccc8O6)c1,ligand,CO,32.042,-0.77,0.593,791,32.6,15.1,12.3,22.3,40.7,786.798,14.8568,786.798,14.8568,GER-1,45813,BIPHEPHOS,BIPHEPHOS,Phosphine ligand,hydroformylation
2501,,,,PMPerformance,300,-1,0,1,1,,,0.5,Methanol,10,1.224106423,-0.352264504,21,CF,0,P(c1ccccc1)(c2ccccc2)CCP(c3ccccc3)c4ccccc4,P(c1ccccc1)(c2ccccc2)CCP(c3ccccc3)c4ccccc4,ligand,CO,32.042,-0.77,0.593,791,32.6,15.1,12.3,22.3,40.7,398.426,5.2522,398.426,5.2522,GER-1,45813,1663-45-2,1663-45-2,Phosphine ligand,cross coupling
2502,,,,PMPerformance,300,-1,0,1,1,,,0.5,Methanol,10,1.224106423,-0.354766804,21,CF,0,CC1(C)c2cccc(P(c3ccccc3)c4ccccc4)c2Oc5c(P(c6ccccc6)c7ccccc7)cccc15,CC1(C)c2cccc(P(c3ccccc3)c4ccccc4)c2Oc5c(P(c6ccccc6)c7ccccc7)cccc15,ligand,CO,32.042,-0.77,0.593,791,32.6,15.1,12.3,22.3,40.7,578.632,7.6346,578.632,7.6346,GER-1,45813,Xantphos,Xantphos,Phosphine ligand,cross coupling
2503,,,,PMPerformance,300,-1,0,1,1,,,0.5,Methanol,10,1.224106423,-0.367889527,21,CF,0,COc1cc(C(C)(C)C)c(OP2Oc3ccccc3c4ccccc4O2)c(c5cc(OC)cc(C(C)(C)C)c5OP6Oc7ccccc7c8ccccc8O6)c1,COc1cc(C(C)(C)C)c(OP2Oc3ccccc3c4ccccc4O2)c(c5cc(OC)cc(C(C)(C)C)c5OP6Oc7ccccc7c8ccccc8O6)c1,ligand,CO,32.042,-0.77,0.593,791,32.6,15.1,12.3,22.3,40.7,786.798,14.8568,786.798,14.8568,GER-1,45813,BIPHEPHOS,BIPHEPHOS,Phosphine ligand,hydroformylation
2504,,,,GMT-NC,200,-1,0,1,1,,,0.5,Methanol,10,0.501010469,-0.961492518,21,CF,0,P(c1ccccc1)(c2ccccc2)CCP(c3ccccc3)c4ccccc4,P(c1ccccc1)(c2ccccc2)CCP(c3ccccc3)c4ccccc4,ligand,CO,32.042,-0.77,0.593,791,32.6,15.1,12.3,22.3,40.7,398.426,5.2522,398.426,5.2522,GER-1,45813,1663-45-2,1663-45-2,Phosphine ligand,cross coupling
2505,,,,GMT-NC,200,-1,0,1,1,,,0.5,Methanol,10,0.501010469,-1.06087112,21,CF,0,CC1(C)c2cccc(P(c3ccccc3)c4ccccc4)c2Oc5c(P(c6ccccc6)c7ccccc7)cccc15,CC1(C)c2cccc(P(c3ccccc3)c4ccccc4)c2Oc5c(P(c6ccccc6)c7ccccc7)cccc15,ligand,CO,32.042,-0.77,0.593,791,32.6,15.1,12.3,22.3,40.7,578.632,7.6346,578.632,7.6346,GER-1,45813,Xantphos,Xantphos,Phosphine ligand,cross coupling
2506,,,,GMT-NC,200,-1,0,1,1,,,0.5,Methanol,10,0.501010469,-0.70107581,21,CF,0,COc1cc(C(C)(C)C)c(OP2Oc3ccccc3c4ccccc4O2)c(c5cc(OC)cc(C(C)(C)C)c5OP6Oc7ccccc7c8ccccc8O6)c1,COc1cc(C(C)(C)C)c(OP2Oc3ccccc3c4ccccc4O2)c(c5cc(OC)cc(C(C)(C)C)c5OP6Oc7ccccc7c8ccccc8O6)c1,ligand,CO,32.042,-0.77,0.593,791,32.6,15.1,12.3,22.3,40.7,786.798,14.8568,786.798,14.8568,GER-1,45813,BIPHEPHOS,BIPHEPHOS,Phosphine ligand,hydroformylation
2507,,,,SS150101,300,-1,0,1,1,,,0.5,Methanol,10,2.44680678,0.972396228,21,CF,0,P(c1ccccc1)(c2ccccc2)CCP(c3ccccc3)c4ccccc4,P(c1ccccc1)(c2ccccc2)CCP(c3ccccc3)c4ccccc4,ligand,CO,32.042,-0.77,0.593,791,32.6,15.1,12.3,22.3,40.7,398.426,5.2522,398.426,5.2522,GER-1,45813,1663-45-2,1663-45-2,Phosphine ligand,cross coupling
2508,,,,SS150101,300,-1,0,1,1,,,0.5,Methanol,10,2.44680678,0.98706029,21,CF,0,CC1(C)c2cccc(P(c3ccccc3)c4ccccc4)c2Oc5c(P(c6ccccc6)c7ccccc7)cccc15,CC1(C)c2cccc(P(c3ccccc3)c4ccccc4)c2Oc5c(P(c6ccccc6)c7ccccc7)cccc15,ligand,CO,32.042,-0.77,0.593,791,32.6,15.1,12.3,22.3,40.7,578.632,7.6346,578.632,7.6346,GER-1,45813,Xantphos,Xantphos,Phosphine ligand,cross coupling
2509,,,,SS150101,300,-1,0,1,1,,,0.5,Methanol,10,2.44680678,0.82710188,21,CF,0,COc1cc(C(C)(C)C)c(OP2Oc3ccccc3c4ccccc4O2)c(c5cc(OC)cc(C(C)(C)C)c5OP6Oc7ccccc7c8ccccc8O6)c1,COc1cc(C(C)(C)C)c(OP2Oc3ccccc3c4ccccc4O2)c(c5cc(OC)cc(C(C)(C)C)c5OP6Oc7ccccc7c8ccccc8O6)c1,ligand,CO,32.042,-0.77,0.593,791,32.6,15.1,12.3,22.3,40.7,786.798,14.8568,786.798,14.8568,GER-1,45813,BIPHEPHOS,BIPHEPHOS,Phosphine ligand,hydroformylation
2510,,,,SS336,500,82,0,0,1,,,0.5,Methanol,10,0.252644701,0.929859537,21,CF,0,P(c1ccccc1)(c2ccccc2)CCP(c3ccccc3)c4ccccc4,P(c1ccccc1)(c2ccccc2)CCP(c3ccccc3)c4ccccc4,ligand,CO,32.042,-0.77,0.593,791,32.6,15.1,12.3,22.3,40.7,398.426,5.2522,398.426,5.2522,GER-1,45813,1663-45-2,1663-45-2,Phosphine ligand,cross coupling
2511,,,,SS336,500,82,0,0,1,,,0.5,Methanol,10,0.252644701,0.410991975,21,CF,0,CC1(C)c2cccc(P(c3ccccc3)c4ccccc4)c2Oc5c(P(c6ccccc6)c7ccccc7)cccc15,CC1(C)c2cccc(P(c3ccccc3)c4ccccc4)c2Oc5c(P(c6ccccc6)c7ccccc7)cccc15,ligand,CO,32.042,-0.77,0.593,791,32.6,15.1,12.3,22.3,40.7,578.632,7.6346,578.632,7.6346,GER-1,45813,Xantphos,Xantphos,Phosphine ligand,cross coupling
2512,,,,SS336,500,82,0,0,1,,,0.5,Methanol,10,0.252644701,0.239031783,21,CF,0,COc1cc(C(C)(C)C)c(OP2Oc3ccccc3c4ccccc4O2)c(c5cc(OC)cc(C(C)(C)C)c5OP6Oc7ccccc7c8ccccc8O6)c1,COc1cc(C(C)(C)C)c(OP2Oc3ccccc3c4ccccc4O2)c(c5cc(OC)cc(C(C)(C)C)c5OP6Oc7ccccc7c8ccccc8O6)c1,ligand,CO,32.042,-0.77,0.593,791,32.6,15.1,12.3,22.3,40.7,786.798,14.8568,786.798,14.8568,GER-1,45813,BIPHEPHOS,BIPHEPHOS,Phosphine ligand,hydroformylation
2513,,,,TS40,250,-1,0,1,1,,,0.5,Methanol,10,1.735739299,0.992953124,21,CF,1,P(c1ccccc1)(c2ccccc2)CCP(c3ccccc3)c4ccccc4,P(c1ccccc1)(c2ccccc2)CCP(c3ccccc3)c4ccccc4,ligand,CO,32.042,-0.77,0.593,791,32.6,15.1,12.3,22.3,40.7,398.426,5.2522,398.426,5.2522,GER-1,45813,1663-45-2,1663-45-2,Phosphine ligand,cross coupling
2514,,,,TS40,250,-1,0,1,1,,,0.5,Methanol,10,1.735739299,0.997658273,21,CF,1,CC1(C)c2cccc(P(c3ccccc3)c4ccccc4)c2Oc5c(P(c6ccccc6)c7ccccc7)cccc15,CC1(C)c2cccc(P(c3ccccc3)c4ccccc4)c2Oc5c(P(c6ccccc6)c7ccccc7)cccc15,ligand,CO,32.042,-0.77,0.593,791,32.6,15.1,12.3,22.3,40.7,578.632,7.6346,578.632,7.6346,GER-1,45813,Xantphos,Xantphos,Phosphine ligand,cross coupling
2515,,,,TS40,250,-1,0,1,1,,,0.5,Methanol,10,1.735739299,0.85925171,21,CF,1,COc1cc(C(C)(C)C)c(OP2Oc3ccccc3c4ccccc4O2)c(c5cc(OC)cc(C(C)(C)C)c5OP6Oc7ccccc7c8ccccc8O6)c1,COc1cc(C(C)(C)C)c(OP2Oc3ccccc3c4ccccc4O2)c(c5cc(OC)cc(C(C)(C)C)c5OP6Oc7ccccc7c8ccccc8O6)c1,ligand,CO,32.042,-0.77,0.593,791,32.6,15.1,12.3,22.3,40.7,786.798,14.8568,786.798,14.8568,GER-1,45813,BIPHEPHOS,BIPHEPHOS,Phosphine ligand,hydroformylation
2516,,,,DM150,150,59,0,0,1,,,0.5,Methanol,20,0.082560213,0.99785371,21,CF,0,P(c1ccccc1)(c2ccccc2)CCP(c3ccccc3)c4ccccc4,P(c1ccccc1)(c2ccccc2)CCP(c3ccccc3)c4ccccc4,ligand,CO,32.042,-0.77,0.593,791,32.6,15.1,12.3,22.3,40.7,398.426,5.2522,398.426,5.2522,GER-1,45813,1663-45-2,1663-45-2,Phosphine ligand,cross coupling
2517,,,,DM150,150,59,0,0,1,,,0.5,Methanol,20,0.082560213,0.999410565,21,CF,0,CC1(C)c2cccc(P(c3ccccc3)c4ccccc4)c2Oc5c(P(c6ccccc6)c7ccccc7)cccc15,CC1(C)c2cccc(P(c3ccccc3)c4ccccc4)c2Oc5c(P(c6ccccc6)c7ccccc7)cccc15,ligand,CO,32.042,-0.77,0.593,791,32.6,15.1,12.3,22.3,40.7,578.632,7.6346,578.632,7.6346,GER-1,45813,Xantphos,Xantphos,Phosphine ligand,cross coupling
2518,,,,DM150,150,59,0,0,1,,,0.5,Methanol,20,0.082560213,0.996224303,21,CF,0,COc1cc(C(C)(C)C)c(OP2Oc3ccccc3c4ccccc4O2)c(c5cc(OC)cc(C(C)(C)C)c5OP6Oc7ccccc7c8ccccc8O6)c1,COc1cc(C(C)(C)C)c(OP2Oc3ccccc3c4ccccc4O2)c(c5cc(OC)cc(C(C)(C)C)c5OP6Oc7ccccc7c8ccccc8O6)c1,ligand,CO,32.042,-0.77,0.593,791,32.6,15.1,12.3,22.3,40.7,786.798,14.8568,786.798,14.8568,GER-1,45813,BIPHEPHOS,BIPHEPHOS,Phosphine ligand,hydroformylation
2519,,,,DM300,300,59,-37.5,0,0,,,0.5,Methanol,20,0.388464033,0.996787346,21,CF,0,P(c1ccccc1)(c2ccccc2)CCP(c3ccccc3)c4ccccc4,P(c1ccccc1)(c2ccccc2)CCP(c3ccccc3)c4ccccc4,ligand,CO,32.042,-0.77,0.593,791,32.6,15.1,12.3,22.3,40.7,398.426,5.2522,398.426,5.2522,GER-1,45813,1663-45-2,1663-45-2,Phosphine ligand,cross coupling
2520,,,,DM300,300,59,-37.5,0,0,,,0.5,Methanol,20,0.388464033,0.997782315,21,CF,0,CC1(C)c2cccc(P(c3ccccc3)c4ccccc4)c2Oc5c(P(c6ccccc6)c7ccccc7)cccc15,CC1(C)c2cccc(P(c3ccccc3)c4ccccc4)c2Oc5c(P(c6ccccc6)c7ccccc7)cccc15,ligand,CO,32.042,-0.77,0.593,791,32.6,15.1,12.3,22.3,40.7,578.632,7.6346,578.632,7.6346,GER-1,45813,Xantphos,Xantphos,Phosphine ligand,cross coupling
2521,,,,DM300,300,59,-37.5,0,0,,,0.5,Methanol,20,0.388464033,0.996417061,21,CF,0,COc1cc(C(C)(C)C)c(OP2Oc3ccccc3c4ccccc4O2)c(c5cc(OC)cc(C(C)(C)C)c5OP6Oc7ccccc7c8ccccc8O6)c1,COc1cc(C(C)(C)C)c(OP2Oc3ccccc3c4ccccc4O2)c(c5cc(OC)cc(C(C)(C)C)c5OP6Oc7ccccc7c8ccccc8O6)c1,ligand,CO,32.042,-0.77,0.593,791,32.6,15.1,12.3,22.3,40.7,786.798,14.8568,786.798,14.8568,GER-1,45813,BIPHEPHOS,BIPHEPHOS,Phosphine ligand,hydroformylation
2522,,,,GMT-oNF-2,300,87,-8,0,0,,,0.5,Methanol,20,0.083223803,0.465262613,21,CF,0,P(c1ccccc1)(c2ccccc2)CCP(c3ccccc3)c4ccccc4,P(c1ccccc1)(c2ccccc2)CCP(c3ccccc3)c4ccccc4,ligand,CO,32.042,-0.77,0.593,791,32.6,15.1,12.3,22.3,40.7,398.426,5.2522,398.426,5.2522,GER-1,45813,1663-45-2,1663-45-2,Phosphine ligand,cross coupling
2523,,,,GMT-oNF-2,300,87,-8,0,0,,,0.5,Methanol,20,0.083223803,-0.12759207,21,CF,0,CC1(C)c2cccc(P(c3ccccc3)c4ccccc4)c2Oc5c(P(c6ccccc6)c7ccccc7)cccc15,CC1(C)c2cccc(P(c3ccccc3)c4ccccc4)c2Oc5c(P(c6ccccc6)c7ccccc7)cccc15,ligand,CO,32.042,-0.77,0.593,791,32.6,15.1,12.3,22.3,40.7,578.632,7.6346,578.632,7.6346,GER-1,45813,Xantphos,Xantphos,Phosphine ligand,cross coupling
2524,,,,GMT-oNF-2,300,87,-8,0,0,,,0.5,Methanol,20,0.083223803,-0.09075488,21,CF,0,COc1cc(C(C)(C)C)c(OP2Oc3ccccc3c4ccccc4O2)c(c5cc(OC)cc(C(C)(C)C)c5OP6Oc7ccccc7c8ccccc8O6)c1,COc1cc(C(C)(C)C)c(OP2Oc3ccccc3c4ccccc4O2)c(c5cc(OC)cc(C(C)(C)C)c5OP6Oc7ccccc7c8ccccc8O6)c1,ligand,CO,32.042,-0.77,0.593,791,32.6,15.1,12.3,22.3,40.7,786.798,14.8568,786.798,14.8568,GER-1,45813,BIPHEPHOS,BIPHEPHOS,Phosphine ligand,hydroformylation
2525,,,,PMPerformance,300,-1,0,1,1,,,0.5,Methanol,20,1.224106423,0.191345139,21,CF,0,P(c1ccccc1)(c2ccccc2)CCP(c3ccccc3)c4ccccc4,P(c1ccccc1)(c2ccccc2)CCP(c3ccccc3)c4ccccc4,ligand,CO,32.042,-0.77,0.593,791,32.6,15.1,12.3,22.3,40.7,398.426,5.2522,398.426,5.2522,GER-1,45813,1663-45-2,1663-45-2,Phosphine ligand,cross coupling
2526,,,,PMPerformance,300,-1,0,1,1,,,0.5,Methanol,20,1.224106423,0.060363992,21,CF,0,CC1(C)c2cccc(P(c3ccccc3)c4ccccc4)c2Oc5c(P(c6ccccc6)c7ccccc7)cccc15,CC1(C)c2cccc(P(c3ccccc3)c4ccccc4)c2Oc5c(P(c6ccccc6)c7ccccc7)cccc15,ligand,CO,32.042,-0.77,0.593,791,32.6,15.1,12.3,22.3,40.7,578.632,7.6346,578.632,7.6346,GER-1,45813,Xantphos,Xantphos,Phosphine ligand,cross coupling
2527,,,,PMPerformance,300,-1,0,1,1,,,0.5,Methanol,20,1.224106423,0.028873627,21,CF,0,COc1cc(C(C)(C)C)c(OP2Oc3ccccc3c4ccccc4O2)c(c5cc(OC)cc(C(C)(C)C)c5OP6Oc7ccccc7c8ccccc8O6)c1,COc1cc(C(C)(C)C)c(OP2Oc3ccccc3c4ccccc4O2)c(c5cc(OC)cc(C(C)(C)C)c5OP6Oc7ccccc7c8ccccc8O6)c1,ligand,CO,32.042,-0.77,0.593,791,32.6,15.1,12.3,22.3,40.7,786.798,14.8568,786.798,14.8568,GER-1,45813,BIPHEPHOS,BIPHEPHOS,Phosphine ligand,hydroformylation
2528,,,,GMT-NC,200,-1,0,1,1,,,0.5,Methanol,20,0.501010469,-0.262913106,21,CF,0,P(c1ccccc1)(c2ccccc2)CCP(c3ccccc3)c4ccccc4,P(c1ccccc1)(c2ccccc2)CCP(c3ccccc3)c4ccccc4,ligand,CO,32.042,-0.77,0.593,791,32.6,15.1,12.3,22.3,40.7,398.426,5.2522,398.426,5.2522,GER-1,45813,1663-45-2,1663-45-2,Phosphine ligand,cross coupling
2529,,,,GMT-NC,200,-1,0,1,1,,,0.5,Methanol,20,0.501010469,-0.216798296,21,CF,0,CC1(C)c2cccc(P(c3ccccc3)c4ccccc4)c2Oc5c(P(c6ccccc6)c7ccccc7)cccc15,CC1(C)c2cccc(P(c3ccccc3)c4ccccc4)c2Oc5c(P(c6ccccc6)c7ccccc7)cccc15,ligand,CO,32.042,-0.77,0.593,791,32.6,15.1,12.3,22.3,40.7,578.632,7.6346,578.632,7.6346,GER-1,45813,Xantphos,Xantphos,Phosphine ligand,cross coupling
2530,,,,GMT-NC,200,-1,0,1,1,,,0.5,Methanol,20,0.501010469,-0.155588197,21,CF,0,COc1cc(C(C)(C)C)c(OP2Oc3ccccc3c4ccccc4O2)c(c5cc(OC)cc(C(C)(C)C)c5OP6Oc7ccccc7c8ccccc8O6)c1,COc1cc(C(C)(C)C)c(OP2Oc3ccccc3c4ccccc4O2)c(c5cc(OC)cc(C(C)(C)C)c5OP6Oc7ccccc7c8ccccc8O6)c1,ligand,CO,32.042,-0.77,0.593,791,32.6,15.1,12.3,22.3,40.7,786.798,14.8568,786.798,14.8568,GER-1,45813,BIPHEPHOS,BIPHEPHOS,Phosphine ligand,hydroformylation
2531,,,,SS150101,300,-1,0,1,1,,,0.5,Methanol,20,2.44680678,0.969724499,21,CF,0,P(c1ccccc1)(c2ccccc2)CCP(c3ccccc3)c4ccccc4,P(c1ccccc1)(c2ccccc2)CCP(c3ccccc3)c4ccccc4,ligand,CO,32.042,-0.77,0.593,791,32.6,15.1,12.3,22.3,40.7,398.426,5.2522,398.426,5.2522,GER-1,45813,1663-45-2,1663-45-2,Phosphine ligand,cross coupling
2532,,,,SS150101,300,-1,0,1,1,,,0.5,Methanol,20,2.44680678,0.998453801,21,CF,0,CC1(C)c2cccc(P(c3ccccc3)c4ccccc4)c2Oc5c(P(c6ccccc6)c7ccccc7)cccc15,CC1(C)c2cccc(P(c3ccccc3)c4ccccc4)c2Oc5c(P(c6ccccc6)c7ccccc7)cccc15,ligand,CO,32.042,-0.77,0.593,791,32.6,15.1,12.3,22.3,40.7,578.632,7.6346,578.632,7.6346,GER-1,45813,Xantphos,Xantphos,Phosphine ligand,cross coupling
2533,,,,SS150101,300,-1,0,1,1,,,0.5,Methanol,20,2.44680678,0.9005113,21,CF,0,COc1cc(C(C)(C)C)c(OP2Oc3ccccc3c4ccccc4O2)c(c5cc(OC)cc(C(C)(C)C)c5OP6Oc7ccccc7c8ccccc8O6)c1,COc1cc(C(C)(C)C)c(OP2Oc3ccccc3c4ccccc4O2)c(c5cc(OC)cc(C(C)(C)C)c5OP6Oc7ccccc7c8ccccc8O6)c1,ligand,CO,32.042,-0.77,0.593,791,32.6,15.1,12.3,22.3,40.7,786.798,14.8568,786.798,14.8568,GER-1,45813,BIPHEPHOS,BIPHEPHOS,Phosphine ligand,hydroformylation
2534,,,,SS336,500,82,0,0,1,,,0.5,Methanol,20,0.252644701,0.870746831,21,CF,0,P(c1ccccc1)(c2ccccc2)CCP(c3ccccc3)c4ccccc4,P(c1ccccc1)(c2ccccc2)CCP(c3ccccc3)c4ccccc4,ligand,CO,32.042,-0.77,0.593,791,32.6,15.1,12.3,22.3,40.7,398.426,5.2522,398.426,5.2522,GER-1,45813,1663-45-2,1663-45-2,Phosphine ligand,cross coupling
2535,,,,SS336,500,82,0,0,1,,,0.5,Methanol,20,0.252644701,0.639405184,21,CF,0,CC1(C)c2cccc(P(c3ccccc3)c4ccccc4)c2Oc5c(P(c6ccccc6)c7ccccc7)cccc15,CC1(C)c2cccc(P(c3ccccc3)c4ccccc4)c2Oc5c(P(c6ccccc6)c7ccccc7)cccc15,ligand,CO,32.042,-0.77,0.593,791,32.6,15.1,12.3,22.3,40.7,578.632,7.6346,578.632,7.6346,GER-1,45813,Xantphos,Xantphos,Phosphine ligand,cross coupling
2536,,,,SS336,500,82,0,0,1,,,0.5,Methanol,20,0.252644701,0.462797191,21,CF,0,COc1cc(C(C)(C)C)c(OP2Oc3ccccc3c4ccccc4O2)c(c5cc(OC)cc(C(C)(C)C)c5OP6Oc7ccccc7c8ccccc8O6)c1,COc1cc(C(C)(C)C)c(OP2Oc3ccccc3c4ccccc4O2)c(c5cc(OC)cc(C(C)(C)C)c5OP6Oc7ccccc7c8ccccc8O6)c1,ligand,CO,32.042,-0.77,0.593,791,32.6,15.1,12.3,22.3,40.7,786.798,14.8568,786.798,14.8568,GER-1,45813,BIPHEPHOS,BIPHEPHOS,Phosphine ligand,hydroformylation
2537,,,,TS40,250,-1,0,1,1,,,0.5,Methanol,20,1.735739299,0.984977113,21,CF,1,P(c1ccccc1)(c2ccccc2)CCP(c3ccccc3)c4ccccc4,P(c1ccccc1)(c2ccccc2)CCP(c3ccccc3)c4ccccc4,ligand,CO,32.042,-0.77,0.593,791,32.6,15.1,12.3,22.3,40.7,398.426,5.2522,398.426,5.2522,GER-1,45813,1663-45-2,1663-45-2,Phosphine ligand,cross coupling
2538,,,,TS40,250,-1,0,1,1,,,0.5,Methanol,20,1.735739299,0.995750773,21,CF,1,CC1(C)c2cccc(P(c3ccccc3)c4ccccc4)c2Oc5c(P(c6ccccc6)c7ccccc7)cccc15,CC1(C)c2cccc(P(c3ccccc3)c4ccccc4)c2Oc5c(P(c6ccccc6)c7ccccc7)cccc15,ligand,CO,32.042,-0.77,0.593,791,32.6,15.1,12.3,22.3,40.7,578.632,7.6346,578.632,7.6346,GER-1,45813,Xantphos,Xantphos,Phosphine ligand,cross coupling
2539,,,,TS40,250,-1,0,1,1,,,0.5,Methanol,20,1.735739299,0.923547324,21,CF,1,COc1cc(C(C)(C)C)c(OP2Oc3ccccc3c4ccccc4O2)c(c5cc(OC)cc(C(C)(C)C)c5OP6Oc7ccccc7c8ccccc8O6)c1,COc1cc(C(C)(C)C)c(OP2Oc3ccccc3c4ccccc4O2)c(c5cc(OC)cc(C(C)(C)C)c5OP6Oc7ccccc7c8ccccc8O6)c1,ligand,CO,32.042,-0.77,0.593,791,32.6,15.1,12.3,22.3,40.7,786.798,14.8568,786.798,14.8568,GER-1,45813,BIPHEPHOS,BIPHEPHOS,Phosphine ligand,hydroformylation
2540,,,,DM150,150,59,0,0,1,,,0.5,Methanol,30,0.082560213,0.992668081,21,CF,0,P(c1ccccc1)(c2ccccc2)CCP(c3ccccc3)c4ccccc4,P(c1ccccc1)(c2ccccc2)CCP(c3ccccc3)c4ccccc4,ligand,CO,32.042,-0.77,0.593,791,32.6,15.1,12.3,22.3,40.7,398.426,5.2522,398.426,5.2522,GER-1,45813,1663-45-2,1663-45-2,Phosphine ligand,cross coupling
2541,,,,DM150,150,59,0,0,1,,,0.5,Methanol,30,0.082560213,0.998884415,21,CF,0,CC1(C)c2cccc(P(c3ccccc3)c4ccccc4)c2Oc5c(P(c6ccccc6)c7ccccc7)cccc15,CC1(C)c2cccc(P(c3ccccc3)c4ccccc4)c2Oc5c(P(c6ccccc6)c7ccccc7)cccc15,ligand,CO,32.042,-0.77,0.593,791,32.6,15.1,12.3,22.3,40.7,578.632,7.6346,578.632,7.6346,GER-1,45813,Xantphos,Xantphos,Phosphine ligand,cross coupling
2542,,,,DM150,150,59,0,0,1,,,0.5,Methanol,30,0.082560213,0.996385563,21,CF,0,COc1cc(C(C)(C)C)c(OP2Oc3ccccc3c4ccccc4O2)c(c5cc(OC)cc(C(C)(C)C)c5OP6Oc7ccccc7c8ccccc8O6)c1,COc1cc(C(C)(C)C)c(OP2Oc3ccccc3c4ccccc4O2)c(c5cc(OC)cc(C(C)(C)C)c5OP6Oc7ccccc7c8ccccc8O6)c1,ligand,CO,32.042,-0.77,0.593,791,32.6,15.1,12.3,22.3,40.7,786.798,14.8568,786.798,14.8568,GER-1,45813,BIPHEPHOS,BIPHEPHOS,Phosphine ligand,hydroformylation
2543,,,,DM300,300,59,-37.5,0,0,,,0.5,Methanol,30,0.388464033,0.998724009,21,CF,0,P(c1ccccc1)(c2ccccc2)CCP(c3ccccc3)c4ccccc4,P(c1ccccc1)(c2ccccc2)CCP(c3ccccc3)c4ccccc4,ligand,CO,32.042,-0.77,0.593,791,32.6,15.1,12.3,22.3,40.7,398.426,5.2522,398.426,5.2522,GER-1,45813,1663-45-2,1663-45-2,Phosphine ligand,cross coupling
2544,,,,DM300,300,59,-37.5,0,0,,,0.5,Methanol,30,0.388464033,0.99760007,21,CF,0,CC1(C)c2cccc(P(c3ccccc3)c4ccccc4)c2Oc5c(P(c6ccccc6)c7ccccc7)cccc15,CC1(C)c2cccc(P(c3ccccc3)c4ccccc4)c2Oc5c(P(c6ccccc6)c7ccccc7)cccc15,ligand,CO,32.042,-0.77,0.593,791,32.6,15.1,12.3,22.3,40.7,578.632,7.6346,578.632,7.6346,GER-1,45813,Xantphos,Xantphos,Phosphine ligand,cross coupling
2545,,,,DM300,300,59,-37.5,0,0,,,0.5,Methanol,30,0.388464033,0.995017858,21,CF,0,COc1cc(C(C)(C)C)c(OP2Oc3ccccc3c4ccccc4O2)c(c5cc(OC)cc(C(C)(C)C)c5OP6Oc7ccccc7c8ccccc8O6)c1,COc1cc(C(C)(C)C)c(OP2Oc3ccccc3c4ccccc4O2)c(c5cc(OC)cc(C(C)(C)C)c5OP6Oc7ccccc7c8ccccc8O6)c1,ligand,CO,32.042,-0.77,0.593,791,32.6,15.1,12.3,22.3,40.7,786.798,14.8568,786.798,14.8568,GER-1,45813,BIPHEPHOS,BIPHEPHOS,Phosphine ligand,hydroformylation
2546,,,,GMT-oNF-2,300,87,-8,0,0,,,0.5,Methanol,30,0.083223803,-0.668281308,21,CF,0,P(c1ccccc1)(c2ccccc2)CCP(c3ccccc3)c4ccccc4,P(c1ccccc1)(c2ccccc2)CCP(c3ccccc3)c4ccccc4,ligand,CO,32.042,-0.77,0.593,791,32.6,15.1,12.3,22.3,40.7,398.426,5.2522,398.426,5.2522,GER-1,45813,1663-45-2,1663-45-2,Phosphine ligand,cross coupling
2547,,,,GMT-oNF-2,300,87,-8,0,0,,,0.5,Methanol,30,0.083223803,-2.070509635,21,CF,0,CC1(C)c2cccc(P(c3ccccc3)c4ccccc4)c2Oc5c(P(c6ccccc6)c7ccccc7)cccc15,CC1(C)c2cccc(P(c3ccccc3)c4ccccc4)c2Oc5c(P(c6ccccc6)c7ccccc7)cccc15,ligand,CO,32.042,-0.77,0.593,791,32.6,15.1,12.3,22.3,40.7,578.632,7.6346,578.632,7.6346,GER-1,45813,Xantphos,Xantphos,Phosphine ligand,cross coupling
2548,,,,GMT-oNF-2,300,87,-8,0,0,,,0.5,Methanol,30,0.083223803,-0.545756635,21,CF,0,COc1cc(C(C)(C)C)c(OP2Oc3ccccc3c4ccccc4O2)c(c5cc(OC)cc(C(C)(C)C)c5OP6Oc7ccccc7c8ccccc8O6)c1,COc1cc(C(C)(C)C)c(OP2Oc3ccccc3c4ccccc4O2)c(c5cc(OC)cc(C(C)(C)C)c5OP6Oc7ccccc7c8ccccc8O6)c1,ligand,CO,32.042,-0.77,0.593,791,32.6,15.1,12.3,22.3,40.7,786.798,14.8568,786.798,14.8568,GER-1,45813,BIPHEPHOS,BIPHEPHOS,Phosphine ligand,hydroformylation
2549,,,,PMPerformance,300,-1,0,1,1,,,0.5,Methanol,30,1.224106423,0.049299251,21,CF,0,P(c1ccccc1)(c2ccccc2)CCP(c3ccccc3)c4ccccc4,P(c1ccccc1)(c2ccccc2)CCP(c3ccccc3)c4ccccc4,ligand,CO,32.042,-0.77,0.593,791,32.6,15.1,12.3,22.3,40.7,398.426,5.2522,398.426,5.2522,GER-1,45813,1663-45-2,1663-45-2,Phosphine ligand,cross coupling
2550,,,,PMPerformance,300,-1,0,1,1,,,0.5,Methanol,30,1.224106423,-0.369849619,21,CF,0,CC1(C)c2cccc(P(c3ccccc3)c4ccccc4)c2Oc5c(P(c6ccccc6)c7ccccc7)cccc15,CC1(C)c2cccc(P(c3ccccc3)c4ccccc4)c2Oc5c(P(c6ccccc6)c7ccccc7)cccc15,ligand,CO,32.042,-0.77,0.593,791,32.6,15.1,12.3,22.3,40.7,578.632,7.6346,578.632,7.6346,GER-1,45813,Xantphos,Xantphos,Phosphine ligand,cross coupling
2551,,,,PMPerformance,300,-1,0,1,1,,,0.5,Methanol,30,1.224106423,-0.176318098,21,CF,0,COc1cc(C(C)(C)C)c(OP2Oc3ccccc3c4ccccc4O2)c(c5cc(OC)cc(C(C)(C)C)c5OP6Oc7ccccc7c8ccccc8O6)c1,COc1cc(C(C)(C)C)c(OP2Oc3ccccc3c4ccccc4O2)c(c5cc(OC)cc(C(C)(C)C)c5OP6Oc7ccccc7c8ccccc8O6)c1,ligand,CO,32.042,-0.77,0.593,791,32.6,15.1,12.3,22.3,40.7,786.798,14.8568,786.798,14.8568,GER-1,45813,BIPHEPHOS,BIPHEPHOS,Phosphine ligand,hydroformylation
2552,,,,GMT-NC,200,-1,0,1,1,,,0.5,Methanol,30,0.501010469,-0.222094452,21,CF,0,P(c1ccccc1)(c2ccccc2)CCP(c3ccccc3)c4ccccc4,P(c1ccccc1)(c2ccccc2)CCP(c3ccccc3)c4ccccc4,ligand,CO,32.042,-0.77,0.593,791,32.6,15.1,12.3,22.3,40.7,398.426,5.2522,398.426,5.2522,GER-1,45813,1663-45-2,1663-45-2,Phosphine ligand,cross coupling
2553,,,,GMT-NC,200,-1,0,1,1,,,0.5,Methanol,30,0.501010469,-0.486894262,21,CF,0,CC1(C)c2cccc(P(c3ccccc3)c4ccccc4)c2Oc5c(P(c6ccccc6)c7ccccc7)cccc15,CC1(C)c2cccc(P(c3ccccc3)c4ccccc4)c2Oc5c(P(c6ccccc6)c7ccccc7)cccc15,ligand,CO,32.042,-0.77,0.593,791,32.6,15.1,12.3,22.3,40.7,578.632,7.6346,578.632,7.6346,GER-1,45813,Xantphos,Xantphos,Phosphine ligand,cross coupling
2554,,,,GMT-NC,200,-1,0,1,1,,,0.5,Methanol,30,0.501010469,-0.279605512,21,CF,0,COc1cc(C(C)(C)C)c(OP2Oc3ccccc3c4ccccc4O2)c(c5cc(OC)cc(C(C)(C)C)c5OP6Oc7ccccc7c8ccccc8O6)c1,COc1cc(C(C)(C)C)c(OP2Oc3ccccc3c4ccccc4O2)c(c5cc(OC)cc(C(C)(C)C)c5OP6Oc7ccccc7c8ccccc8O6)c1,ligand,CO,32.042,-0.77,0.593,791,32.6,15.1,12.3,22.3,40.7,786.798,14.8568,786.798,14.8568,GER-1,45813,BIPHEPHOS,BIPHEPHOS,Phosphine ligand,hydroformylation
2555,,,,SS150101,300,-1,0,1,1,,,0.5,Methanol,30,2.44680678,0.937959767,21,CF,0,P(c1ccccc1)(c2ccccc2)CCP(c3ccccc3)c4ccccc4,P(c1ccccc1)(c2ccccc2)CCP(c3ccccc3)c4ccccc4,ligand,CO,32.042,-0.77,0.593,791,32.6,15.1,12.3,22.3,40.7,398.426,5.2522,398.426,5.2522,GER-1,45813,1663-45-2,1663-45-2,Phosphine ligand,cross coupling
2556,,,,SS150101,300,-1,0,1,1,,,0.5,Methanol,30,2.44680678,0.984008056,21,CF,0,CC1(C)c2cccc(P(c3ccccc3)c4ccccc4)c2Oc5c(P(c6ccccc6)c7ccccc7)cccc15,CC1(C)c2cccc(P(c3ccccc3)c4ccccc4)c2Oc5c(P(c6ccccc6)c7ccccc7)cccc15,ligand,CO,32.042,-0.77,0.593,791,32.6,15.1,12.3,22.3,40.7,578.632,7.6346,578.632,7.6346,GER-1,45813,Xantphos,Xantphos,Phosphine ligand,cross coupling
2557,,,,SS150101,300,-1,0,1,1,,,0.5,Methanol,30,2.44680678,0.818191587,21,CF,0,COc1cc(C(C)(C)C)c(OP2Oc3ccccc3c4ccccc4O2)c(c5cc(OC)cc(C(C)(C)C)c5OP6Oc7ccccc7c8ccccc8O6)c1,COc1cc(C(C)(C)C)c(OP2Oc3ccccc3c4ccccc4O2)c(c5cc(OC)cc(C(C)(C)C)c5OP6Oc7ccccc7c8ccccc8O6)c1,ligand,CO,32.042,-0.77,0.593,791,32.6,15.1,12.3,22.3,40.7,786.798,14.8568,786.798,14.8568,GER-1,45813,BIPHEPHOS,BIPHEPHOS,Phosphine ligand,hydroformylation
2558,,,,SS336,500,82,0,0,1,,,0.5,Methanol,30,0.252644701,0.888570494,21,CF,0,P(c1ccccc1)(c2ccccc2)CCP(c3ccccc3)c4ccccc4,P(c1ccccc1)(c2ccccc2)CCP(c3ccccc3)c4ccccc4,ligand,CO,32.042,-0.77,0.593,791,32.6,15.1,12.3,22.3,40.7,398.426,5.2522,398.426,5.2522,GER-1,45813,1663-45-2,1663-45-2,Phosphine ligand,cross coupling
2559,,,,SS336,500,82,0,0,1,,,0.5,Methanol,30,0.252644701,0.756627754,21,CF,0,CC1(C)c2cccc(P(c3ccccc3)c4ccccc4)c2Oc5c(P(c6ccccc6)c7ccccc7)cccc15,CC1(C)c2cccc(P(c3ccccc3)c4ccccc4)c2Oc5c(P(c6ccccc6)c7ccccc7)cccc15,ligand,CO,32.042,-0.77,0.593,791,32.6,15.1,12.3,22.3,40.7,578.632,7.6346,578.632,7.6346,GER-1,45813,Xantphos,Xantphos,Phosphine ligand,cross coupling
2560,,,,SS336,500,82,0,0,1,,,0.5,Methanol,30,0.252644701,0.442333012,21,CF,0,COc1cc(C(C)(C)C)c(OP2Oc3ccccc3c4ccccc4O2)c(c5cc(OC)cc(C(C)(C)C)c5OP6Oc7ccccc7c8ccccc8O6)c1,COc1cc(C(C)(C)C)c(OP2Oc3ccccc3c4ccccc4O2)c(c5cc(OC)cc(C(C)(C)C)c5OP6Oc7ccccc7c8ccccc8O6)c1,ligand,CO,32.042,-0.77,0.593,791,32.6,15.1,12.3,22.3,40.7,786.798,14.8568,786.798,14.8568,GER-1,45813,BIPHEPHOS,BIPHEPHOS,Phosphine ligand,hydroformylation
2561,,,,TS40,250,-1,0,1,1,,,0.5,Methanol,30,1.735739299,0.973375846,21,CF,1,P(c1ccccc1)(c2ccccc2)CCP(c3ccccc3)c4ccccc4,P(c1ccccc1)(c2ccccc2)CCP(c3ccccc3)c4ccccc4,ligand,CO,32.042,-0.77,0.593,791,32.6,15.1,12.3,22.3,40.7,398.426,5.2522,398.426,5.2522,GER-1,45813,1663-45-2,1663-45-2,Phosphine ligand,cross coupling
2562,,,,TS40,250,-1,0,1,1,,,0.5,Methanol,30,1.735739299,0.977793768,21,CF,1,CC1(C)c2cccc(P(c3ccccc3)c4ccccc4)c2Oc5c(P(c6ccccc6)c7ccccc7)cccc15,CC1(C)c2cccc(P(c3ccccc3)c4ccccc4)c2Oc5c(P(c6ccccc6)c7ccccc7)cccc15,ligand,CO,32.042,-0.77,0.593,791,32.6,15.1,12.3,22.3,40.7,578.632,7.6346,578.632,7.6346,GER-1,45813,Xantphos,Xantphos,Phosphine ligand,cross coupling
2563,,,,TS40,250,-1,0,1,1,,,0.5,Methanol,30,1.735739299,0.889574335,21,CF,1,COc1cc(C(C)(C)C)c(OP2Oc3ccccc3c4ccccc4O2)c(c5cc(OC)cc(C(C)(C)C)c5OP6Oc7ccccc7c8ccccc8O6)c1,COc1cc(C(C)(C)C)c(OP2Oc3ccccc3c4ccccc4O2)c(c5cc(OC)cc(C(C)(C)C)c5OP6Oc7ccccc7c8ccccc8O6)c1,ligand,CO,32.042,-0.77,0.593,791,32.6,15.1,12.3,22.3,40.7,786.798,14.8568,786.798,14.8568,GER-1,45813,BIPHEPHOS,BIPHEPHOS,Phosphine ligand,hydroformylation
2564,,,,DM150,150,59,0,0,1,,,0.5,Methanol,10,0.082560213,0.994638552,21,CF,0,CC(c1ccc(c2cc3c(CCCC3)c(c4c(O5)c(c6ccc(C(C)(C)C)cc6)cc7c4CCCC7)c2OP5(O)=O)cc1)(C)C,CC(c1ccc(c2cc3c(CCCC3)c(c4c(O5)c(c6ccc(C(C)(C)C)cc6)cc7c4CCCC7)c2OP5(O)=O)cc1)(C)C,organocatalyst,CO,32.042,-0.77,0.593,791,32.6,15.1,12.3,22.3,40.7,620.77,10.9118,620.77,10.9118,MR-C,45818,1569807-27-7,1569807-27-7,Photoredox catalyst,visible light mediated free radical reactions
2565,,,,DM150,150,59,0,0,1,,,0.5,Methanol,10,0.082560213,0.995505709,21,CF,0,Oc(c(c1ccccc1)c2)c(c3c(O)c(c4ccccc4)cc5c3cccc5)c6c2cccc6,Oc(c(c1ccccc1)c2)c(c3c(O)c(c4ccccc4)cc5c3cccc5)c6c2cccc6,organocatalyst,CO,32.042,-0.77,0.593,791,32.6,15.1,12.3,22.3,40.7,438.526,8.4052,438.526,8.4052,MR-C,45818,75684-93-4,75684-93-4,Chiral organocatalyst,asymmetric catalysis
2566,,,,DM150,150,59,0,0,1,,,0.5,Methanol,10,0.082560213,0.993832007,21,CF,0,O=P1(O)Oc(c(c2c(C(C)C)cc(C(C)C)cc2C(C)C)c3)c(c4c(O1)c(c5c(C(C)C)cc(C(C)C)cc5C(C)C)cc6c4cccc6)c7c3cccc7,O=P1(O)Oc(c(c2c(C(C)C)cc(C(C)C)cc2C(C)C)c3)c(c4c(O1)c(c5c(C(C)C)cc(C(C)C)cc5C(C)C)cc6c4cccc6)c7c3cccc7,organocatalyst,CO,32.042,-0.77,0.593,791,32.6,15.1,12.3,22.3,40.7,752.976,15.606,752.976,15.606,MR-C,45818,791616-63-2,791616-63-2,Chiral organocatalyst,asymmetric catalysis
2567,,,,DM150,150,59,0,0,1,,,0.5,Methanol,10,0.082560213,0.995075871,21,CF,0,FC(F)(c1cc(C(F)(F)F)cc(c(c2)c(O)c(c(c(O)c(c3cc(C(F)(F)F)cc(C(F)(F)F)c3)c4)c5c4cccc5)c6c2cccc6)c1)F,FC(F)(c1cc(C(F)(F)F)cc(c(c2)c(O)c(c(c(O)c(c3cc(C(F)(F)F)cc(C(F)(F)F)c3)c4)c5c4cccc5)c6c2cccc6)c1)F,organocatalyst,CO,32.042,-0.77,0.593,791,32.6,15.1,12.3,22.3,40.7,710.514,12.4804,710.514,12.4804,MR-C,45818,756491-54-0,756491-54-0,Chiral organocatalyst,asymmetric catalysis
2568,,,,DM150,150,59,0,0,1,,,0.5,Methanol,10,0.082560213,0.994374344,21,CF,0,Oc(c([Si](c1ccccc1)(c2ccccc2)c3ccccc3)c4)c(c5c(O)c([Si](c6ccccc6)(c7ccccc7)c8ccccc8)cc9c5cccc9)c%10c4cccc%10,Oc(c([Si](c1ccccc1)(c2ccccc2)c3ccccc3)c4)c(c5c(O)c([Si](c6ccccc6)(c7ccccc7)c8ccccc8)cc9c5cccc9)c%10c4cccc%10,organocatalyst,CO,32.042,-0.77,0.593,791,32.6,15.1,12.3,22.3,40.7,803.122,7.826,803.122,7.826,MR-C,45818,111822-69-6,111822-69-6,Chiral organocatalyst,asymmetric catalysis
2569,,,,DM300,300,59,-37.5,0,0,,,0.5,Methanol,10,0.388464033,0.99239109,21,CF,0,CC(c1ccc(c2cc3c(CCCC3)c(c4c(O5)c(c6ccc(C(C)(C)C)cc6)cc7c4CCCC7)c2OP5(O)=O)cc1)(C)C,CC(c1ccc(c2cc3c(CCCC3)c(c4c(O5)c(c6ccc(C(C)(C)C)cc6)cc7c4CCCC7)c2OP5(O)=O)cc1)(C)C,organocatalyst,CO,32.042,-0.77,0.593,791,32.6,15.1,12.3,22.3,40.7,620.77,10.9118,620.77,10.9118,MR-C,45818,1569807-27-7,1569807-27-7,Photoredox catalyst,visible light mediated free radical reactions
2570,,,,DM300,300,59,-37.5,0,0,,,0.5,Methanol,10,0.388464033,0.992350446,21,CF,0,Oc(c(c1ccccc1)c2)c(c3c(O)c(c4ccccc4)cc5c3cccc5)c6c2cccc6,Oc(c(c1ccccc1)c2)c(c3c(O)c(c4ccccc4)cc5c3cccc5)c6c2cccc6,organocatalyst,CO,32.042,-0.77,0.593,791,32.6,15.1,12.3,22.3,40.7,438.526,8.4052,438.526,8.4052,MR-C,45818,75684-93-4,75684-93-4,Chiral organocatalyst,asymmetric catalysis
2571,,,,DM300,300,59,-37.5,0,0,,,0.5,Methanol,10,0.388464033,0.991752946,21,CF,0,O=P1(O)Oc(c(c2c(C(C)C)cc(C(C)C)cc2C(C)C)c3)c(c4c(O1)c(c5c(C(C)C)cc(C(C)C)cc5C(C)C)cc6c4cccc6)c7c3cccc7,O=P1(O)Oc(c(c2c(C(C)C)cc(C(C)C)cc2C(C)C)c3)c(c4c(O1)c(c5c(C(C)C)cc(C(C)C)cc5C(C)C)cc6c4cccc6)c7c3cccc7,organocatalyst,CO,32.042,-0.77,0.593,791,32.6,15.1,12.3,22.3,40.7,752.976,15.606,752.976,15.606,MR-C,45818,791616-63-2,791616-63-2,Chiral organocatalyst,asymmetric catalysis
2572,,,,DM300,300,59,-37.5,0,0,,,0.5,Methanol,10,0.388464033,0.991879907,21,CF,0,FC(F)(c1cc(C(F)(F)F)cc(c(c2)c(O)c(c(c(O)c(c3cc(C(F)(F)F)cc(C(F)(F)F)c3)c4)c5c4cccc5)c6c2cccc6)c1)F,FC(F)(c1cc(C(F)(F)F)cc(c(c2)c(O)c(c(c(O)c(c3cc(C(F)(F)F)cc(C(F)(F)F)c3)c4)c5c4cccc5)c6c2cccc6)c1)F,organocatalyst,CO,32.042,-0.77,0.593,791,32.6,15.1,12.3,22.3,40.7,710.514,12.4804,710.514,12.4804,MR-C,45818,756491-54-0,756491-54-0,Chiral organocatalyst,asymmetric catalysis
2573,,,,DM300,300,59,-37.5,0,0,,,0.5,Methanol,10,0.388464033,0.992964472,21,CF,0,Oc(c([Si](c1ccccc1)(c2ccccc2)c3ccccc3)c4)c(c5c(O)c([Si](c6ccccc6)(c7ccccc7)c8ccccc8)cc9c5cccc9)c%10c4cccc%10,Oc(c([Si](c1ccccc1)(c2ccccc2)c3ccccc3)c4)c(c5c(O)c([Si](c6ccccc6)(c7ccccc7)c8ccccc8)cc9c5cccc9)c%10c4cccc%10,organocatalyst,CO,32.042,-0.77,0.593,791,32.6,15.1,12.3,22.3,40.7,803.122,7.826,803.122,7.826,MR-C,45818,111822-69-6,111822-69-6,Chiral organocatalyst,asymmetric catalysis
2574,,,,GMT-oNF-2,300,87,-8,0,0,,,0.5,Methanol,10,0.083223803,0.880324294,21,CF,0,CC(c1ccc(c2cc3c(CCCC3)c(c4c(O5)c(c6ccc(C(C)(C)C)cc6)cc7c4CCCC7)c2OP5(O)=O)cc1)(C)C,CC(c1ccc(c2cc3c(CCCC3)c(c4c(O5)c(c6ccc(C(C)(C)C)cc6)cc7c4CCCC7)c2OP5(O)=O)cc1)(C)C,organocatalyst,CO,32.042,-0.77,0.593,791,32.6,15.1,12.3,22.3,40.7,620.77,10.9118,620.77,10.9118,MR-C,45818,1569807-27-7,1569807-27-7,Photoredox catalyst,visible light mediated free radical reactions
2575,,,,GMT-oNF-2,300,87,-8,0,0,,,0.5,Methanol,10,0.083223803,0.555166339,21,CF,0,Oc(c(c1ccccc1)c2)c(c3c(O)c(c4ccccc4)cc5c3cccc5)c6c2cccc6,Oc(c(c1ccccc1)c2)c(c3c(O)c(c4ccccc4)cc5c3cccc5)c6c2cccc6,organocatalyst,CO,32.042,-0.77,0.593,791,32.6,15.1,12.3,22.3,40.7,438.526,8.4052,438.526,8.4052,MR-C,45818,75684-93-4,75684-93-4,Chiral organocatalyst,asymmetric catalysis
2576,,,,GMT-oNF-2,300,87,-8,0,0,,,0.5,Methanol,10,0.083223803,0.88176999,21,CF,0,O=P1(O)Oc(c(c2c(C(C)C)cc(C(C)C)cc2C(C)C)c3)c(c4c(O1)c(c5c(C(C)C)cc(C(C)C)cc5C(C)C)cc6c4cccc6)c7c3cccc7,O=P1(O)Oc(c(c2c(C(C)C)cc(C(C)C)cc2C(C)C)c3)c(c4c(O1)c(c5c(C(C)C)cc(C(C)C)cc5C(C)C)cc6c4cccc6)c7c3cccc7,organocatalyst,CO,32.042,-0.77,0.593,791,32.6,15.1,12.3,22.3,40.7,752.976,15.606,752.976,15.606,MR-C,45818,791616-63-2,791616-63-2,Chiral organocatalyst,asymmetric catalysis
2577,,,,GMT-oNF-2,300,87,-8,0,0,,,0.5,Methanol,10,0.083223803,0.646711665,21,CF,0,FC(F)(c1cc(C(F)(F)F)cc(c(c2)c(O)c(c(c(O)c(c3cc(C(F)(F)F)cc(C(F)(F)F)c3)c4)c5c4cccc5)c6c2cccc6)c1)F,FC(F)(c1cc(C(F)(F)F)cc(c(c2)c(O)c(c(c(O)c(c3cc(C(F)(F)F)cc(C(F)(F)F)c3)c4)c5c4cccc5)c6c2cccc6)c1)F,organocatalyst,CO,32.042,-0.77,0.593,791,32.6,15.1,12.3,22.3,40.7,710.514,12.4804,710.514,12.4804,MR-C,45818,756491-54-0,756491-54-0,Chiral organocatalyst,asymmetric catalysis
