Repository: aronbeke/intelli-membrane

# intelli-membrane
Repository for explainable transfer learning in membrane science.

This codebase is to complement the manuscript "Energy-efficient membrane-assisted catalytic systems enabled by explainable transfer learning". The manuscript is currently under peer review.

## Example prediction
An example prediction script can be run with the python model_predict.py command from the command line, which performs rejection prediction for the inputs in example/prediction_input.csv, producing an example/prediction_output.csv file with the predicted rejection values.

The OSN Catalyst Dataset is available in the osncat.csv file.

File: data/osncat.csv (part 29 of 31)
ccc5)c(O[P]7(Oc8c(c9c(O7)cccc9)cccc8)[Rh+]4%10O[C-](C=C(C)O%10)C)c(C(C)(C)C)c1,ligand,Cc1ccccc1,92.141,2.73,0.59,867,2.38,18,1.4,2,106.8,786.798,14.8568,988.813,14.85539,,,,,Phosphine ligand,hydroformylation
5,10.1002/cctc.201601018,2016,ChemCatChem,GMT-oNF-2,300,87,-8,0,0,Xantphos,Rh(Xantphos)acac,0.2,Toluene,30,2,0.95,25,CF,0,CC1(C)c2cccc(P(c3ccccc3)c4ccccc4)c2Oc5c(P(c6ccccc6)c7ccccc7)cccc15,CC(c1c2c([P]3(c4ccccc4)c5ccccc5)ccc1)(c6c(O2)c([P]([Rh+]73O[C-](C=C(C)O7)C)(c8ccccc8)c9ccccc9)ccc6)C,ligand,Cc1ccccc1,92.141,2.73,0.59,867,2.38,18,1.4,2,106.8,578.632,7.6346,780.647,9.03599,,,,,Phosphine ligand,cross coupling
6,10.1002/cctc.201601018,2016,ChemCatChem,GMT-oNF-2,300,87,-8,0,0,Triphenylphosphine,Rh(TPP),0.2,Toluene,30,2,0.66,25,CF,0,c1(P(c2ccccc2)c3ccccc3)ccccc1,CC1=C[C-](C)O[Rh+]([P](c2ccccc2)(c3ccccc3)c4ccccc4)([P](c5ccccc5)(c6ccccc6)c7ccccc7)O1,ligand,Cc1ccccc1,92.141,2.73,0.59,867,2.38,18,1.4,2,106.8,262.292,3.4448,726.599,8.29099,,,,,Phosphine ligand,cross coupling
7,10.1002/ceat.201900110,2019,Chemical Engineering and Technology,DM300,300,59,-37.5,0,0,Magnesium Triflate,Magnesium Triflate,0.5,Ethanol,30,0.09435,0.9802,50,CF,0,[Mg++].[O-]S(=O)(=O)C(F)(F)F.[O-]S(=O)(=O)C(F)(F)F,[Mg++].[O-]S(=O)(=O)C(F)(F)F.[O-]S(=O)(=O)C(F)(F)F,metal_catalyst,C(C)O,46.069,-0.31,1.2,789,24.6,15.8,8.8,19.4,58.5,322.443,-0.278,322.443,-0.278,,,,,"Inorganic salt, Lewis acid","ring opening, enantioselective carbonyl-ene reaction, enantioselective Diels-Alder, enantioselective Strecker-type"
2578,,,,GMT-oNF-2,300,87,-8,0,0,,,0.5,Methanol,10,0.083223803,0.580402985,21,CF,0,Oc(c([Si](c1ccccc1)(c2ccccc2)c3ccccc3)c4)c(c5c(O)c([Si](c6ccccc6)(c7ccccc7)c8ccccc8)cc9c5cccc9)c%10c4cccc%10,Oc(c([Si](c1ccccc1)(c2ccccc2)c3ccccc3)c4)c(c5c(O)c([Si](c6ccccc6)(c7ccccc7)c8ccccc8)cc9c5cccc9)c%10c4cccc%10,organocatalyst,CO,32.042,-0.77,0.593,791,32.6,15.1,12.3,22.3,40.7,803.122,7.826,803.122,7.826,MR-C,45818,111822-69-6,111822-69-6,Chiral organocatalyst,asymmetric catalysis
2579,,,,PMPerformance,300,-1,0,1,1,,,0.5,Methanol,10,1.224106423,0.758533143,21,CF,0,CC(c1ccc(c2cc3c(CCCC3)c(c4c(O5)c(c6ccc(C(C)(C)C)cc6)cc7c4CCCC7)c2OP5(O)=O)cc1)(C)C,CC(c1ccc(c2cc3c(CCCC3)c(c4c(O5)c(c6ccc(C(C)(C)C)cc6)cc7c4CCCC7)c2OP5(O)=O)cc1)(C)C,organocatalyst,CO,32.042,-0.77,0.593,791,32.6,15.1,12.3,22.3,40.7,620.77,10.9118,620.77,10.9118,MR-C,45818,1569807-27-7,1569807-27-7,Photoredox catalyst,visible light mediated free radical reactions
2580,,,,PMPerformance,300,-1,0,1,1,,,0.5,Methanol,10,1.224106423,0.157154822,21,CF,0,Oc(c(c1ccccc1)c2)c(c3c(O)c(c4ccccc4)cc5c3cccc5)c6c2cccc6,Oc(c(c1ccccc1)c2)c(c3c(O)c(c4ccccc4)cc5c3cccc5)c6c2cccc6,organocatalyst,CO,32.042,-0.77,0.593,791,32.6,15.1,12.3,22.3,40.7,438.526,8.4052,438.526,8.4052,MR-C,45818,75684-93-4,75684-93-4,Chiral organocatalyst,asymmetric catalysis
2581,,,,PMPerformance,300,-1,0,1,1,,,0.5,Methanol,10,1.224106423,0.808447733,21,CF,0,O=P1(O)Oc(c(c2c(C(C)C)cc(C(C)C)cc2C(C)C)c3)c(c4c(O1)c(c5c(C(C)C)cc(C(C)C)cc5C(C)C)cc6c4cccc6)c7c3cccc7,O=P1(O)Oc(c(c2c(C(C)C)cc(C(C)C)cc2C(C)C)c3)c(c4c(O1)c(c5c(C(C)C)cc(C(C)C)cc5C(C)C)cc6c4cccc6)c7c3cccc7,organocatalyst,CO,32.042,-0.77,0.593,791,32.6,15.1,12.3,22.3,40.7,752.976,15.606,752.976,15.606,MR-C,45818,791616-63-2,791616-63-2,Chiral organocatalyst,asymmetric catalysis
2582,,,,PMPerformance,300,-1,0,1,1,,,0.5,Methanol,10,1.224106423,0.345048352,21,CF,0,FC(F)(c1cc(C(F)(F)F)cc(c(c2)c(O)c(c(c(O)c(c3cc(C(F)(F)F)cc(C(F)(F)F)c3)c4)c5c4cccc5)c6c2cccc6)c1)F,FC(F)(c1cc(C(F)(F)F)cc(c(c2)c(O)c(c(c(O)c(c3cc(C(F)(F)F)cc(C(F)(F)F)c3)c4)c5c4cccc5)c6c2cccc6)c1)F,organocatalyst,CO,32.042,-0.77,0.593,791,32.6,15.1,12.3,22.3,40.7,710.514,12.4804,710.514,12.4804,MR-C,45818,756491-54-0,756491-54-0,Chiral organocatalyst,asymmetric catalysis
2583,,,,PMPerformance,300,-1,0,1,1,,,0.5,Methanol,10,1.224106423,0.374510287,21,CF,0,Oc(c([Si](c1ccccc1)(c2ccccc2)c3ccccc3)c4)c(c5c(O)c([Si](c6ccccc6)(c7ccccc7)c8ccccc8)cc9c5cccc9)c%10c4cccc%10,Oc(c([Si](c1ccccc1)(c2ccccc2)c3ccccc3)c4)c(c5c(O)c([Si](c6ccccc6)(c7ccccc7)c8ccccc8)cc9c5cccc9)c%10c4cccc%10,organocatalyst,CO,32.042,-0.77,0.593,791,32.6,15.1,12.3,22.3,40.7,803.122,7.826,803.122,7.826,MR-C,45818,111822-69-6,111822-69-6,Chiral organocatalyst,asymmetric catalysis
2584,,,,GMT-NC,200,-1,0,1,1,,,0.5,Methanol,10,0.501010469,0.566150867,21,CF,0,CC(c1ccc(c2cc3c(CCCC3)c(c4c(O5)c(c6ccc(C(C)(C)C)cc6)cc7c4CCCC7)c2OP5(O)=O)cc1)(C)C,CC(c1ccc(c2cc3c(CCCC3)c(c4c(O5)c(c6ccc(C(C)(C)C)cc6)cc7c4CCCC7)c2OP5(O)=O)cc1)(C)C,organocatalyst,CO,32.042,-0.77,0.593,791,32.6,15.1,12.3,22.3,40.7,620.77,10.9118,620.77,10.9118,MR-C,45818,1569807-27-7,1569807-27-7,Photoredox catalyst,visible light mediated free radical reactions
2585,,,,GMT-NC,200,-1,0,1,1,,,0.5,Methanol,10,0.501010469,0.115517337,21,CF,0,Oc(c(c1ccccc1)c2)c(c3c(O)c(c4ccccc4)cc5c3cccc5)c6c2cccc6,Oc(c(c1ccccc1)c2)c(c3c(O)c(c4ccccc4)cc5c3cccc5)c6c2cccc6,organocatalyst,CO,32.042,-0.77,0.593,791,32.6,15.1,12.3,22.3,40.7,438.526,8.4052,438.526,8.4052,MR-C,45818,75684-93-4,75684-93-4,Chiral organocatalyst,asymmetric catalysis
2586,,,,GMT-NC,200,-1,0,1,1,,,0.5,Methanol,10,0.501010469,0.603725841,21,CF,0,O=P1(O)Oc(c(c2c(C(C)C)cc(C(C)C)cc2C(C)C)c3)c(c4c(O1)c(c5c(C(C)C)cc(C(C)C)cc5C(C)C)cc6c4cccc6)c7c3cccc7,O=P1(O)Oc(c(c2c(C(C)C)cc(C(C)C)cc2C(C)C)c3)c(c4c(O1)c(c5c(C(C)C)cc(C(C)C)cc5C(C)C)cc6c4cccc6)c7c3cccc7,organocatalyst,CO,32.042,-0.77,0.593,791,32.6,15.1,12.3,22.3,40.7,752.976,15.606,752.976,15.606,MR-C,45818,791616-63-2,791616-63-2,Chiral organocatalyst,asymmetric catalysis
2587,,,,GMT-NC,200,-1,0,1,1,,,0.5,Methanol,10,0.501010469,0.258323843,21,CF,0,FC(F)(c1cc(C(F)(F)F)cc(c(c2)c(O)c(c(c(O)c(c3cc(C(F)(F)F)cc(C(F)(F)F)c3)c4)c5c4cccc5)c6c2cccc6)c1)F,FC(F)(c1cc(C(F)(F)F)cc(c(c2)c(O)c(c(c(O)c(c3cc(C(F)(F)F)cc(C(F)(F)F)c3)c4)c5c4cccc5)c6c2cccc6)c1)F,organocatalyst,CO,32.042,-0.77,0.593,791,32.6,15.1,12.3,22.3,40.7,710.514,12.4804,710.514,12.4804,MR-C,45818,756491-54-0,756491-54-0,Chiral organocatalyst,asymmetric catalysis
2588,,,,GMT-NC,200,-1,0,1,1,,,0.5,Methanol,10,0.501010469,0.191767937,21,CF,0,Oc(c([Si](c1ccccc1)(c2ccccc2)c3ccccc3)c4)c(c5c(O)c([Si](c6ccccc6)(c7ccccc7)c8ccccc8)cc9c5cccc9)c%10c4cccc%10,Oc(c([Si](c1ccccc1)(c2ccccc2)c3ccccc3)c4)c(c5c(O)c([Si](c6ccccc6)(c7ccccc7)c8ccccc8)cc9c5cccc9)c%10c4cccc%10,organocatalyst,CO,32.042,-0.77,0.593,791,32.6,15.1,12.3,22.3,40.7,803.122,7.826,803.122,7.826,MR-C,45818,111822-69-6,111822-69-6,Chiral organocatalyst,asymmetric catalysis
2589,,,,SS150101,300,-1,0,1,1,,,0.5,Methanol,10,2.44680678,0.105881264,21,CF,0,CC(c1ccc(c2cc3c(CCCC3)c(c4c(O5)c(c6ccc(C(C)(C)C)cc6)cc7c4CCCC7)c2OP5(O)=O)cc1)(C)C,CC(c1ccc(c2cc3c(CCCC3)c(c4c(O5)c(c6ccc(C(C)(C)C)cc6)cc7c4CCCC7)c2OP5(O)=O)cc1)(C)C,organocatalyst,CO,32.042,-0.77,0.593,791,32.6,15.1,12.3,22.3,40.7,620.77,10.9118,620.77,10.9118,MR-C,45818,1569807-27-7,1569807-27-7,Photoredox catalyst,visible light mediated free radical reactions
2590,,,,SS150101,300,-1,0,1,1,,,0.5,Methanol,10,2.44680678,0.479797836,21,CF,0,Oc(c(c1ccccc1)c2)c(c3c(O)c(c4ccccc4)cc5c3cccc5)c6c2cccc6,Oc(c(c1ccccc1)c2)c(c3c(O)c(c4ccccc4)cc5c3cccc5)c6c2cccc6,organocatalyst,CO,32.042,-0.77,0.593,791,32.6,15.1,12.3,22.3,40.7,438.526,8.4052,438.526,8.4052,MR-C,45818,75684-93-4,75684-93-4,Chiral organocatalyst,asymmetric catalysis
2591,,,,SS150101,300,-1,0,1,1,,,0.5,Methanol,10,2.44680678,-0.379646586,21,CF,0,O=P1(O)Oc(c(c2c(C(C)C)cc(C(C)C)cc2C(C)C)c3)c(c4c(O1)c(c5c(C(C)C)cc(C(C)C)cc5C(C)C)cc6c4cccc6)c7c3cccc7,O=P1(O)Oc(c(c2c(C(C)C)cc(C(C)C)cc2C(C)C)c3)c(c4c(O1)c(c5c(C(C)C)cc(C(C)C)cc5C(C)C)cc6c4cccc6)c7c3cccc7,organocatalyst,CO,32.042,-0.77,0.593,791,32.6,15.1,12.3,22.3,40.7,752.976,15.606,752.976,15.606,MR-C,45818,791616-63-2,791616-63-2,Chiral organocatalyst,asymmetric catalysis
2592,,,,SS150101,300,-1,0,1,1,,,0.5,Methanol,10,2.44680678,0.480427389,21,CF,0,FC(F)(c1cc(C(F)(F)F)cc(c(c2)c(O)c(c(c(O)c(c3cc(C(F)(F)F)cc(C(F)(F)F)c3)c4)c5c4cccc5)c6c2cccc6)c1)F,FC(F)(c1cc(C(F)(F)F)cc(c(c2)c(O)c(c(c(O)c(c3cc(C(F)(F)F)cc(C(F)(F)F)c3)c4)c5c4cccc5)c6c2cccc6)c1)F,organocatalyst,CO,32.042,-0.77,0.593,791,32.6,15.1,12.3,22.3,40.7,710.514,12.4804,710.514,12.4804,MR-C,45818,756491-54-0,756491-54-0,Chiral organocatalyst,asymmetric catalysis
2593,,,,SS150101,300,-1,0,1,1,,,0.5,Methanol,10,2.44680678,0.657506019,21,CF,0,Oc(c([Si](c1ccccc1)(c2ccccc2)c3ccccc3)c4)c(c5c(O)c([Si](c6ccccc6)(c7ccccc7)c8ccccc8)cc9c5cccc9)c%10c4cccc%10,Oc(c([Si](c1ccccc1)(c2ccccc2)c3ccccc3)c4)c(c5c(O)c([Si](c6ccccc6)(c7ccccc7)c8ccccc8)cc9c5cccc9)c%10c4cccc%10,organocatalyst,CO,32.042,-0.77,0.593,791,32.6,15.1,12.3,22.3,40.7,803.122,7.826,803.122,7.826,MR-C,45818,111822-69-6,111822-69-6,Chiral organocatalyst,asymmetric catalysis
2594,,,,SS336,500,82,0,0,1,,,0.5,Methanol,10,0.252644701,0.387533402,21,CF,0,CC(c1ccc(c2cc3c(CCCC3)c(c4c(O5)c(c6ccc(C(C)(C)C)cc6)cc7c4CCCC7)c2OP5(O)=O)cc1)(C)C,CC(c1ccc(c2cc3c(CCCC3)c(c4c(O5)c(c6ccc(C(C)(C)C)cc6)cc7c4CCCC7)c2OP5(O)=O)cc1)(C)C,organocatalyst,CO,32.042,-0.77,0.593,791,32.6,15.1,12.3,22.3,40.7,620.77,10.9118,620.77,10.9118,MR-C,45818,1569807-27-7,1569807-27-7,Photoredox catalyst,visible light mediated free radical reactions
2595,,,,SS336,500,82,0,0,1,,,0.5,Methanol,10,0.252644701,0.333243998,21,CF,0,Oc(c(c1ccccc1)c2)c(c3c(O)c(c4ccccc4)cc5c3cccc5)c6c2cccc6,Oc(c(c1ccccc1)c2)c(c3c(O)c(c4ccccc4)cc5c3cccc5)c6c2cccc6,organocatalyst,CO,32.042,-0.77,0.593,791,32.6,15.1,12.3,22.3,40.7,438.526,8.4052,438.526,8.4052,MR-C,45818,75684-93-4,75684-93-4,Chiral organocatalyst,asymmetric catalysis
2596,,,,SS336,500,82,0,0,1,,,0.5,Methanol,10,0.252644701,0.406179094,21,CF,0,O=P1(O)Oc(c(c2c(C(C)C)cc(C(C)C)cc2C(C)C)c3)c(c4c(O1)c(c5c(C(C)C)cc(C(C)C)cc5C(C)C)cc6c4cccc6)c7c3cccc7,O=P1(O)Oc(c(c2c(C(C)C)cc(C(C)C)cc2C(C)C)c3)c(c4c(O1)c(c5c(C(C)C)cc(C(C)C)cc5C(C)C)cc6c4cccc6)c7c3cccc7,organocatalyst,CO,32.042,-0.77,0.593,791,32.6,15.1,12.3,22.3,40.7,752.976,15.606,752.976,15.606,MR-C,45818,791616-63-2,791616-63-2,Chiral organocatalyst,asymmetric catalysis
2597,,,,SS336,500,82,0,0,1,,,0.5,Methanol,10,0.252644701,0.338529003,21,CF,0,FC(F)(c1cc(C(F)(F)F)cc(c(c2)c(O)c(c(c(O)c(c3cc(C(F)(F)F)cc(C(F)(F)F)c3)c4)c5c4cccc5)c6c2cccc6)c1)F,FC(F)(c1cc(C(F)(F)F)cc(c(c2)c(O)c(c(c(O)c(c3cc(C(F)(F)F)cc(C(F)(F)F)c3)c4)c5c4cccc5)c6c2cccc6)c1)F,organocatalyst,CO,32.042,-0.77,0.593,791,32.6,15.1,12.3,22.3,40.7,710.514,12.4804,710.514,12.4804,MR-C,45818,756491-54-0,756491-54-0,Chiral organocatalyst,asymmetric catalysis
2598,,,,SS336,500,82,0,0,1,,,0.5,Methanol,10,0.252644701,0.581124218,21,CF,0,Oc(c([Si](c1ccccc1)(c2ccccc2)c3ccccc3)c4)c(c5c(O)c([Si](c6ccccc6)(c7ccccc7)c8ccccc8)cc9c5cccc9)c%10c4cccc%10,Oc(c([Si](c1ccccc1)(c2ccccc2)c3ccccc3)c4)c(c5c(O)c([Si](c6ccccc6)(c7ccccc7)c8ccccc8)cc9c5cccc9)c%10c4cccc%10,organocatalyst,CO,32.042,-0.77,0.593,791,32.6,15.1,12.3,22.3,40.7,803.122,7.826,803.122,7.826,MR-C,45818,111822-69-6,111822-69-6,Chiral organocatalyst,asymmetric catalysis
2599,,,,TS40,250,-1,0,1,1,,,0.5,Methanol,10,1.735739299,0.412059458,21,CF,1,CC(c1ccc(c2cc3c(CCCC3)c(c4c(O5)c(c6ccc(C(C)(C)C)cc6)cc7c4CCCC7)c2OP5(O)=O)cc1)(C)C,CC(c1ccc(c2cc3c(CCCC3)c(c4c(O5)c(c6ccc(C(C)(C)C)cc6)cc7c4CCCC7)c2OP5(O)=O)cc1)(C)C,organocatalyst,CO,32.042,-0.77,0.593,791,32.6,15.1,12.3,22.3,40.7,620.77,10.9118,620.77,10.9118,MR-C,45818,1569807-27-7,1569807-27-7,Photoredox catalyst,visible light mediated free radical reactions
2600,,,,TS40,250,-1,0,1,1,,,0.5,Methanol,10,1.735739299,0.445274292,21,CF,1,Oc(c(c1ccccc1)c2)c(c3c(O)c(c4ccccc4)cc5c3cccc5)c6c2cccc6,Oc(c(c1ccccc1)c2)c(c3c(O)c(c4ccccc4)cc5c3cccc5)c6c2cccc6,organocatalyst,CO,32.042,-0.77,0.593,791,32.6,15.1,12.3,22.3,40.7,438.526,8.4052,438.526,8.4052,MR-C,45818,75684-93-4,75684-93-4,Chiral organocatalyst,asymmetric catalysis
2601,,,,TS40,250,-1,0,1,1,,,0.5,Methanol,10,1.735739299,0.378356431,21,CF,1,O=P1(O)Oc(c(c2c(C(C)C)cc(C(C)C)cc2C(C)C)c3)c(c4c(O1)c(c5c(C(C)C)cc(C(C)C)cc5C(C)C)cc6c4cccc6)c7c3cccc7,O=P1(O)Oc(c(c2c(C(C)C)cc(C(C)C)cc2C(C)C)c3)c(c4c(O1)c(c5c(C(C)C)cc(C(C)C)cc5C(C)C)cc6c4cccc6)c7c3cccc7,organocatalyst,CO,32.042,-0.77,0.593,791,32.6,15.1,12.3,22.3,40.7,752.976,15.606,752.976,15.606,MR-C,45818,791616-63-2,791616-63-2,Chiral organocatalyst,asymmetric catalysis
2602,,,,TS40,250,-1,0,1,1,,,0.5,Methanol,10,1.735739299,0.393864698,21,CF,1,FC(F)(c1cc(C(F)(F)F)cc(c(c2)c(O)c(c(c(O)c(c3cc(C(F)(F)F)cc(C(F)(F)F)c3)c4)c5c4cccc5)c6c2cccc6)c1)F,FC(F)(c1cc(C(F)(F)F)cc(c(c2)c(O)c(c(c(O)c(c3cc(C(F)(F)F)cc(C(F)(F)F)c3)c4)c5c4cccc5)c6c2cccc6)c1)F,organocatalyst,CO,32.042,-0.77,0.593,791,32.6,15.1,12.3,22.3,40.7,710.514,12.4804,710.514,12.4804,MR-C,45818,756491-54-0,756491-54-0,Chiral organocatalyst,asymmetric catalysis
2603,,,,TS40,250,-1,0,1,1,,,0.5,Methanol,10,1.735739299,0.728857966,21,CF,1,Oc(c([Si](c1ccccc1)(c2ccccc2)c3ccccc3)c4)c(c5c(O)c([Si](c6ccccc6)(c7ccccc7)c8ccccc8)cc9c5cccc9)c%10c4cccc%10,Oc(c([Si](c1ccccc1)(c2ccccc2)c3ccccc3)c4)c(c5c(O)c([Si](c6ccccc6)(c7ccccc7)c8ccccc8)cc9c5cccc9)c%10c4cccc%10,organocatalyst,CO,32.042,-0.77,0.593,791,32.6,15.1,12.3,22.3,40.7,803.122,7.826,803.122,7.826,MR-C,45818,111822-69-6,111822-69-6,Chiral organocatalyst,asymmetric catalysis
2604,,,,DM150,150,59,0,0,1,,,0.5,Methanol,20,0.082560213,0.992519653,21,CF,0,CC(c1ccc(c2cc3c(CCCC3)c(c4c(O5)c(c6ccc(C(C)(C)C)cc6)cc7c4CCCC7)c2OP5(O)=O)cc1)(C)C,CC(c1ccc(c2cc3c(CCCC3)c(c4c(O5)c(c6ccc(C(C)(C)C)cc6)cc7c4CCCC7)c2OP5(O)=O)cc1)(C)C,organocatalyst,CO,32.042,-0.77,0.593,791,32.6,15.1,12.3,22.3,40.7,620.77,10.9118,620.77,10.9118,MR-C,45818,1569807-27-7,1569807-27-7,Photoredox catalyst,visible light mediated free radical reactions
2605,,,,DM150,150,59,0,0,1,,,0.5,Methanol,20,0.082560213,0.992743344,21,CF,0,Oc(c(c1ccccc1)c2)c(c3c(O)c(c4ccccc4)cc5c3cccc5)c6c2cccc6,Oc(c(c1ccccc1)c2)c(c3c(O)c(c4ccccc4)cc5c3cccc5)c6c2cccc6,organocatalyst,CO,32.042,-0.77,0.593,791,32.6,15.1,12.3,22.3,40.7,438.526,8.4052,438.526,8.4052,MR-C,45818,75684-93-4,75684-93-4,Chiral organocatalyst,asymmetric catalysis
2606,,,,DM150,150,59,0,0,1,,,0.5,Methanol,20,0.082560213,0.991538779,21,CF,0,O=P1(O)Oc(c(c2c(C(C)C)cc(C(C)C)cc2C(C)C)c3)c(c4c(O1)c(c5c(C(C)C)cc(C(C)C)cc5C(C)C)cc6c4cccc6)c7c3cccc7,O=P1(O)Oc(c(c2c(C(C)C)cc(C(C)C)cc2C(C)C)c3)c(c4c(O1)c(c5c(C(C)C)cc(C(C)C)cc5C(C)C)cc6c4cccc6)c7c3cccc7,organocatalyst,CO,32.042,-0.77,0.593,791,32.6,15.1,12.3,22.3,40.7,752.976,15.606,752.976,15.606,MR-C,45818,791616-63-2,791616-63-2,Chiral organocatalyst,asymmetric catalysis
2607,,,,DM150,150,59,0,0,1,,,0.5,Methanol,20,0.082560213,0.991818383,21,CF,0,FC(F)(c1cc(C(F)(F)F)cc(c(c2)c(O)c(c(c(O)c(c3cc(C(F)(F)F)cc(C(F)(F)F)c3)c4)c5c4cccc5)c6c2cccc6)c1)F,FC(F)(c1cc(C(F)(F)F)cc(c(c2)c(O)c(c(c(O)c(c3cc(C(F)(F)F)cc(C(F)(F)F)c3)c4)c5c4cccc5)c6c2cccc6)c1)F,organocatalyst,CO,32.042,-0.77,0.593,791,32.6,15.1,12.3,22.3,40.7,710.514,12.4804,710.514,12.4804,MR-C,45818,756491-54-0,756491-54-0,Chiral organocatalyst,asymmetric catalysis
2608,,,,DM150,150,59,0,0,1,,,0.5,Methanol,20,0.082560213,0.98486041,21,CF,0,Oc(c([Si](c1ccccc1)(c2ccccc2)c3ccccc3)c4)c(c5c(O)c([Si](c6ccccc6)(c7ccccc7)c8ccccc8)cc9c5cccc9)c%10c4cccc%10,Oc(c([Si](c1ccccc1)(c2ccccc2)c3ccccc3)c4)c(c5c(O)c([Si](c6ccccc6)(c7ccccc7)c8ccccc8)cc9c5cccc9)c%10c4cccc%10,organocatalyst,CO,32.042,-0.77,0.593,791,32.6,15.1,12.3,22.3,40.7,803.122,7.826,803.122,7.826,MR-C,45818,111822-69-6,111822-69-6,Chiral organocatalyst,asymmetric catalysis
2609,,,,DM300,300,59,-37.5,0,0,,,0.5,Methanol,20,0.388464033,0.990851351,21,CF,0,CC(c1ccc(c2cc3c(CCCC3)c(c4c(O5)c(c6ccc(C(C)(C)C)cc6)cc7c4CCCC7)c2OP5(O)=O)cc1)(C)C,CC(c1ccc(c2cc3c(CCCC3)c(c4c(O5)c(c6ccc(C(C)(C)C)cc6)cc7c4CCCC7)c2OP5(O)=O)cc1)(C)C,organocatalyst,CO,32.042,-0.77,0.593,791,32.6,15.1,12.3,22.3,40.7,620.77,10.9118,620.77,10.9118,MR-C,45818,1569807-27-7,1569807-27-7,Photoredox catalyst,visible light mediated free radical reactions
2610,,,,DM300,300,59,-37.5,0,0,,,0.5,Methanol,20,0.388464033,0.991302691,21,CF,0,Oc(c(c1ccccc1)c2)c(c3c(O)c(c4ccccc4)cc5c3cccc5)c6c2cccc6,Oc(c(c1ccccc1)c2)c(c3c(O)c(c4ccccc4)cc5c3cccc5)c6c2cccc6,organocatalyst,CO,32.042,-0.77,0.593,791,32.6,15.1,12.3,22.3,40.7,438.526,8.4052,438.526,8.4052,MR-C,45818,75684-93-4,75684-93-4,Chiral organocatalyst,asymmetric catalysis
2611,,,,DM300,300,59,-37.5,0,0,,,0.5,Methanol,20,0.388464033,0.989960743,21,CF,0,O=P1(O)Oc(c(c2c(C(C)C)cc(C(C)C)cc2C(C)C)c3)c(c4c(O1)c(c5c(C(C)C)cc(C(C)C)cc5C(C)C)cc6c4cccc6)c7c3cccc7,O=P1(O)Oc(c(c2c(C(C)C)cc(C(C)C)cc2C(C)C)c3)c(c4c(O1)c(c5c(C(C)C)cc(C(C)C)cc5C(C)C)cc6c4cccc6)c7c3cccc7,organocatalyst,CO,32.042,-0.77,0.593,791,32.6,15.1,12.3,22.3,40.7,752.976,15.606,752.976,15.606,MR-C,45818,791616-63-2,791616-63-2,Chiral organocatalyst,asymmetric catalysis
2612,,,,DM300,300,59,-37.5,0,0,,,0.5,Methanol,20,0.388464033,0.991131886,21,CF,0,FC(F)(c1cc(C(F)(F)F)cc(c(c2)c(O)c(c(c(O)c(c3cc(C(F)(F)F)cc(C(F)(F)F)c3)c4)c5c4cccc5)c6c2cccc6)c1)F,FC(F)(c1cc(C(F)(F)F)cc(c(c2)c(O)c(c(c(O)c(c3cc(C(F)(F)F)cc(C(F)(F)F)c3)c4)c5c4cccc5)c6c2cccc6)c1)F,organocatalyst,CO,32.042,-0.77,0.593,791,32.6,15.1,12.3,22.3,40.7,710.514,12.4804,710.514,12.4804,MR-C,45818,756491-54-0,756491-54-0,Chiral organocatalyst,asymmetric catalysis
2613,,,,DM300,300,59,-37.5,0,0,,,0.5,Methanol,20,0.388464033,0.991768056,21,CF,0,Oc(c([Si](c1ccccc1)(c2ccccc2)c3ccccc3)c4)c(c5c(O)c([Si](c6ccccc6)(c7ccccc7)c8ccccc8)cc9c5cccc9)c%10c4cccc%10,Oc(c([Si](c1ccccc1)(c2ccccc2)c3ccccc3)c4)c(c5c(O)c([Si](c6ccccc6)(c7ccccc7)c8ccccc8)cc9c5cccc9)c%10c4cccc%10,organocatalyst,CO,32.042,-0.77,0.593,791,32.6,15.1,12.3,22.3,40.7,803.122,7.826,803.122,7.826,MR-C,45818,111822-69-6,111822-69-6,Chiral organocatalyst,asymmetric catalysis
2614,,,,GMT-oNF-2,300,87,-8,0,0,,,0.5,Methanol,20,0.083223803,0.91907188,21,CF,0,CC(c1ccc(c2cc3c(CCCC3)c(c4c(O5)c(c6ccc(C(C)(C)C)cc6)cc7c4CCCC7)c2OP5(O)=O)cc1)(C)C,CC(c1ccc(c2cc3c(CCCC3)c(c4c(O5)c(c6ccc(C(C)(C)C)cc6)cc7c4CCCC7)c2OP5(O)=O)cc1)(C)C,organocatalyst,CO,32.042,-0.77,0.593,791,32.6,15.1,12.3,22.3,40.7,620.77,10.9118,620.77,10.9118,MR-C,45818,1569807-27-7,1569807-27-7,Photoredox catalyst,visible light mediated free radical reactions
2615,,,,GMT-oNF-2,300,87,-8,0,0,,,0.5,Methanol,20,0.083223803,0.755445248,21,CF,0,Oc(c(c1ccccc1)c2)c(c3c(O)c(c4ccccc4)cc5c3cccc5)c6c2cccc6,Oc(c(c1ccccc1)c2)c(c3c(O)c(c4ccccc4)cc5c3cccc5)c6c2cccc6,organocatalyst,CO,32.042,-0.77,0.593,791,32.6,15.1,12.3,22.3,40.7,438.526,8.4052,438.526,8.4052,MR-C,45818,75684-93-4,75684-93-4,Chiral organocatalyst,asymmetric catalysis
2616,,,,GMT-oNF-2,300,87,-8,0,0,,,0.5,Methanol,20,0.083223803,0.915007209,21,CF,0,O=P1(O)Oc(c(c2c(C(C)C)cc(C(C)C)cc2C(C)C)c3)c(c4c(O1)c(c5c(C(C)C)cc(C(C)C)cc5C(C)C)cc6c4cccc6)c7c3cccc7,O=P1(O)Oc(c(c2c(C(C)C)cc(C(C)C)cc2C(C)C)c3)c(c4c(O1)c(c5c(C(C)C)cc(C(C)C)cc5C(C)C)cc6c4cccc6)c7c3cccc7,organocatalyst,CO,32.042,-0.77,0.593,791,32.6,15.1,12.3,22.3,40.7,752.976,15.606,752.976,15.606,MR-C,45818,791616-63-2,791616-63-2,Chiral organocatalyst,asymmetric catalysis
2617,,,,GMT-oNF-2,300,87,-8,0,0,,,0.5,Methanol,20,0.083223803,0.807339364,21,CF,0,FC(F)(c1cc(C(F)(F)F)cc(c(c2)c(O)c(c(c(O)c(c3cc(C(F)(F)F)cc(C(F)(F)F)c3)c4)c5c4cccc5)c6c2cccc6)c1)F,FC(F)(c1cc(C(F)(F)F)cc(c(c2)c(O)c(c(c(O)c(c3cc(C(F)(F)F)cc(C(F)(F)F)c3)c4)c5c4cccc5)c6c2cccc6)c1)F,organocatalyst,CO,32.042,-0.77,0.593,791,32.6,15.1,12.3,22.3,40.7,710.514,12.4804,710.514,12.4804,MR-C,45818,756491-54-0,756491-54-0,Chiral organocatalyst,asymmetric catalysis
2618,,,,GMT-oNF-2,300,87,-8,0,0,,,0.5,Methanol,20,0.083223803,0.684210596,21,CF,0,Oc(c([Si](c1ccccc1)(c2ccccc2)c3ccccc3)c4)c(c5c(O)c([Si](c6ccccc6)(c7ccccc7)c8ccccc8)cc9c5cccc9)c%10c4cccc%10,Oc(c([Si](c1ccccc1)(c2ccccc2)c3ccccc3)c4)c(c5c(O)c([Si](c6ccccc6)(c7ccccc7)c8ccccc8)cc9c5cccc9)c%10c4cccc%10,organocatalyst,CO,32.042,-0.77,0.593,791,32.6,15.1,12.3,22.3,40.7,803.122,7.826,803.122,7.826,MR-C,45818,111822-69-6,111822-69-6,Chiral organocatalyst,asymmetric catalysis
2619,,,,PMPerformance,300,-1,0,1,1,,,0.5,Methanol,20,1.224106423,0.653913047,21,CF,0,CC(c1ccc(c2cc3c(CCCC3)c(c4c(O5)c(c6ccc(C(C)(C)C)cc6)cc7c4CCCC7)c2OP5(O)=O)cc1)(C)C,CC(c1ccc(c2cc3c(CCCC3)c(c4c(O5)c(c6ccc(C(C)(C)C)cc6)cc7c4CCCC7)c2OP5(O)=O)cc1)(C)C,organocatalyst,CO,32.042,-0.77,0.593,791,32.6,15.1,12.3,22.3,40.7,620.77,10.9118,620.77,10.9118,MR-C,45818,1569807-27-7,1569807-27-7,Photoredox catalyst,visible light mediated free radical reactions
2620,,,,PMPerformance,300,-1,0,1,1,,,0.5,Methanol,20,1.224106423,0.065593046,21,CF,0,Oc(c(c1ccccc1)c2)c(c3c(O)c(c4ccccc4)cc5c3cccc5)c6c2cccc6,Oc(c(c1ccccc1)c2)c(c3c(O)c(c4ccccc4)cc5c3cccc5)c6c2cccc6,organocatalyst,CO,32.042,-0.77,0.593,791,32.6,15.1,12.3,22.3,40.7,438.526,8.4052,438.526,8.4052,MR-C,45818,75684-93-4,75684-93-4,Chiral organocatalyst,asymmetric catalysis
2621,,,,PMPerformance,300,-1,0,1,1,,,0.5,Methanol,20,1.224106423,0.711116352,21,CF,0,O=P1(O)Oc(c(c2c(C(C)C)cc(C(C)C)cc2C(C)C)c3)c(c4c(O1)c(c5c(C(C)C)cc(C(C)C)cc5C(C)C)cc6c4cccc6)c7c3cccc7,O=P1(O)Oc(c(c2c(C(C)C)cc(C(C)C)cc2C(C)C)c3)c(c4c(O1)c(c5c(C(C)C)cc(C(C)C)cc5C(C)C)cc6c4cccc6)c7c3cccc7,organocatalyst,CO,32.042,-0.77,0.593,791,32.6,15.1,12.3,22.3,40.7,752.976,15.606,752.976,15.606,MR-C,45818,791616-63-2,791616-63-2,Chiral organocatalyst,asymmetric catalysis
2622,,,,PMPerformance,300,-1,0,1,1,,,0.5,Methanol,20,1.224106423,0.219813483,21,CF,0,FC(F)(c1cc(C(F)(F)F)cc(c(c2)c(O)c(c(c(O)c(c3cc(C(F)(F)F)cc(C(F)(F)F)c3)c4)c5c4cccc5)c6c2cccc6)c1)F,FC(F)(c1cc(C(F)(F)F)cc(c(c2)c(O)c(c(c(O)c(c3cc(C(F)(F)F)cc(C(F)(F)F)c3)c4)c5c4cccc5)c6c2cccc6)c1)F,organocatalyst,CO,32.042,-0.77,0.593,791,32.6,15.1,12.3,22.3,40.7,710.514,12.4804,710.514,12.4804,MR-C,45818,756491-54-0,756491-54-0,Chiral organocatalyst,asymmetric catalysis
2623,,,,PMPerformance,300,-1,0,1,1,,,0.5,Methanol,20,1.224106423,0.266434627,21,CF,0,Oc(c([Si](c1ccccc1)(c2ccccc2)c3ccccc3)c4)c(c5c(O)c([Si](c6ccccc6)(c7ccccc7)c8ccccc8)cc9c5cccc9)c%10c4cccc%10,Oc(c([Si](c1ccccc1)(c2ccccc2)c3ccccc3)c4)c(c5c(O)c([Si](c6ccccc6)(c7ccccc7)c8ccccc8)cc9c5cccc9)c%10c4cccc%10,organocatalyst,CO,32.042,-0.77,0.593,791,32.6,15.1,12.3,22.3,40.7,803.122,7.826,803.122,7.826,MR-C,45818,111822-69-6,111822-69-6,Chiral organocatalyst,asymmetric catalysis
2624,,,,GMT-NC,200,-1,0,1,1,,,0.5,Methanol,20,0.501010469,0.460481844,21,CF,0,CC(c1ccc(c2cc3c(CCCC3)c(c4c(O5)c(c6ccc(C(C)(C)C)cc6)cc7c4CCCC7)c2OP5(O)=O)cc1)(C)C,CC(c1ccc(c2cc3c(CCCC3)c(c4c(O5)c(c6ccc(C(C)(C)C)cc6)cc7c4CCCC7)c2OP5(O)=O)cc1)(C)C,organocatalyst,CO,32.042,-0.77,0.593,791,32.6,15.1,12.3,22.3,40.7,620.77,10.9118,620.77,10.9118,MR-C,45818,1569807-27-7,1569807-27-7,Photoredox catalyst,visible light mediated free radical reactions
2625,,,,GMT-NC,200,-1,0,1,1,,,0.5,Methanol,20,0.501010469,0.063619943,21,CF,0,Oc(c(c1ccccc1)c2)c(c3c(O)c(c4ccccc4)cc5c3cccc5)c6c2cccc6,Oc(c(c1ccccc1)c2)c(c3c(O)c(c4ccccc4)cc5c3cccc5)c6c2cccc6,organocatalyst,CO,32.042,-0.77,0.593,791,32.6,15.1,12.3,22.3,40.7,438.526,8.4052,438.526,8.4052,MR-C,45818,75684-93-4,75684-93-4,Chiral organocatalyst,asymmetric catalysis
2626,,,,GMT-NC,200,-1,0,1,1,,,0.5,Methanol,20,0.501010469,0.477942337,21,CF,0,O=P1(O)Oc(c(c2c(C(C)C)cc(C(C)C)cc2C(C)C)c3)c(c4c(O1)c(c5c(C(C)C)cc(C(C)C)cc5C(C)C)cc6c4cccc6)c7c3cccc7,O=P1(O)Oc(c(c2c(C(C)C)cc(C(C)C)cc2C(C)C)c3)c(c4c(O1)c(c5c(C(C)C)cc(C(C)C)cc5C(C)C)cc6c4cccc6)c7c3cccc7,organocatalyst,CO,32.042,-0.77,0.593,791,32.6,15.1,12.3,22.3,40.7,752.976,15.606,752.976,15.606,MR-C,45818,791616-63-2,791616-63-2,Chiral organocatalyst,asymmetric catalysis
2627,,,,GMT-NC,200,-1,0,1,1,,,0.5,Methanol,20,0.501010469,0.181615667,21,CF,0,FC(F)(c1cc(C(F)(F)F)cc(c(c2)c(O)c(c(c(O)c(c3cc(C(F)(F)F)cc(C(F)(F)F)c3)c4)c5c4cccc5)c6c2cccc6)c1)F,FC(F)(c1cc(C(F)(F)F)cc(c(c2)c(O)c(c(c(O)c(c3cc(C(F)(F)F)cc(C(F)(F)F)c3)c4)c5c4cccc5)c6c2cccc6)c1)F,organocatalyst,CO,32.042,-0.77,0.593,791,32.6,15.1,12.3,22.3,40.7,710.514,12.4804,710.514,12.4804,MR-C,45818,756491-54-0,756491-54-0,Chiral organocatalyst,asymmetric catalysis
2628,,,,GMT-NC,200,-1,0,1,1,,,0.5,Methanol,20,0.501010469,-0.0104934,21,CF,0,Oc(c([Si](c1ccccc1)(c2ccccc2)c3ccccc3)c4)c(c5c(O)c([Si](c6ccccc6)(c7ccccc7)c8ccccc8)cc9c5cccc9)c%10c4cccc%10,Oc(c([Si](c1ccccc1)(c2ccccc2)c3ccccc3)c4)c(c5c(O)c([Si](c6ccccc6)(c7ccccc7)c8ccccc8)cc9c5cccc9)c%10c4cccc%10,organocatalyst,CO,32.042,-0.77,0.593,791,32.6,15.1,12.3,22.3,40.7,803.122,7.826,803.122,7.826,MR-C,45818,111822-69-6,111822-69-6,Chiral organocatalyst,asymmetric catalysis
2629,,,,SS150101,300,-1,0,1,1,,,0.5,Methanol,20,2.44680678,0.06458177,21,CF,0,CC(c1ccc(c2cc3c(CCCC3)c(c4c(O5)c(c6ccc(C(C)(C)C)cc6)cc7c4CCCC7)c2OP5(O)=O)cc1)(C)C,CC(c1ccc(c2cc3c(CCCC3)c(c4c(O5)c(c6ccc(C(C)(C)C)cc6)cc7c4CCCC7)c2OP5(O)=O)cc1)(C)C,organocatalyst,CO,32.042,-0.77,0.593,791,32.6,15.1,12.3,22.3,40.7,620.77,10.9118,620.77,10.9118,MR-C,45818,1569807-27-7,1569807-27-7,Photoredox catalyst,visible light mediated free radical reactions
2630,,,,SS150101,300,-1,0,1,1,,,0.5,Methanol,20,2.44680678,0.065965428,21,CF,0,Oc(c(c1ccccc1)c2)c(c3c(O)c(c4ccccc4)cc5c3cccc5)c6c2cccc6,Oc(c(c1ccccc1)c2)c(c3c(O)c(c4ccccc4)cc5c3cccc5)c6c2cccc6,organocatalyst,CO,32.042,-0.77,0.593,791,32.6,15.1,12.3,22.3,40.7,438.526,8.4052,438.526,8.4052,MR-C,45818,75684-93-4,75684-93-4,Chiral organocatalyst,asymmetric catalysis
2631,,,,SS150101,300,-1,0,1,1,,,0.5,Methanol,20,2.44680678,0.045111142,21,CF,0,O=P1(O)Oc(c(c2c(C(C)C)cc(C(C)C)cc2C(C)C)c3)c(c4c(O1)c(c5c(C(C)C)cc(C(C)C)cc5C(C)C)cc6c4cccc6)c7c3cccc7,O=P1(O)Oc(c(c2c(C(C)C)cc(C(C)C)cc2C(C)C)c3)c(c4c(O1)c(c5c(C(C)C)cc(C(C)C)cc5C(C)C)cc6c4cccc6)c7c3cccc7,organocatalyst,CO,32.042,-0.77,0.593,791,32.6,15.1,12.3,22.3,40.7,752.976,15.606,752.976,15.606,MR-C,45818,791616-63-2,791616-63-2,Chiral organocatalyst,asymmetric catalysis
2632,,,,SS150101,300,-1,0,1,1,,,0.5,Methanol,20,2.44680678,0.031177798,21,CF,0,FC(F)(c1cc(C(F)(F)F)cc(c(c2)c(O)c(c(c(O)c(c3cc(C(F)(F)F)cc(C(F)(F)F)c3)c4)c5c4cccc5)c6c2cccc6)c1)F,FC(F)(c1cc(C(F)(F)F)cc(c(c2)c(O)c(c(c(O)c(c3cc(C(F)(F)F)cc(C(F)(F)F)c3)c4)c5c4cccc5)c6c2cccc6)c1)F,organocatalyst,CO,32.042,-0.77,0.593,791,32.6,15.1,12.3,22.3,40.7,710.514,12.4804,710.514,12.4804,MR-C,45818,756491-54-0,756491-54-0,Chiral organocatalyst,asymmetric catalysis
2633,,,,SS150101,300,-1,0,1,1,,,0.5,Methanol,20,2.44680678,0.123090629,21,CF,0,Oc(c([Si](c1ccccc1)(c2ccccc2)c3ccccc3)c4)c(c5c(O)c([Si](c6ccccc6)(c7ccccc7)c8ccccc8)cc9c5cccc9)c%10c4cccc%10,Oc(c([Si](c1ccccc1)(c2ccccc2)c3ccccc3)c4)c(c5c(O)c([Si](c6ccccc6)(c7ccccc7)c8ccccc8)cc9c5cccc9)c%10c4cccc%10,organocatalyst,CO,32.042,-0.77,0.593,791,32.6,15.1,12.3,22.3,40.7,803.122,7.826,803.122,7.826,MR-C,45818,111822-69-6,111822-69-6,Chiral organocatalyst,asymmetric catalysis
2634,,,,SS336,500,82,0,0,1,,,0.5,Methanol,20,0.252644701,0.627346941,21,CF,0,CC(c1ccc(c2cc3c(CCCC3)c(c4c(O5)c(c6ccc(C(C)(C)C)cc6)cc7c4CCCC7)c2OP5(O)=O)cc1)(C)C,CC(c1ccc(c2cc3c(CCCC3)c(c4c(O5)c(c6ccc(C(C)(C)C)cc6)cc7c4CCCC7)c2OP5(O)=O)cc1)(C)C,organocatalyst,CO,32.042,-0.77,0.593,791,32.6,15.1,12.3,22.3,40.7,620.77,10.9118,620.77,10.9118,MR-C,45818,1569807-27-7,1569807-27-7,Photoredox catalyst,visible light mediated free radical reactions
2635,,,,SS336,500,82,0,0,1,,,0.5,Methanol,20,0.252644701,0.563817695,21,CF,0,Oc(c(c1ccccc1)c2)c(c3c(O)c(c4ccccc4)cc5c3cccc5)c6c2cccc6,Oc(c(c1ccccc1)c2)c(c3c(O)c(c4ccccc4)cc5c3cccc5)c6c2cccc6,organocatalyst,CO,32.042,-0.77,0.593,791,32.6,15.1,12.3,22.3,40.7,438.526,8.4052,438.526,8.4052,MR-C,45818,75684-93-4,75684-93-4,Chiral organocatalyst,asymmetric catalysis
2636,,,,SS336,500,82,0,0,1,,,0.5,Methanol,20,0.252644701,0.615261362,21,CF,0,O=P1(O)Oc(c(c2c(C(C)C)cc(C(C)C)cc2C(C)C)c3)c(c4c(O1)c(c5c(C(C)C)cc(C(C)C)cc5C(C)C)cc6c4cccc6)c7c3cccc7,O=P1(O)Oc(c(c2c(C(C)C)cc(C(C)C)cc2C(C)C)c3)c(c4c(O1)c(c5c(C(C)C)cc(C(C)C)cc5C(C)C)cc6c4cccc6)c7c3cccc7,organocatalyst,CO,32.042,-0.77,0.593,791,32.6,15.1,12.3,22.3,40.7,752.976,15.606,752.976,15.606,MR-C,45818,791616-63-2,791616-63-2,Chiral organocatalyst,asymmetric catalysis
2637,,,,SS336,500,82,0,0,1,,,0.5,Methanol,20,0.252644701,0.589468674,21,CF,0,FC(F)(c1cc(C(F)(F)F)cc(c(c2)c(O)c(c(c(O)c(c3cc(C(F)(F)F)cc(C(F)(F)F)c3)c4)c5c4cccc5)c6c2cccc6)c1)F,FC(F)(c1cc(C(F)(F)F)cc(c(c2)c(O)c(c(c(O)c(c3cc(C(F)(F)F)cc(C(F)(F)F)c3)c4)c5c4cccc5)c6c2cccc6)c1)F,organocatalyst,CO,32.042,-0.77,0.593,791,32.6,15.1,12.3,22.3,40.7,710.514,12.4804,710.514,12.4804,MR-C,45818,756491-54-0,756491-54-0,Chiral organocatalyst,asymmetric catalysis
2638,,,,SS336,500,82,0,0,1,,,0.5,Methanol,20,0.252644701,0.510757043,21,CF,0,Oc(c([Si](c1ccccc1)(c2ccccc2)c3ccccc3)c4)c(c5c(O)c([Si](c6ccccc6)(c7ccccc7)c8ccccc8)cc9c5cccc9)c%10c4cccc%10,Oc(c([Si](c1ccccc1)(c2ccccc2)c3ccccc3)c4)c(c5c(O)c([Si](c6ccccc6)(c7ccccc7)c8ccccc8)cc9c5cccc9)c%10c4cccc%10,organocatalyst,CO,32.042,-0.77,0.593,791,32.6,15.1,12.3,22.3,40.7,803.122,7.826,803.122,7.826,MR-C,45818,111822-69-6,111822-69-6,Chiral organocatalyst,asymmetric catalysis
2639,,,,TS40,250,-1,0,1,1,,,0.5,Methanol,20,1.735739299,0.499604214,21,CF,1,CC(c1ccc(c2cc3c(CCCC3)c(c4c(O5)c(c6ccc(C(C)(C)C)cc6)cc7c4CCCC7)c2OP5(O)=O)cc1)(C)C,CC(c1ccc(c2cc3c(CCCC3)c(c4c(O5)c(c6ccc(C(C)(C)C)cc6)cc7c4CCCC7)c2OP5(O)=O)cc1)(C)C,organocatalyst,CO,32.042,-0.77,0.593,791,32.6,15.1,12.3,22.3,40.7,620.77,10.9118,620.77,10.9118,MR-C,45818,1569807-27-7,1569807-27-7,Photoredox catalyst,visible light mediated free radical reactions
2640,,,,TS40,250,-1,0,1,1,,,0.5,Methanol,20,1.735739299,0.497714337,21,CF,1,Oc(c(c1ccccc1)c2)c(c3c(O)c(c4ccccc4)cc5c3cccc5)c6c2cccc6,Oc(c(c1ccccc1)c2)c(c3c(O)c(c4ccccc4)cc5c3cccc5)c6c2cccc6,organocatalyst,CO,32.042,-0.77,0.593,791,32.6,15.1,12.3,22.3,40.7,438.526,8.4052,438.526,8.4052,MR-C,45818,75684-93-4,75684-93-4,Chiral organocatalyst,asymmetric catalysis
2641,,,,TS40,250,-1,0,1,1,,,0.5,Methanol,20,1.735739299,0.483022779,21,CF,1,O=P1(O)Oc(c(c2c(C(C)C)cc(C(C)C)cc2C(C)C)c3)c(c4c(O1)c(c5c(C(C)C)cc(C(C)C)cc5C(C)C)cc6c4cccc6)c7c3cccc7,O=P1(O)Oc(c(c2c(C(C)C)cc(C(C)C)cc2C(C)C)c3)c(c4c(O1)c(c5c(C(C)C)cc(C(C)C)cc5C(C)C)cc6c4cccc6)c7c3cccc7,organocatalyst,CO,32.042,-0.77,0.593,791,32.6,15.1,12.3,22.3,40.7,752.976,15.606,752.976,15.606,MR-C,45818,791616-63-2,791616-63-2,Chiral organocatalyst,asymmetric catalysis
2642,,,,TS40,250,-1,0,1,1,,,0.5,Methanol,20,1.735739299,0.46841579,21,CF,1,FC(F)(c1cc(C(F)(F)F)cc(c(c2)c(O)c(c(c(O)c(c3cc(C(F)(F)F)cc(C(F)(F)F)c3)c4)c5c4cccc5)c6c2cccc6)c1)F,FC(F)(c1cc(C(F)(F)F)cc(c(c2)c(O)c(c(c(O)c(c3cc(C(F)(F)F)cc(C(F)(F)F)c3)c4)c5c4cccc5)c6c2cccc6)c1)F,organocatalyst,CO,32.042,-0.77,0.593,791,32.6,15.1,12.3,22.3,40.7,710.514,12.4804,710.514,12.4804,MR-C,45818,756491-54-0,756491-54-0,Chiral organocatalyst,asymmetric catalysis
2643,,,,TS40,250,-1,0,1,1,,,0.5,Methanol,20,1.735739299,0.650094779,21,CF,1,Oc(c([Si](c1ccccc1)(c2ccccc2)c3ccccc3)c4)c(c5c(O)c([Si](c6ccccc6)(c7ccccc7)c8ccccc8)cc9c5cccc9)c%10c4cccc%10,Oc(c([Si](c1ccccc1)(c2ccccc2)c3ccccc3)c4)c(c5c(O)c([Si](c6ccccc6)(c7ccccc7)c8ccccc8)cc9c5cccc9)c%10c4cccc%10,organocatalyst,CO,32.042,-0.77,0.593,791,32.6,15.1,12.3,22.3,40.7,803.122,7.826,803.122,7.826,MR-C,45818,111822-69-6,111822-69-6,Chiral organocatalyst,asymmetric catalysis
2644,,,,DM150,150,59,0,0,1,,,0.5,Methanol,30,0.082560213,0.991272616,21,CF,0,CC(c1ccc(c2cc3c(CCCC3)c(c4c(O5)c(c6ccc(C(C)(C)C)cc6)cc7c4CCCC7)c2OP5(O)=O)cc1)(C)C,CC(c1ccc(c2cc3c(CCCC3)c(c4c(O5)c(c6ccc(C(C)(C)C)cc6)cc7c4CCCC7)c2OP5(O)=O)cc1)(C)C,organocatalyst,CO,32.042,-0.77,0.593,791,32.6,15.1,12.3,22.3,40.7,620.77,10.9118,620.77,10.9118,MR-C,45818,1569807-27-7,1569807-27-7,Photoredox catalyst,visible light mediated free radical reactions
2645,,,,DM150,150,59,0,0,1,,,0.5,Methanol,30,0.082560213,0.992319014,21,CF,0,Oc(c(c1ccccc1)c2)c(c3c(O)c(c4ccccc4)cc5c3cccc5)c6c2cccc6,Oc(c(c1ccccc1)c2)c(c3c(O)c(c4ccccc4)cc5c3cccc5)c6c2cccc6,organocatalyst,CO,32.042,-0.77,0.593,791,32.6,15.1,12.3,22.3,40.7,438.526,8.4052,438.526,8.4052,MR-C,45818,75684-93-4,75684-93-4,Chiral organocatalyst,asymmetric catalysis
2646,,,,DM150,150,59,0,0,1,,,0.5,Methanol,30,0.082560213,0.990564946,21,CF,0,O=P1(O)Oc(c(c2c(C(C)C)cc(C(C)C)cc2C(C)C)c3)c(c4c(O1)c(c5c(C(C)C)cc(C(C)C)cc5C(C)C)cc6c4cccc6)c7c3cccc7,O=P1(O)Oc(c(c2c(C(C)C)cc(C(C)C)cc2C(C)C)c3)c(c4c(O1)c(c5c(C(C)C)cc(C(C)C)cc5C(C)C)cc6c4cccc6)c7c3cccc7,organocatalyst,CO,32.042,-0.77,0.593,791,32.6,15.1,12.3,22.3,40.7,752.976,15.606,752.976,15.606,MR-C,45818,791616-63-2,791616-63-2,Chiral organocatalyst,asymmetric catalysis
2647,,,,DM150,150,59,0,0,1,,,0.5,Methanol,30,0.082560213,0.991576926,21,CF,0,FC(F)(c1cc(C(F)(F)F)cc(c(c2)c(O)c(c(c(O)c(c3cc(C(F)(F)F)cc(C(F)(F)F)c3)c4)c5c4cccc5)c6c2cccc6)c1)F,FC(F)(c1cc(C(F)(F)F)cc(c(c2)c(O)c(c(c(O)c(c3cc(C(F)(F)F)cc(C(F)(F)F)c3)c4)c5c4cccc5)c6c2cccc6)c1)F,organocatalyst,CO,32.042,-0.77,0.593,791,32.6,15.1,12.3,22.3,40.7,710.514,12.4804,710.514,12.4804,MR-C,45818,756491-54-0,756491-54-0,Chiral organocatalyst,asymmetric catalysis
2648,,,,DM150,150,59,0,0,1,,,0.5,Methanol,30,0.082560213,0.995897469,21,CF,0,Oc(c([Si](c1ccccc1)(c2ccccc2)c3ccccc3)c4)c(c5c(O)c([Si](c6ccccc6)(c7ccccc7)c8ccccc8)cc9c5cccc9)c%10c4cccc%10,Oc(c([Si](c1ccccc1)(c2ccccc2)c3ccccc3)c4)c(c5c(O)c([Si](c6ccccc6)(c7ccccc7)c8ccccc8)cc9c5cccc9)c%10c4cccc%10,organocatalyst,CO,32.042,-0.77,0.593,791,32.6,15.1,12.3,22.3,40.7,803.122,7.826,803.122,7.826,MR-C,45818,111822-69-6,111822-69-6,Chiral organocatalyst,asymmetric catalysis
2649,,,,DM300,300,59,-37.5,0,0,,,0.5,Methanol,30,0.388464033,0.9903671,21,CF,0,CC(c1ccc(c2cc3c(CCCC3)c(c4c(O5)c(c6ccc(C(C)(C)C)cc6)cc7c4CCCC7)c2OP5(O)=O)cc1)(C)C,CC(c1ccc(c2cc3c(CCCC3)c(c4c(O5)c(c6ccc(C(C)(C)C)cc6)cc7c4CCCC7)c2OP5(O)=O)cc1)(C)C,organocatalyst,CO,32.042,-0.77,0.593,791,32.6,15.1,12.3,22.3,40.7,620.77,10.9118,620.77,10.9118,MR-C,45818,1569807-27-7,1569807-27-7,Photoredox catalyst,visible light mediated free radical reactions
2650,,,,DM300,300,59,-37.5,0,0,,,0.5,Methanol,30,0.388464033,0.989233943,21,CF,0,Oc(c(c1ccccc1)c2)c(c3c(O)c(c4ccccc4)cc5c3cccc5)c6c2cccc6,Oc(c(c1ccccc1)c2)c(c3c(O)c(c4ccccc4)cc5c3cccc5)c6c2cccc6,organocatalyst,CO,32.042,-0.77,0.593,791,32.6,15.1,12.3,22.3,40.7,438.526,8.4052,438.526,8.4052,MR-C,45818,75684-93-4,75684-93-4,Chiral organocatalyst,asymmetric catalysis
2651,,,,DM300,300,59,-37.5,0,0,,,0.5,Methanol,30,0.388464033,0.989963875,21,CF,0,O=P1(O)Oc(c(c2c(C(C)C)cc(C(C)C)cc2C(C)C)c3)c(c4c(O1)c(c5c(C(C)C)cc(C(C)C)cc5C(C)C)cc6c4cccc6)c7c3cccc7,O=P1(O)Oc(c(c2c(C(C)C)cc(C(C)C)cc2C(C)C)c3)c(c4c(O1)c(c5c(C(C)C)cc(C(C)C)cc5C(C)C)cc6c4cccc6)c7c3cccc7,organocatalyst,CO,32.042,-0.77,0.593,791,32.6,15.1,12.3,22.3,40.7,752.976,15.606,752.976,15.606,MR-C,45818,791616-63-2,791616-63-2,Chiral organocatalyst,asymmetric catalysis
2652,,,,DM300,300,59,-37.5,0,0,,,0.5,Methanol,30,0.388464033,0.989607013,21,CF,0,FC(F)(c1cc(C(F)(F)F)cc(c(c2)c(O)c(c(c(O)c(c3cc(C(F)(F)F)cc(C(F)(F)F)c3)c4)c5c4cccc5)c6c2cccc6)c1)F,FC(F)(c1cc(C(F)(F)F)cc(c(c2)c(O)c(c(c(O)c(c3cc(C(F)(F)F)cc(C(F)(F)F)c3)c4)c5c4cccc5)c6c2cccc6)c1)F,organocatalyst,CO,32.042,-0.77,0.593,791,32.6,15.1,12.3,22.3,40.7,710.514,12.4804,710.514,12.4804,MR-C,45818,756491-54-0,756491-54-0,Chiral organocatalyst,asymmetric catalysis
2653,,,,DM300,300,59,-37.5,0,0,,,0.5,Methanol,30,0.388464033,0.989744403,21,CF,0,Oc(c([Si](c1ccccc1)(c2ccccc2)c3ccccc3)c4)c(c5c(O)c([Si](c6ccccc6)(c7ccccc7)c8ccccc8)cc9c5cccc9)c%10c4cccc%10,Oc(c([Si](c1ccccc1)(c2ccccc2)c3ccccc3)c4)c(c5c(O)c([Si](c6ccccc6)(c7ccccc7)c8ccccc8)cc9c5cccc9)c%10c4cccc%10,organocatalyst,CO,32.042,-0.77,0.593,791,32.6,15.1,12.3,22.3,40.7,803.122,7.826,803.122,7.826,MR-C,45818,111822-69-6,111822-69-6,Chiral organocatalyst,asymmetric catalysis
2654,,,,GMT-oNF-2,300,87,-8,0,0,,,0.5,Methanol,30,0.083223803,0.799250323,21,CF,0,CC(c1ccc(c2cc3c(CCCC3)c(c4c(O5)c(c6ccc(C(C)(C)C)cc6)cc7c4CCCC7)c2OP5(O)=O)cc1)(C)C,CC(c1ccc(c2cc3c(CCCC3)c(c4c(O5)c(c6ccc(C(C)(C)C)cc6)cc7c4CCCC7)c2OP5(O)=O)cc1)(C)C,organocatalyst,CO,32.042,-0.77,0.593,791,32.6,15.1,12.3,22.3,40.7,620.77,10.9118,620.77,10.9118,MR-C,45818,1569807-27-7,1569807-27-7,Photoredox catalyst,visible light mediated free radical reactions
2655,,,,GMT-oNF-2,300,87,-8,0,0,,,0.5,Methanol,30,0.083223803,0.568863649,21,CF,0,Oc(c(c1ccccc1)c2)c(c3c(O)c(c4ccccc4)cc5c3cccc5)c6c2cccc6,Oc(c(c1ccccc1)c2)c(c3c(O)c(c4ccccc4)cc5c3cccc5)c6c2cccc6,organocatalyst,CO,32.042,-0.77,0.593,791,32.6,15.1,12.3,22.3,40.7,438.526,8.4052,438.526,8.4052,MR-C,45818,75684-93-4,75684-93-4,Chiral organocatalyst,asymmetric catalysis
2656,,,,GMT-oNF-2,300,87,-8,0,0,,,0.5,Methanol,30,0.083223803,0.811940017,21,CF,0,O=P1(O)Oc(c(c2c(C(C)C)cc(C(C)C)cc2C(C)C)c3)c(c4c(O1)c(c5c(C(C)C)cc(C(C)C)cc5C(C)C)cc6c4cccc6)c7c3cccc7,O=P1(O)Oc(c(c2c(C(C)C)cc(C(C)C)cc2C(C)C)c3)c(c4c(O1)c(c5c(C(C)C)cc(C(C)C)cc5C(C)C)cc6c4cccc6)c7c3cccc7,organocatalyst,CO,32.042,-0.77,0.593,791,32.6,15.1,12.3,22.3,40.7,752.976,15.606,752.976,15.606,MR-C,45818,791616-63-2,791616-63-2,Chiral organocatalyst,asymmetric catalysis
2657,,,,GMT-oNF-2,300,87,-8,0,0,,,0.5,Methanol,30,0.083223803,0.660987513,21,CF,0,FC(F)(c1cc(C(F)(F)F)cc(c(c2)c(O)c(c(c(O)c(c3cc(C(F)(F)F)cc(C(F)(F)F)c3)c4)c5c4cccc5)c6c2cccc6)c1)F,FC(F)(c1cc(C(F)(F)F)cc(c(c2)c(O)c(c(c(O)c(c3cc(C(F)(F)F)cc(C(F)(F)F)c3)c4)c5c4cccc5)c6c2cccc6)c1)F,organocatalyst,CO,32.042,-0.77,0.593,791,32.6,15.1,12.3,22.3,40.7,710.514,12.4804,710.514,12.4804,MR-C,45818,756491-54-0,756491-54-0,Chiral organocatalyst,asymmetric catalysis
2658,,,,GMT-oNF-2,300,87,-8,0,0,,,0.5,Methanol,30,0.083223803,0.567829557,21,CF,0,Oc(c([Si](c1ccccc1)(c2ccccc2)c3ccccc3)c4)c(c5c(O)c([Si](c6ccccc6)(c7ccccc7)c8ccccc8)cc9c5cccc9)c%10c4cccc%10,Oc(c([Si](c1ccccc1)(c2ccccc2)c3ccccc3)c4)c(c5c(O)c([Si](c6ccccc6)(c7ccccc7)c8ccccc8)cc9c5cccc9)c%10c4cccc%10,organocatalyst,CO,32.042,-0.77,0.593,791,32.6,15.1,12.3,22.3,40.7,803.122,7.826,803.122,7.826,MR-C,45818,111822-69-6,111822-69-6,Chiral organocatalyst,asymmetric catalysis
2659,,,,PMPerformance,300,-1,0,1,1,,,0.5,Methanol,30,1.224106423,0.532299074,21,CF,0,CC(c1ccc(c2cc3c(CCCC3)c(c4c(O5)c(c6ccc(C(C)(C)C)cc6)cc7c4CCCC7)c2OP5(O)=O)cc1)(C)C,CC(c1ccc(c2cc3c(CCCC3)c(c4c(O5)c(c6ccc(C(C)(C)C)cc6)cc7c4CCCC7)c2OP5(O)=O)cc1)(C)C,organocatalyst,CO,32.042,-0.77,0.593,791,32.6,15.1,12.3,22.3,40.7,620.77,10.9118,620.77,10.9118,MR-C,45818,1569807-27-7,1569807-27-7,Photoredox catalyst,visible light mediated free radical reactions
2660,,,,PMPerformance,300,-1,0,1,1,,,0.5,Methanol,30,1.224106423,0.054954652,21,CF,0,Oc(c(c1ccccc1)c2)c(c3c(O)c(c4ccccc4)cc5c3cccc5)c6c2cccc6,Oc(c(c1ccccc1)c2)c(c3c(O)c(c4ccccc4)cc5c3cccc5)c6c2cccc6,organocatalyst,CO,32.042,-0.77,0.593,791,32.6,15.1,12.3,22.3,40.7,438.526,8.4052,438.526,8.4052,MR-C,45818,75684-93-4,75684-93-4,Chiral organocatalyst,asymmetric catalysis
2661,,,,PMPerformance,300,-1,0,1,1,,,0.5,Methanol,30,1.224106423,0.58048399,21,CF,0,O=P1(O)Oc(c(c2c(C(C)C)cc(C(C)C)cc2C(C)C)c3)c(c4c(O1)c(c5c(C(C)C)cc(C(C)C)cc5C(C)C)cc6c4cccc6)c7c3cccc7,O=P1(O)Oc(c(c2c(C(C)C)cc(C(C)C)cc2C(C)C)c3)c(c4c(O1)c(c5c(C(C)C)cc(C(C)C)cc5C(C)C)cc6c4cccc6)c7c3cccc7,organocatalyst,CO,32.042,-0.77,0.593,791,32.6,15.1,12.3,22.3,40.7,752.976,15.606,752.976,15.606,MR-C,45818,791616-63-2,791616-63-2,Chiral organocatalyst,asymmetric catalysis
2662,,,,PMPerformance,300,-1,0,1,1,,,0.5,Methanol,30,1.224106423,0.155905829,21,CF,0,FC(F)(c1cc(C(F)(F)F)cc(c(c2)c(O)c(c(c(O)c(c3cc(C(F)(F)F)cc(C(F)(F)F)c3)c4)c5c4cccc5)c6c2cccc6)c1)F,FC(F)(c1cc(C(F)(F)F)cc(c(c2)c(O)c(c(c(O)c(c3cc(C(F)(F)F)cc(C(F)(F)F)c3)c4)c5c4cccc5)c6c2cccc6)c1)F,organocatalyst,CO,32.042,-0.77,0.593,791,32.6,15.1,12.3,22.3,40.7,710.514,12.4804,710.514,12.4804,MR-C,45818,756491-54-0,756491-54-0,Chiral organocatalyst,asymmetric catalysis
2663,,,,PMPerformance,300,-1,0,1,1,,,0.5,Methanol,30,1.224106423,0.10544521,21,CF,0,Oc(c([Si](c1ccccc1)(c2ccccc2)c3ccccc3)c4)c(c5c(O)c([Si](c6ccccc6)(c7ccccc7)c8ccccc8)cc9c5cccc9)c%10c4cccc%10,Oc(c([Si](c1ccccc1)(c2ccccc2)c3ccccc3)c4)c(c5c(O)c([Si](c6ccccc6)(c7ccccc7)c8ccccc8)cc9c5cccc9)c%10c4cccc%10,organocatalyst,CO,32.042,-0.77,0.593,791,32.6,15.1,12.3,22.3,40.7,803.122,7.826,803.122,7.826,MR-C,45818,111822-69-6,111822-69-6,Chiral organocatalyst,asymmetric catalysis
2664,,,,GMT-NC,200,-1,0,1,1,,,0.5,Methanol,30,0.501010469,0.429536901,21,CF,0,CC(c1ccc(c2cc3c(CCCC3)c(c4c(O5)c(c6ccc(C(C)(C)C)cc6)cc7c4CCCC7)c2OP5(O)=O)cc1)(C)C,CC(c1ccc(c2cc3c(CCCC3)c(c4c(O5)c(c6ccc(C(C)(C)C)cc6)cc7c4CCCC7)c2OP5(O)=O)cc1)(C)C,organocatalyst,CO,32.042,-0.77,0.593,791,32.6,15.1,12.3,22.3,40.7,620.77,10.9118,620.77,10.9118,MR-C,45818,1569807-27-7,1569807-27-7,Photoredox catalyst,visible light mediated free radical reactions
2665,,,,GMT-NC,200,-1,0,1,1,,,0.5,Methanol,30,0.501010469,0.09294171,21,CF,0,Oc(c(c1ccccc1)c2)c(c3c(O)c(c4ccccc4)cc5c3cccc5)c6c2cccc6,Oc(c(c1ccccc1)c2)c(c3c(O)c(c4ccccc4)cc5c3cccc5)c6c2cccc6,organocatalyst,CO,32.042,-0.77,0.593,791,32.6,15.1,12.3,22.3,40.7,438.526,8.4052,438.526,8.4052,MR-C,45818,75684-93-4,75684-93-4,Chiral organocatalyst,asymmetric catalysis
2666,,,,GMT-NC,200,-1,0,1,1,,,0.5,Methanol,30,0.501010469,0.501214053,21,CF,0,O=P1(O)Oc(c(c2c(C(C)C)cc(C(C)C)cc2C(C)C)c3)c(c4c(O1)c(c5c(C(C)C)cc(C(C)C)cc5C(C)C)cc6c4cccc6)c7c3cccc7,O=P1(O)Oc(c(c2c(C(C)C)cc(C(C)C)cc2C(C)C)c3)c(c4c(O1)c(c5c(C(C)C)cc(C(C)C)cc5C(C)C)cc6c4cccc6)c7c3cccc7,organocatalyst,CO,32.042,-0.77,0.593,791,32.6,15.1,12.3,22.3,40.7,752.976,15.606,752.976,15.606,MR-C,45818,791616-63-2,791616-63-2,Chiral organocatalyst,asymmetric catalysis
2667,,,,GMT-NC,200,-1,0,1,1,,,0.5,Methanol,30,0.501010469,0.203989832,21,CF,0,FC(F)(c1cc(C(F)(F)F)cc(c(c2)c(O)c(c(c(O)c(c3cc(C(F)(F)F)cc(C(F)(F)F)c3)c4)c5c4cccc5)c6c2cccc6)c1)F,FC(F)(c1cc(C(F)(F)F)cc(c(c2)c(O)c(c(c(O)c(c3cc(C(F)(F)F)cc(C(F)(F)F)c3)c4)c5c4cccc5)c6c2cccc6)c1)F,organocatalyst,CO,32.042,-0.77,0.593,791,32.6,15.1,12.3,22.3,40.7,710.514,12.4804,710.514,12.4804,MR-C,45818,756491-54-0,756491-54-0,Chiral organocatalyst,asymmetric catalysis
2668,,,,GMT-NC,200,-1,0,1,1,,,0.5,Methanol,30,0.501010469,0.15918361,21,CF,0,Oc(c([Si](c1ccccc1)(c2ccccc2)c3ccccc3)c4)c(c5c(O)c([Si](c6ccccc6)(c7ccccc7)c8ccccc8)cc9c5cccc9)c%10c4cccc%10,Oc(c([Si](c1ccccc1)(c2ccccc2)c3ccccc3)c4)c(c5c(O)c([Si](c6ccccc6)(c7ccccc7)c8ccccc8)cc9c5cccc9)c%10c4cccc%10,organocatalyst,CO,32.042,-0.77,0.593,791,32.6,15.1,12.3,22.3,40.7,803.122,7.826,803.122,7.826,MR-C,45818,111822-69-6,111822-69-6,Chiral organocatalyst,asymmetric catalysis
