Repository: aronbeke/intelli-membrane

# intelli-membrane
Repository for explainable transfer learning in membrane science.

This codebase is to complement the manuscript "Energy-efficient membrane-assisted catalytic systems enabled by explainable transfer learning". The manuscript is currently under peer review.

## Example prediction
An example prediction script can be run with the python model_predict.py command from the command line, which performs rejection prediction for the inputs in example/prediction_input.csv, producing an example/prediction_output.csv file with the predicted rejection values.

The OSN Catalyst Dataset is available in the osncat.csv file.

File: data/osncat.csv (part 30 of 31)
ccc5)c(O[P]7(Oc8c(c9c(O7)cccc9)cccc8)[Rh+]4%10O[C-](C=C(C)O%10)C)c(C(C)(C)C)c1,ligand,Cc1ccccc1,92.141,2.73,0.59,867,2.38,18,1.4,2,106.8,786.798,14.8568,988.813,14.85539,,,,,Phosphine ligand,hydroformylation
5,10.1002/cctc.201601018,2016,ChemCatChem,GMT-oNF-2,300,87,-8,0,0,Xantphos,Rh(Xantphos)acac,0.2,Toluene,30,2,0.95,25,CF,0,CC1(C)c2cccc(P(c3ccccc3)c4ccccc4)c2Oc5c(P(c6ccccc6)c7ccccc7)cccc15,CC(c1c2c([P]3(c4ccccc4)c5ccccc5)ccc1)(c6c(O2)c([P]([Rh+]73O[C-](C=C(C)O7)C)(c8ccccc8)c9ccccc9)ccc6)C,ligand,Cc1ccccc1,92.141,2.73,0.59,867,2.38,18,1.4,2,106.8,578.632,7.6346,780.647,9.03599,,,,,Phosphine ligand,cross coupling
6,10.1002/cctc.201601018,2016,ChemCatChem,GMT-oNF-2,300,87,-8,0,0,Triphenylphosphine,Rh(TPP),0.2,Toluene,30,2,0.66,25,CF,0,c1(P(c2ccccc2)c3ccccc3)ccccc1,CC1=C[C-](C)O[Rh+]([P](c2ccccc2)(c3ccccc3)c4ccccc4)([P](c5ccccc5)(c6ccccc6)c7ccccc7)O1,ligand,Cc1ccccc1,92.141,2.73,0.59,867,2.38,18,1.4,2,106.8,262.292,3.4448,726.599,8.29099,,,,,Phosphine ligand,cross coupling
7,10.1002/ceat.201900110,2019,Chemical Engineering and Technology,DM300,300,59,-37.5,0,0,Magnesium Triflate,Magnesium Triflate,0.5,Ethanol,30,0.09435,0.9802,50,CF,0,[Mg++].[O-]S(=O)(=O)C(F)(F)F.[O-]S(=O)(=O)C(F)(F)F,[Mg++].[O-]S(=O)(=O)C(F)(F)F.[O-]S(=O)(=O)C(F)(F)F,metal_catalyst,C(C)O,46.069,-0.31,1.2,789,24.6,15.8,8.8,19.4,58.5,322.443,-0.278,322.443,-0.278,,,,,"Inorganic salt, Lewis acid","ring opening, enantioselective carbonyl-ene reaction, enantioselective Diels-Alder, enantioselective Strecker-type"
2669,,,,SS150101,300,-1,0,1,1,,,0.5,Methanol,30,2.44680678,0.026778019,21,CF,0,CC(c1ccc(c2cc3c(CCCC3)c(c4c(O5)c(c6ccc(C(C)(C)C)cc6)cc7c4CCCC7)c2OP5(O)=O)cc1)(C)C,CC(c1ccc(c2cc3c(CCCC3)c(c4c(O5)c(c6ccc(C(C)(C)C)cc6)cc7c4CCCC7)c2OP5(O)=O)cc1)(C)C,organocatalyst,CO,32.042,-0.77,0.593,791,32.6,15.1,12.3,22.3,40.7,620.77,10.9118,620.77,10.9118,MR-C,45818,1569807-27-7,1569807-27-7,Photoredox catalyst,visible light mediated free radical reactions
2670,,,,SS150101,300,-1,0,1,1,,,0.5,Methanol,30,2.44680678,0.048426849,21,CF,0,Oc(c(c1ccccc1)c2)c(c3c(O)c(c4ccccc4)cc5c3cccc5)c6c2cccc6,Oc(c(c1ccccc1)c2)c(c3c(O)c(c4ccccc4)cc5c3cccc5)c6c2cccc6,organocatalyst,CO,32.042,-0.77,0.593,791,32.6,15.1,12.3,22.3,40.7,438.526,8.4052,438.526,8.4052,MR-C,45818,75684-93-4,75684-93-4,Chiral organocatalyst,asymmetric catalysis
2671,,,,SS150101,300,-1,0,1,1,,,0.5,Methanol,30,2.44680678,0.049676066,21,CF,0,O=P1(O)Oc(c(c2c(C(C)C)cc(C(C)C)cc2C(C)C)c3)c(c4c(O1)c(c5c(C(C)C)cc(C(C)C)cc5C(C)C)cc6c4cccc6)c7c3cccc7,O=P1(O)Oc(c(c2c(C(C)C)cc(C(C)C)cc2C(C)C)c3)c(c4c(O1)c(c5c(C(C)C)cc(C(C)C)cc5C(C)C)cc6c4cccc6)c7c3cccc7,organocatalyst,CO,32.042,-0.77,0.593,791,32.6,15.1,12.3,22.3,40.7,752.976,15.606,752.976,15.606,MR-C,45818,791616-63-2,791616-63-2,Chiral organocatalyst,asymmetric catalysis
2672,,,,SS150101,300,-1,0,1,1,,,0.5,Methanol,30,2.44680678,0.040938739,21,CF,0,FC(F)(c1cc(C(F)(F)F)cc(c(c2)c(O)c(c(c(O)c(c3cc(C(F)(F)F)cc(C(F)(F)F)c3)c4)c5c4cccc5)c6c2cccc6)c1)F,FC(F)(c1cc(C(F)(F)F)cc(c(c2)c(O)c(c(c(O)c(c3cc(C(F)(F)F)cc(C(F)(F)F)c3)c4)c5c4cccc5)c6c2cccc6)c1)F,organocatalyst,CO,32.042,-0.77,0.593,791,32.6,15.1,12.3,22.3,40.7,710.514,12.4804,710.514,12.4804,MR-C,45818,756491-54-0,756491-54-0,Chiral organocatalyst,asymmetric catalysis
2673,,,,SS150101,300,-1,0,1,1,,,0.5,Methanol,30,2.44680678,-0.061218328,21,CF,0,Oc(c([Si](c1ccccc1)(c2ccccc2)c3ccccc3)c4)c(c5c(O)c([Si](c6ccccc6)(c7ccccc7)c8ccccc8)cc9c5cccc9)c%10c4cccc%10,Oc(c([Si](c1ccccc1)(c2ccccc2)c3ccccc3)c4)c(c5c(O)c([Si](c6ccccc6)(c7ccccc7)c8ccccc8)cc9c5cccc9)c%10c4cccc%10,organocatalyst,CO,32.042,-0.77,0.593,791,32.6,15.1,12.3,22.3,40.7,803.122,7.826,803.122,7.826,MR-C,45818,111822-69-6,111822-69-6,Chiral organocatalyst,asymmetric catalysis
2674,,,,SS336,500,82,0,0,1,,,0.5,Methanol,30,0.252644701,0.600324158,21,CF,0,CC(c1ccc(c2cc3c(CCCC3)c(c4c(O5)c(c6ccc(C(C)(C)C)cc6)cc7c4CCCC7)c2OP5(O)=O)cc1)(C)C,CC(c1ccc(c2cc3c(CCCC3)c(c4c(O5)c(c6ccc(C(C)(C)C)cc6)cc7c4CCCC7)c2OP5(O)=O)cc1)(C)C,organocatalyst,CO,32.042,-0.77,0.593,791,32.6,15.1,12.3,22.3,40.7,620.77,10.9118,620.77,10.9118,MR-C,45818,1569807-27-7,1569807-27-7,Photoredox catalyst,visible light mediated free radical reactions
2675,,,,SS336,500,82,0,0,1,,,0.5,Methanol,30,0.252644701,0.56671977,21,CF,0,Oc(c(c1ccccc1)c2)c(c3c(O)c(c4ccccc4)cc5c3cccc5)c6c2cccc6,Oc(c(c1ccccc1)c2)c(c3c(O)c(c4ccccc4)cc5c3cccc5)c6c2cccc6,organocatalyst,CO,32.042,-0.77,0.593,791,32.6,15.1,12.3,22.3,40.7,438.526,8.4052,438.526,8.4052,MR-C,45818,75684-93-4,75684-93-4,Chiral organocatalyst,asymmetric catalysis
2676,,,,SS336,500,82,0,0,1,,,0.5,Methanol,30,0.252644701,0.593251584,21,CF,0,O=P1(O)Oc(c(c2c(C(C)C)cc(C(C)C)cc2C(C)C)c3)c(c4c(O1)c(c5c(C(C)C)cc(C(C)C)cc5C(C)C)cc6c4cccc6)c7c3cccc7,O=P1(O)Oc(c(c2c(C(C)C)cc(C(C)C)cc2C(C)C)c3)c(c4c(O1)c(c5c(C(C)C)cc(C(C)C)cc5C(C)C)cc6c4cccc6)c7c3cccc7,organocatalyst,CO,32.042,-0.77,0.593,791,32.6,15.1,12.3,22.3,40.7,752.976,15.606,752.976,15.606,MR-C,45818,791616-63-2,791616-63-2,Chiral organocatalyst,asymmetric catalysis
2677,,,,SS336,500,82,0,0,1,,,0.5,Methanol,30,0.252644701,0.573856819,21,CF,0,FC(F)(c1cc(C(F)(F)F)cc(c(c2)c(O)c(c(c(O)c(c3cc(C(F)(F)F)cc(C(F)(F)F)c3)c4)c5c4cccc5)c6c2cccc6)c1)F,FC(F)(c1cc(C(F)(F)F)cc(c(c2)c(O)c(c(c(O)c(c3cc(C(F)(F)F)cc(C(F)(F)F)c3)c4)c5c4cccc5)c6c2cccc6)c1)F,organocatalyst,CO,32.042,-0.77,0.593,791,32.6,15.1,12.3,22.3,40.7,710.514,12.4804,710.514,12.4804,MR-C,45818,756491-54-0,756491-54-0,Chiral organocatalyst,asymmetric catalysis
2678,,,,SS336,500,82,0,0,1,,,0.5,Methanol,30,0.252644701,0.608103731,21,CF,0,Oc(c([Si](c1ccccc1)(c2ccccc2)c3ccccc3)c4)c(c5c(O)c([Si](c6ccccc6)(c7ccccc7)c8ccccc8)cc9c5cccc9)c%10c4cccc%10,Oc(c([Si](c1ccccc1)(c2ccccc2)c3ccccc3)c4)c(c5c(O)c([Si](c6ccccc6)(c7ccccc7)c8ccccc8)cc9c5cccc9)c%10c4cccc%10,organocatalyst,CO,32.042,-0.77,0.593,791,32.6,15.1,12.3,22.3,40.7,803.122,7.826,803.122,7.826,MR-C,45818,111822-69-6,111822-69-6,Chiral organocatalyst,asymmetric catalysis
2679,,,,TS40,250,-1,0,1,1,,,0.5,Methanol,30,1.735739299,0.581783488,21,CF,1,CC(c1ccc(c2cc3c(CCCC3)c(c4c(O5)c(c6ccc(C(C)(C)C)cc6)cc7c4CCCC7)c2OP5(O)=O)cc1)(C)C,CC(c1ccc(c2cc3c(CCCC3)c(c4c(O5)c(c6ccc(C(C)(C)C)cc6)cc7c4CCCC7)c2OP5(O)=O)cc1)(C)C,organocatalyst,CO,32.042,-0.77,0.593,791,32.6,15.1,12.3,22.3,40.7,620.77,10.9118,620.77,10.9118,MR-C,45818,1569807-27-7,1569807-27-7,Photoredox catalyst,visible light mediated free radical reactions
2680,,,,TS40,250,-1,0,1,1,,,0.5,Methanol,30,1.735739299,0.604972514,21,CF,1,Oc(c(c1ccccc1)c2)c(c3c(O)c(c4ccccc4)cc5c3cccc5)c6c2cccc6,Oc(c(c1ccccc1)c2)c(c3c(O)c(c4ccccc4)cc5c3cccc5)c6c2cccc6,organocatalyst,CO,32.042,-0.77,0.593,791,32.6,15.1,12.3,22.3,40.7,438.526,8.4052,438.526,8.4052,MR-C,45818,75684-93-4,75684-93-4,Chiral organocatalyst,asymmetric catalysis
2681,,,,TS40,250,-1,0,1,1,,,0.5,Methanol,30,1.735739299,0.586448202,21,CF,1,O=P1(O)Oc(c(c2c(C(C)C)cc(C(C)C)cc2C(C)C)c3)c(c4c(O1)c(c5c(C(C)C)cc(C(C)C)cc5C(C)C)cc6c4cccc6)c7c3cccc7,O=P1(O)Oc(c(c2c(C(C)C)cc(C(C)C)cc2C(C)C)c3)c(c4c(O1)c(c5c(C(C)C)cc(C(C)C)cc5C(C)C)cc6c4cccc6)c7c3cccc7,organocatalyst,CO,32.042,-0.77,0.593,791,32.6,15.1,12.3,22.3,40.7,752.976,15.606,752.976,15.606,MR-C,45818,791616-63-2,791616-63-2,Chiral organocatalyst,asymmetric catalysis
2682,,,,TS40,250,-1,0,1,1,,,0.5,Methanol,30,1.735739299,0.582859809,21,CF,1,FC(F)(c1cc(C(F)(F)F)cc(c(c2)c(O)c(c(c(O)c(c3cc(C(F)(F)F)cc(C(F)(F)F)c3)c4)c5c4cccc5)c6c2cccc6)c1)F,FC(F)(c1cc(C(F)(F)F)cc(c(c2)c(O)c(c(c(O)c(c3cc(C(F)(F)F)cc(C(F)(F)F)c3)c4)c5c4cccc5)c6c2cccc6)c1)F,organocatalyst,CO,32.042,-0.77,0.593,791,32.6,15.1,12.3,22.3,40.7,710.514,12.4804,710.514,12.4804,MR-C,45818,756491-54-0,756491-54-0,Chiral organocatalyst,asymmetric catalysis
2683,,,,TS40,250,-1,0,1,1,,,0.5,Methanol,30,1.735739299,0.666054336,21,CF,1,Oc(c([Si](c1ccccc1)(c2ccccc2)c3ccccc3)c4)c(c5c(O)c([Si](c6ccccc6)(c7ccccc7)c8ccccc8)cc9c5cccc9)c%10c4cccc%10,Oc(c([Si](c1ccccc1)(c2ccccc2)c3ccccc3)c4)c(c5c(O)c([Si](c6ccccc6)(c7ccccc7)c8ccccc8)cc9c5cccc9)c%10c4cccc%10,organocatalyst,CO,32.042,-0.77,0.593,791,32.6,15.1,12.3,22.3,40.7,803.122,7.826,803.122,7.826,MR-C,45818,111822-69-6,111822-69-6,Chiral organocatalyst,asymmetric catalysis
2684,,,,P84,280,-1,0,1,1,,,0.5,Dimethylformamide,10,2.837261863,0.619302949,21,CF,0,CC(c1ccc(c2cc3c(CCCC3)c(c4c(O5)c(c6ccc(C(C)(C)C)cc6)cc7c4CCCC7)c2OP5(O)=O)cc1)(C)C,CC(c1ccc(c2cc3c(CCCC3)c(c4c(O5)c(c6ccc(C(C)(C)C)cc6)cc7c4CCCC7)c2OP5(O)=O)cc1)(C)C,organocatalyst,O=CN(C)C,73.095,-1.01,0.92,944,36.7,17.4,13.7,11.3,77,620.77,10.9118,620.77,10.9118,MR-C,45823,1569807-27-7,1569807-27-7,Photoredox catalyst,visible light mediated free radical reactions
2685,,,,P84,280,-1,0,1,1,,,0.5,Dimethylformamide,10,2.837261863,0.265895954,21,CF,0,Oc(c(c1ccccc1)c2)c(c3c(O)c(c4ccccc4)cc5c3cccc5)c6c2cccc6,Oc(c(c1ccccc1)c2)c(c3c(O)c(c4ccccc4)cc5c3cccc5)c6c2cccc6,organocatalyst,O=CN(C)C,73.095,-1.01,0.92,944,36.7,17.4,13.7,11.3,77,438.526,8.4052,438.526,8.4052,MR-C,45823,75684-93-4,75684-93-4,Chiral organocatalyst,asymmetric catalysis
2686,,,,P84,280,-1,0,1,1,,,0.5,Dimethylformamide,10,2.837261863,0.630917874,21,CF,0,O=P1(O)Oc(c(c2c(C(C)C)cc(C(C)C)cc2C(C)C)c3)c(c4c(O1)c(c5c(C(C)C)cc(C(C)C)cc5C(C)C)cc6c4cccc6)c7c3cccc7,O=P1(O)Oc(c(c2c(C(C)C)cc(C(C)C)cc2C(C)C)c3)c(c4c(O1)c(c5c(C(C)C)cc(C(C)C)cc5C(C)C)cc6c4cccc6)c7c3cccc7,organocatalyst,O=CN(C)C,73.095,-1.01,0.92,944,36.7,17.4,13.7,11.3,77,752.976,15.606,752.976,15.606,MR-C,45823,791616-63-2,791616-63-2,Chiral organocatalyst,asymmetric catalysis
2687,,,,P84,280,-1,0,1,1,,,0.5,Dimethylformamide,10,2.837261863,0.164034022,21,CF,0,FC(F)(c1cc(C(F)(F)F)cc(c(c2)c(O)c(c(c(O)c(c3cc(C(F)(F)F)cc(C(F)(F)F)c3)c4)c5c4cccc5)c6c2cccc6)c1)F,FC(F)(c1cc(C(F)(F)F)cc(c(c2)c(O)c(c(c(O)c(c3cc(C(F)(F)F)cc(C(F)(F)F)c3)c4)c5c4cccc5)c6c2cccc6)c1)F,organocatalyst,O=CN(C)C,73.095,-1.01,0.92,944,36.7,17.4,13.7,11.3,77,710.514,12.4804,710.514,12.4804,MR-C,45823,756491-54-0,756491-54-0,Chiral organocatalyst,asymmetric catalysis
2688,,,,P84,280,-1,0,1,1,,,0.5,Dimethylformamide,10,2.837261863,0.495486459,21,CF,0,Oc(c([Si](c1ccccc1)(c2ccccc2)c3ccccc3)c4)c(c5c(O)c([Si](c6ccccc6)(c7ccccc7)c8ccccc8)cc9c5cccc9)c%10c4cccc%10,Oc(c([Si](c1ccccc1)(c2ccccc2)c3ccccc3)c4)c(c5c(O)c([Si](c6ccccc6)(c7ccccc7)c8ccccc8)cc9c5cccc9)c%10c4cccc%10,organocatalyst,O=CN(C)C,73.095,-1.01,0.92,944,36.7,17.4,13.7,11.3,77,803.122,7.826,803.122,7.826,MR-C,45823,111822-69-6,111822-69-6,Chiral organocatalyst,asymmetric catalysis
2689,,,,PBI,200,34,-15,0,0,,,0.5,Dimethylformamide,10,2.081789088,0.991957105,21,CF,0,CC(c1ccc(c2cc3c(CCCC3)c(c4c(O5)c(c6ccc(C(C)(C)C)cc6)cc7c4CCCC7)c2OP5(O)=O)cc1)(C)C,CC(c1ccc(c2cc3c(CCCC3)c(c4c(O5)c(c6ccc(C(C)(C)C)cc6)cc7c4CCCC7)c2OP5(O)=O)cc1)(C)C,organocatalyst,O=CN(C)C,73.095,-1.01,0.92,944,36.7,17.4,13.7,11.3,77,620.77,10.9118,620.77,10.9118,MR-C,45823,1569807-27-7,1569807-27-7,Photoredox catalyst,visible light mediated free radical reactions
2690,,,,PBI,200,34,-15,0,0,,,0.5,Dimethylformamide,10,2.081789088,0.984936066,21,CF,0,Oc(c(c1ccccc1)c2)c(c3c(O)c(c4ccccc4)cc5c3cccc5)c6c2cccc6,Oc(c(c1ccccc1)c2)c(c3c(O)c(c4ccccc4)cc5c3cccc5)c6c2cccc6,organocatalyst,O=CN(C)C,73.095,-1.01,0.92,944,36.7,17.4,13.7,11.3,77,438.526,8.4052,438.526,8.4052,MR-C,45823,75684-93-4,75684-93-4,Chiral organocatalyst,asymmetric catalysis
2691,,,,PBI,200,34,-15,0,0,,,0.5,Dimethylformamide,10,2.081789088,0.997101449,21,CF,0,O=P1(O)Oc(c(c2c(C(C)C)cc(C(C)C)cc2C(C)C)c3)c(c4c(O1)c(c5c(C(C)C)cc(C(C)C)cc5C(C)C)cc6c4cccc6)c7c3cccc7,O=P1(O)Oc(c(c2c(C(C)C)cc(C(C)C)cc2C(C)C)c3)c(c4c(O1)c(c5c(C(C)C)cc(C(C)C)cc5C(C)C)cc6c4cccc6)c7c3cccc7,organocatalyst,O=CN(C)C,73.095,-1.01,0.92,944,36.7,17.4,13.7,11.3,77,752.976,15.606,752.976,15.606,MR-C,45823,791616-63-2,791616-63-2,Chiral organocatalyst,asymmetric catalysis
2692,,,,PBI,200,34,-15,0,0,,,0.5,Dimethylformamide,10,2.081789088,0.997164844,21,CF,0,FC(F)(c1cc(C(F)(F)F)cc(c(c2)c(O)c(c(c(O)c(c3cc(C(F)(F)F)cc(C(F)(F)F)c3)c4)c5c4cccc5)c6c2cccc6)c1)F,FC(F)(c1cc(C(F)(F)F)cc(c(c2)c(O)c(c(c(O)c(c3cc(C(F)(F)F)cc(C(F)(F)F)c3)c4)c5c4cccc5)c6c2cccc6)c1)F,organocatalyst,O=CN(C)C,73.095,-1.01,0.92,944,36.7,17.4,13.7,11.3,77,710.514,12.4804,710.514,12.4804,MR-C,45823,756491-54-0,756491-54-0,Chiral organocatalyst,asymmetric catalysis
2693,,,,PBI,200,34,-15,0,0,,,0.5,Dimethylformamide,10,2.081789088,0.992978937,21,CF,0,Oc(c([Si](c1ccccc1)(c2ccccc2)c3ccccc3)c4)c(c5c(O)c([Si](c6ccccc6)(c7ccccc7)c8ccccc8)cc9c5cccc9)c%10c4cccc%10,Oc(c([Si](c1ccccc1)(c2ccccc2)c3ccccc3)c4)c(c5c(O)c([Si](c6ccccc6)(c7ccccc7)c8ccccc8)cc9c5cccc9)c%10c4cccc%10,organocatalyst,O=CN(C)C,73.095,-1.01,0.92,944,36.7,17.4,13.7,11.3,77,803.122,7.826,803.122,7.826,MR-C,45823,111822-69-6,111822-69-6,Chiral organocatalyst,asymmetric catalysis
2694,,,,DM500,500,59,-31,0,0,,,0.5,Dimethylformamide,10,1.30880794,0.971849866,21,CF,0,CC(c1ccc(c2cc3c(CCCC3)c(c4c(O5)c(c6ccc(C(C)(C)C)cc6)cc7c4CCCC7)c2OP5(O)=O)cc1)(C)C,CC(c1ccc(c2cc3c(CCCC3)c(c4c(O5)c(c6ccc(C(C)(C)C)cc6)cc7c4CCCC7)c2OP5(O)=O)cc1)(C)C,organocatalyst,O=CN(C)C,73.095,-1.01,0.92,944,36.7,17.4,13.7,11.3,77,620.77,10.9118,620.77,10.9118,MR-C,45823,1569807-27-7,1569807-27-7,Photoredox catalyst,visible light mediated free radical reactions
2695,,,,DM500,500,59,-31,0,0,,,0.5,Dimethylformamide,10,1.30880794,0.524785427,21,CF,0,Oc(c(c1ccccc1)c2)c(c3c(O)c(c4ccccc4)cc5c3cccc5)c6c2cccc6,Oc(c(c1ccccc1)c2)c(c3c(O)c(c4ccccc4)cc5c3cccc5)c6c2cccc6,organocatalyst,O=CN(C)C,73.095,-1.01,0.92,944,36.7,17.4,13.7,11.3,77,438.526,8.4052,438.526,8.4052,MR-C,45823,75684-93-4,75684-93-4,Chiral organocatalyst,asymmetric catalysis
2696,,,,DM500,500,59,-31,0,0,,,0.5,Dimethylformamide,10,1.30880794,0.847342995,21,CF,0,O=P1(O)Oc(c(c2c(C(C)C)cc(C(C)C)cc2C(C)C)c3)c(c4c(O1)c(c5c(C(C)C)cc(C(C)C)cc5C(C)C)cc6c4cccc6)c7c3cccc7,O=P1(O)Oc(c(c2c(C(C)C)cc(C(C)C)cc2C(C)C)c3)c(c4c(O1)c(c5c(C(C)C)cc(C(C)C)cc5C(C)C)cc6c4cccc6)c7c3cccc7,organocatalyst,O=CN(C)C,73.095,-1.01,0.92,944,36.7,17.4,13.7,11.3,77,752.976,15.606,752.976,15.606,MR-C,45823,791616-63-2,791616-63-2,Chiral organocatalyst,asymmetric catalysis
2697,,,,DM500,500,59,-31,0,0,,,0.5,Dimethylformamide,10,1.30880794,0.743620899,21,CF,0,FC(F)(c1cc(C(F)(F)F)cc(c(c2)c(O)c(c(c(O)c(c3cc(C(F)(F)F)cc(C(F)(F)F)c3)c4)c5c4cccc5)c6c2cccc6)c1)F,FC(F)(c1cc(C(F)(F)F)cc(c(c2)c(O)c(c(c(O)c(c3cc(C(F)(F)F)cc(C(F)(F)F)c3)c4)c5c4cccc5)c6c2cccc6)c1)F,organocatalyst,O=CN(C)C,73.095,-1.01,0.92,944,36.7,17.4,13.7,11.3,77,710.514,12.4804,710.514,12.4804,MR-C,45823,756491-54-0,756491-54-0,Chiral organocatalyst,asymmetric catalysis
2698,,,,DM500,500,59,-31,0,0,,,0.5,Dimethylformamide,10,1.30880794,0.911735206,21,CF,0,Oc(c([Si](c1ccccc1)(c2ccccc2)c3ccccc3)c4)c(c5c(O)c([Si](c6ccccc6)(c7ccccc7)c8ccccc8)cc9c5cccc9)c%10c4cccc%10,Oc(c([Si](c1ccccc1)(c2ccccc2)c3ccccc3)c4)c(c5c(O)c([Si](c6ccccc6)(c7ccccc7)c8ccccc8)cc9c5cccc9)c%10c4cccc%10,organocatalyst,O=CN(C)C,73.095,-1.01,0.92,944,36.7,17.4,13.7,11.3,77,803.122,7.826,803.122,7.826,MR-C,45823,111822-69-6,111822-69-6,Chiral organocatalyst,asymmetric catalysis
2699,,,,P84,280,-1,0,1,1,,,0.5,Dimethylformamide,20,2.511838431,0.339694656,21,CF,0,CC(c1ccc(c2cc3c(CCCC3)c(c4c(O5)c(c6ccc(C(C)(C)C)cc6)cc7c4CCCC7)c2OP5(O)=O)cc1)(C)C,CC(c1ccc(c2cc3c(CCCC3)c(c4c(O5)c(c6ccc(C(C)(C)C)cc6)cc7c4CCCC7)c2OP5(O)=O)cc1)(C)C,organocatalyst,O=CN(C)C,73.095,-1.01,0.92,944,36.7,17.4,13.7,11.3,77,620.77,10.9118,620.77,10.9118,MR-C,45819,1569807-27-7,1569807-27-7,Photoredox catalyst,visible light mediated free radical reactions
2700,,,,P84,280,-1,0,1,1,,,0.5,Dimethylformamide,20,2.511838431,0.080415309,21,CF,0,Oc(c(c1ccccc1)c2)c(c3c(O)c(c4ccccc4)cc5c3cccc5)c6c2cccc6,Oc(c(c1ccccc1)c2)c(c3c(O)c(c4ccccc4)cc5c3cccc5)c6c2cccc6,organocatalyst,O=CN(C)C,73.095,-1.01,0.92,944,36.7,17.4,13.7,11.3,77,438.526,8.4052,438.526,8.4052,MR-C,45819,75684-93-4,75684-93-4,Chiral organocatalyst,asymmetric catalysis
2701,,,,P84,280,-1,0,1,1,,,0.5,Dimethylformamide,20,2.511838431,0.349184783,21,CF,0,O=P1(O)Oc(c(c2c(C(C)C)cc(C(C)C)cc2C(C)C)c3)c(c4c(O1)c(c5c(C(C)C)cc(C(C)C)cc5C(C)C)cc6c4cccc6)c7c3cccc7,O=P1(O)Oc(c(c2c(C(C)C)cc(C(C)C)cc2C(C)C)c3)c(c4c(O1)c(c5c(C(C)C)cc(C(C)C)cc5C(C)C)cc6c4cccc6)c7c3cccc7,organocatalyst,O=CN(C)C,73.095,-1.01,0.92,944,36.7,17.4,13.7,11.3,77,752.976,15.606,752.976,15.606,MR-C,45819,791616-63-2,791616-63-2,Chiral organocatalyst,asymmetric catalysis
2702,,,,P84,280,-1,0,1,1,,,0.5,Dimethylformamide,20,2.511838431,-0.136871508,21,CF,0,FC(F)(c1cc(C(F)(F)F)cc(c(c2)c(O)c(c(c(O)c(c3cc(C(F)(F)F)cc(C(F)(F)F)c3)c4)c5c4cccc5)c6c2cccc6)c1)F,FC(F)(c1cc(C(F)(F)F)cc(c(c2)c(O)c(c(c(O)c(c3cc(C(F)(F)F)cc(C(F)(F)F)c3)c4)c5c4cccc5)c6c2cccc6)c1)F,organocatalyst,O=CN(C)C,73.095,-1.01,0.92,944,36.7,17.4,13.7,11.3,77,710.514,12.4804,710.514,12.4804,MR-C,45819,756491-54-0,756491-54-0,Chiral organocatalyst,asymmetric catalysis
2703,,,,P84,280,-1,0,1,1,,,0.5,Dimethylformamide,20,2.511838431,0.71230916,21,CF,0,Oc(c([Si](c1ccccc1)(c2ccccc2)c3ccccc3)c4)c(c5c(O)c([Si](c6ccccc6)(c7ccccc7)c8ccccc8)cc9c5cccc9)c%10c4cccc%10,Oc(c([Si](c1ccccc1)(c2ccccc2)c3ccccc3)c4)c(c5c(O)c([Si](c6ccccc6)(c7ccccc7)c8ccccc8)cc9c5cccc9)c%10c4cccc%10,organocatalyst,O=CN(C)C,73.095,-1.01,0.92,944,36.7,17.4,13.7,11.3,77,803.122,7.826,803.122,7.826,MR-C,45819,111822-69-6,111822-69-6,Chiral organocatalyst,asymmetric catalysis
2704,,,,PBI,200,34,-15,0,0,,,0.5,Dimethylformamide,20,2.081789088,0.997137405,21,CF,0,CC(c1ccc(c2cc3c(CCCC3)c(c4c(O5)c(c6ccc(C(C)(C)C)cc6)cc7c4CCCC7)c2OP5(O)=O)cc1)(C)C,CC(c1ccc(c2cc3c(CCCC3)c(c4c(O5)c(c6ccc(C(C)(C)C)cc6)cc7c4CCCC7)c2OP5(O)=O)cc1)(C)C,organocatalyst,O=CN(C)C,73.095,-1.01,0.92,944,36.7,17.4,13.7,11.3,77,620.77,10.9118,620.77,10.9118,MR-C,45819,1569807-27-7,1569807-27-7,Photoredox catalyst,visible light mediated free radical reactions
2705,,,,PBI,200,34,-15,0,0,,,0.5,Dimethylformamide,20,2.081789088,0.96742671,21,CF,0,Oc(c(c1ccccc1)c2)c(c3c(O)c(c4ccccc4)cc5c3cccc5)c6c2cccc6,Oc(c(c1ccccc1)c2)c(c3c(O)c(c4ccccc4)cc5c3cccc5)c6c2cccc6,organocatalyst,O=CN(C)C,73.095,-1.01,0.92,944,36.7,17.4,13.7,11.3,77,438.526,8.4052,438.526,8.4052,MR-C,45819,75684-93-4,75684-93-4,Chiral organocatalyst,asymmetric catalysis
2706,,,,PBI,200,34,-15,0,0,,,0.5,Dimethylformamide,20,2.081789088,0.987771739,21,CF,0,O=P1(O)Oc(c(c2c(C(C)C)cc(C(C)C)cc2C(C)C)c3)c(c4c(O1)c(c5c(C(C)C)cc(C(C)C)cc5C(C)C)cc6c4cccc6)c7c3cccc7,O=P1(O)Oc(c(c2c(C(C)C)cc(C(C)C)cc2C(C)C)c3)c(c4c(O1)c(c5c(C(C)C)cc(C(C)C)cc5C(C)C)cc6c4cccc6)c7c3cccc7,organocatalyst,O=CN(C)C,73.095,-1.01,0.92,944,36.7,17.4,13.7,11.3,77,752.976,15.606,752.976,15.606,MR-C,45819,791616-63-2,791616-63-2,Chiral organocatalyst,asymmetric catalysis
2707,,,,PBI,200,34,-15,0,0,,,0.5,Dimethylformamide,20,2.081789088,0.997765363,21,CF,0,FC(F)(c1cc(C(F)(F)F)cc(c(c2)c(O)c(c(c(O)c(c3cc(C(F)(F)F)cc(C(F)(F)F)c3)c4)c5c4cccc5)c6c2cccc6)c1)F,FC(F)(c1cc(C(F)(F)F)cc(c(c2)c(O)c(c(c(O)c(c3cc(C(F)(F)F)cc(C(F)(F)F)c3)c4)c5c4cccc5)c6c2cccc6)c1)F,organocatalyst,O=CN(C)C,73.095,-1.01,0.92,944,36.7,17.4,13.7,11.3,77,710.514,12.4804,710.514,12.4804,MR-C,45819,756491-54-0,756491-54-0,Chiral organocatalyst,asymmetric catalysis
2708,,,,PBI,200,34,-15,0,0,,,0.5,Dimethylformamide,20,2.081789088,0.994751908,21,CF,0,Oc(c([Si](c1ccccc1)(c2ccccc2)c3ccccc3)c4)c(c5c(O)c([Si](c6ccccc6)(c7ccccc7)c8ccccc8)cc9c5cccc9)c%10c4cccc%10,Oc(c([Si](c1ccccc1)(c2ccccc2)c3ccccc3)c4)c(c5c(O)c([Si](c6ccccc6)(c7ccccc7)c8ccccc8)cc9c5cccc9)c%10c4cccc%10,organocatalyst,O=CN(C)C,73.095,-1.01,0.92,944,36.7,17.4,13.7,11.3,77,803.122,7.826,803.122,7.826,MR-C,45819,111822-69-6,111822-69-6,Chiral organocatalyst,asymmetric catalysis
2709,,,,DM500,500,59,-31,0,0,,,0.5,Dimethylformamide,20,1.30880794,0.940839695,21,CF,0,CC(c1ccc(c2cc3c(CCCC3)c(c4c(O5)c(c6ccc(C(C)(C)C)cc6)cc7c4CCCC7)c2OP5(O)=O)cc1)(C)C,CC(c1ccc(c2cc3c(CCCC3)c(c4c(O5)c(c6ccc(C(C)(C)C)cc6)cc7c4CCCC7)c2OP5(O)=O)cc1)(C)C,organocatalyst,O=CN(C)C,73.095,-1.01,0.92,944,36.7,17.4,13.7,11.3,77,620.77,10.9118,620.77,10.9118,MR-C,45819,1569807-27-7,1569807-27-7,Photoredox catalyst,visible light mediated free radical reactions
2710,,,,DM500,500,59,-31,0,0,,,0.5,Dimethylformamide,20,1.30880794,0.253664495,21,CF,0,Oc(c(c1ccccc1)c2)c(c3c(O)c(c4ccccc4)cc5c3cccc5)c6c2cccc6,Oc(c(c1ccccc1)c2)c(c3c(O)c(c4ccccc4)cc5c3cccc5)c6c2cccc6,organocatalyst,O=CN(C)C,73.095,-1.01,0.92,944,36.7,17.4,13.7,11.3,77,438.526,8.4052,438.526,8.4052,MR-C,45819,75684-93-4,75684-93-4,Chiral organocatalyst,asymmetric catalysis
2711,,,,DM500,500,59,-31,0,0,,,0.5,Dimethylformamide,20,1.30880794,0.907608696,21,CF,0,O=P1(O)Oc(c(c2c(C(C)C)cc(C(C)C)cc2C(C)C)c3)c(c4c(O1)c(c5c(C(C)C)cc(C(C)C)cc5C(C)C)cc6c4cccc6)c7c3cccc7,O=P1(O)Oc(c(c2c(C(C)C)cc(C(C)C)cc2C(C)C)c3)c(c4c(O1)c(c5c(C(C)C)cc(C(C)C)cc5C(C)C)cc6c4cccc6)c7c3cccc7,organocatalyst,O=CN(C)C,73.095,-1.01,0.92,944,36.7,17.4,13.7,11.3,77,752.976,15.606,752.976,15.606,MR-C,45819,791616-63-2,791616-63-2,Chiral organocatalyst,asymmetric catalysis
2712,,,,DM500,500,59,-31,0,0,,,0.5,Dimethylformamide,20,1.30880794,0.554748603,21,CF,0,FC(F)(c1cc(C(F)(F)F)cc(c(c2)c(O)c(c(c(O)c(c3cc(C(F)(F)F)cc(C(F)(F)F)c3)c4)c5c4cccc5)c6c2cccc6)c1)F,FC(F)(c1cc(C(F)(F)F)cc(c(c2)c(O)c(c(c(O)c(c3cc(C(F)(F)F)cc(C(F)(F)F)c3)c4)c5c4cccc5)c6c2cccc6)c1)F,organocatalyst,O=CN(C)C,73.095,-1.01,0.92,944,36.7,17.4,13.7,11.3,77,710.514,12.4804,710.514,12.4804,MR-C,45819,756491-54-0,756491-54-0,Chiral organocatalyst,asymmetric catalysis
2713,,,,DM500,500,59,-31,0,0,,,0.5,Dimethylformamide,20,1.30880794,0.946087786,21,CF,0,Oc(c([Si](c1ccccc1)(c2ccccc2)c3ccccc3)c4)c(c5c(O)c([Si](c6ccccc6)(c7ccccc7)c8ccccc8)cc9c5cccc9)c%10c4cccc%10,Oc(c([Si](c1ccccc1)(c2ccccc2)c3ccccc3)c4)c(c5c(O)c([Si](c6ccccc6)(c7ccccc7)c8ccccc8)cc9c5cccc9)c%10c4cccc%10,organocatalyst,O=CN(C)C,73.095,-1.01,0.92,944,36.7,17.4,13.7,11.3,77,803.122,7.826,803.122,7.826,MR-C,45819,111822-69-6,111822-69-6,Chiral organocatalyst,asymmetric catalysis
2714,,,,P84,280,-1,0,1,1,,,0.5,Dimethylformamide,30,1.944228595,0.274539877,21,CF,0,CC(c1ccc(c2cc3c(CCCC3)c(c4c(O5)c(c6ccc(C(C)(C)C)cc6)cc7c4CCCC7)c2OP5(O)=O)cc1)(C)C,CC(c1ccc(c2cc3c(CCCC3)c(c4c(O5)c(c6ccc(C(C)(C)C)cc6)cc7c4CCCC7)c2OP5(O)=O)cc1)(C)C,organocatalyst,O=CN(C)C,73.095,-1.01,0.92,944,36.7,17.4,13.7,11.3,77,620.77,10.9118,620.77,10.9118,MR-C,45819,1569807-27-7,1569807-27-7,Photoredox catalyst,visible light mediated free radical reactions
2715,,,,P84,280,-1,0,1,1,,,0.5,Dimethylformamide,30,1.944228595,0.067783303,21,CF,0,Oc(c(c1ccccc1)c2)c(c3c(O)c(c4ccccc4)cc5c3cccc5)c6c2cccc6,Oc(c(c1ccccc1)c2)c(c3c(O)c(c4ccccc4)cc5c3cccc5)c6c2cccc6,organocatalyst,O=CN(C)C,73.095,-1.01,0.92,944,36.7,17.4,13.7,11.3,77,438.526,8.4052,438.526,8.4052,MR-C,45819,75684-93-4,75684-93-4,Chiral organocatalyst,asymmetric catalysis
2716,,,,P84,280,-1,0,1,1,,,0.5,Dimethylformamide,30,1.944228595,0.231732777,21,CF,0,O=P1(O)Oc(c(c2c(C(C)C)cc(C(C)C)cc2C(C)C)c3)c(c4c(O1)c(c5c(C(C)C)cc(C(C)C)cc5C(C)C)cc6c4cccc6)c7c3cccc7,O=P1(O)Oc(c(c2c(C(C)C)cc(C(C)C)cc2C(C)C)c3)c(c4c(O1)c(c5c(C(C)C)cc(C(C)C)cc5C(C)C)cc6c4cccc6)c7c3cccc7,organocatalyst,O=CN(C)C,73.095,-1.01,0.92,944,36.7,17.4,13.7,11.3,77,752.976,15.606,752.976,15.606,MR-C,45819,791616-63-2,791616-63-2,Chiral organocatalyst,asymmetric catalysis
2717,,,,P84,280,-1,0,1,1,,,0.5,Dimethylformamide,30,1.944228595,-0.049344641,21,CF,0,FC(F)(c1cc(C(F)(F)F)cc(c(c2)c(O)c(c(c(O)c(c3cc(C(F)(F)F)cc(C(F)(F)F)c3)c4)c5c4cccc5)c6c2cccc6)c1)F,FC(F)(c1cc(C(F)(F)F)cc(c(c2)c(O)c(c(c(O)c(c3cc(C(F)(F)F)cc(C(F)(F)F)c3)c4)c5c4cccc5)c6c2cccc6)c1)F,organocatalyst,O=CN(C)C,73.095,-1.01,0.92,944,36.7,17.4,13.7,11.3,77,710.514,12.4804,710.514,12.4804,MR-C,45819,756491-54-0,756491-54-0,Chiral organocatalyst,asymmetric catalysis
2718,,,,P84,280,-1,0,1,1,,,0.5,Dimethylformamide,30,1.944228595,0.21124031,21,CF,0,Oc(c([Si](c1ccccc1)(c2ccccc2)c3ccccc3)c4)c(c5c(O)c([Si](c6ccccc6)(c7ccccc7)c8ccccc8)cc9c5cccc9)c%10c4cccc%10,Oc(c([Si](c1ccccc1)(c2ccccc2)c3ccccc3)c4)c(c5c(O)c([Si](c6ccccc6)(c7ccccc7)c8ccccc8)cc9c5cccc9)c%10c4cccc%10,organocatalyst,O=CN(C)C,73.095,-1.01,0.92,944,36.7,17.4,13.7,11.3,77,803.122,7.826,803.122,7.826,MR-C,45819,111822-69-6,111822-69-6,Chiral organocatalyst,asymmetric catalysis
2719,,,,PBI,200,34,-15,0,0,,,0.5,Dimethylformamide,30,2.081789088,0.98006135,21,CF,0,CC(c1ccc(c2cc3c(CCCC3)c(c4c(O5)c(c6ccc(C(C)(C)C)cc6)cc7c4CCCC7)c2OP5(O)=O)cc1)(C)C,CC(c1ccc(c2cc3c(CCCC3)c(c4c(O5)c(c6ccc(C(C)(C)C)cc6)cc7c4CCCC7)c2OP5(O)=O)cc1)(C)C,organocatalyst,O=CN(C)C,73.095,-1.01,0.92,944,36.7,17.4,13.7,11.3,77,620.77,10.9118,620.77,10.9118,MR-C,45819,1569807-27-7,1569807-27-7,Photoredox catalyst,visible light mediated free radical reactions
2720,,,,PBI,200,34,-15,0,0,,,0.5,Dimethylformamide,30,2.081789088,0.952630202,21,CF,0,Oc(c(c1ccccc1)c2)c(c3c(O)c(c4ccccc4)cc5c3cccc5)c6c2cccc6,Oc(c(c1ccccc1)c2)c(c3c(O)c(c4ccccc4)cc5c3cccc5)c6c2cccc6,organocatalyst,O=CN(C)C,73.095,-1.01,0.92,944,36.7,17.4,13.7,11.3,77,438.526,8.4052,438.526,8.4052,MR-C,45819,75684-93-4,75684-93-4,Chiral organocatalyst,asymmetric catalysis
2721,,,,PBI,200,34,-15,0,0,,,0.5,Dimethylformamide,30,2.081789088,0.962421712,21,CF,0,O=P1(O)Oc(c(c2c(C(C)C)cc(C(C)C)cc2C(C)C)c3)c(c4c(O1)c(c5c(C(C)C)cc(C(C)C)cc5C(C)C)cc6c4cccc6)c7c3cccc7,O=P1(O)Oc(c(c2c(C(C)C)cc(C(C)C)cc2C(C)C)c3)c(c4c(O1)c(c5c(C(C)C)cc(C(C)C)cc5C(C)C)cc6c4cccc6)c7c3cccc7,organocatalyst,O=CN(C)C,73.095,-1.01,0.92,944,36.7,17.4,13.7,11.3,77,752.976,15.606,752.976,15.606,MR-C,45819,791616-63-2,791616-63-2,Chiral organocatalyst,asymmetric catalysis
2722,,,,PBI,200,34,-15,0,0,,,0.5,Dimethylformamide,30,2.081789088,0.98920586,21,CF,0,FC(F)(c1cc(C(F)(F)F)cc(c(c2)c(O)c(c(c(O)c(c3cc(C(F)(F)F)cc(C(F)(F)F)c3)c4)c5c4cccc5)c6c2cccc6)c1)F,FC(F)(c1cc(C(F)(F)F)cc(c(c2)c(O)c(c(c(O)c(c3cc(C(F)(F)F)cc(C(F)(F)F)c3)c4)c5c4cccc5)c6c2cccc6)c1)F,organocatalyst,O=CN(C)C,73.095,-1.01,0.92,944,36.7,17.4,13.7,11.3,77,710.514,12.4804,710.514,12.4804,MR-C,45819,756491-54-0,756491-54-0,Chiral organocatalyst,asymmetric catalysis
2723,,,,PBI,200,34,-15,0,0,,,0.5,Dimethylformamide,30,2.081789088,0.984496124,21,CF,0,Oc(c([Si](c1ccccc1)(c2ccccc2)c3ccccc3)c4)c(c5c(O)c([Si](c6ccccc6)(c7ccccc7)c8ccccc8)cc9c5cccc9)c%10c4cccc%10,Oc(c([Si](c1ccccc1)(c2ccccc2)c3ccccc3)c4)c(c5c(O)c([Si](c6ccccc6)(c7ccccc7)c8ccccc8)cc9c5cccc9)c%10c4cccc%10,organocatalyst,O=CN(C)C,73.095,-1.01,0.92,944,36.7,17.4,13.7,11.3,77,803.122,7.826,803.122,7.826,MR-C,45819,111822-69-6,111822-69-6,Chiral organocatalyst,asymmetric catalysis
2724,,,,DM500,500,59,-31,0,0,,,0.5,Dimethylformamide,30,1.30880794,0.872699387,21,CF,0,CC(c1ccc(c2cc3c(CCCC3)c(c4c(O5)c(c6ccc(C(C)(C)C)cc6)cc7c4CCCC7)c2OP5(O)=O)cc1)(C)C,CC(c1ccc(c2cc3c(CCCC3)c(c4c(O5)c(c6ccc(C(C)(C)C)cc6)cc7c4CCCC7)c2OP5(O)=O)cc1)(C)C,organocatalyst,O=CN(C)C,73.095,-1.01,0.92,944,36.7,17.4,13.7,11.3,77,620.77,10.9118,620.77,10.9118,MR-C,45819,1569807-27-7,1569807-27-7,Photoredox catalyst,visible light mediated free radical reactions
2725,,,,DM500,500,59,-31,0,0,,,0.5,Dimethylformamide,30,1.30880794,-0.007851348,21,CF,0,Oc(c(c1ccccc1)c2)c(c3c(O)c(c4ccccc4)cc5c3cccc5)c6c2cccc6,Oc(c(c1ccccc1)c2)c(c3c(O)c(c4ccccc4)cc5c3cccc5)c6c2cccc6,organocatalyst,O=CN(C)C,73.095,-1.01,0.92,944,36.7,17.4,13.7,11.3,77,438.526,8.4052,438.526,8.4052,MR-C,45819,75684-93-4,75684-93-4,Chiral organocatalyst,asymmetric catalysis
2726,,,,DM500,500,59,-31,0,0,,,0.5,Dimethylformamide,30,1.30880794,0.876826722,21,CF,0,O=P1(O)Oc(c(c2c(C(C)C)cc(C(C)C)cc2C(C)C)c3)c(c4c(O1)c(c5c(C(C)C)cc(C(C)C)cc5C(C)C)cc6c4cccc6)c7c3cccc7,O=P1(O)Oc(c(c2c(C(C)C)cc(C(C)C)cc2C(C)C)c3)c(c4c(O1)c(c5c(C(C)C)cc(C(C)C)cc5C(C)C)cc6c4cccc6)c7c3cccc7,organocatalyst,O=CN(C)C,73.095,-1.01,0.92,944,36.7,17.4,13.7,11.3,77,752.976,15.606,752.976,15.606,MR-C,45819,791616-63-2,791616-63-2,Chiral organocatalyst,asymmetric catalysis
2727,,,,DM500,500,59,-31,0,0,,,0.5,Dimethylformamide,30,1.30880794,0.34387047,21,CF,0,FC(F)(c1cc(C(F)(F)F)cc(c(c2)c(O)c(c(c(O)c(c3cc(C(F)(F)F)cc(C(F)(F)F)c3)c4)c5c4cccc5)c6c2cccc6)c1)F,FC(F)(c1cc(C(F)(F)F)cc(c(c2)c(O)c(c(c(O)c(c3cc(C(F)(F)F)cc(C(F)(F)F)c3)c4)c5c4cccc5)c6c2cccc6)c1)F,organocatalyst,O=CN(C)C,73.095,-1.01,0.92,944,36.7,17.4,13.7,11.3,77,710.514,12.4804,710.514,12.4804,MR-C,45819,756491-54-0,756491-54-0,Chiral organocatalyst,asymmetric catalysis
2728,,,,DM500,500,59,-31,0,0,,,0.5,Dimethylformamide,30,1.30880794,0.713178295,21,CF,0,Oc(c([Si](c1ccccc1)(c2ccccc2)c3ccccc3)c4)c(c5c(O)c([Si](c6ccccc6)(c7ccccc7)c8ccccc8)cc9c5cccc9)c%10c4cccc%10,Oc(c([Si](c1ccccc1)(c2ccccc2)c3ccccc3)c4)c(c5c(O)c([Si](c6ccccc6)(c7ccccc7)c8ccccc8)cc9c5cccc9)c%10c4cccc%10,organocatalyst,O=CN(C)C,73.095,-1.01,0.92,944,36.7,17.4,13.7,11.3,77,803.122,7.826,803.122,7.826,MR-C,45819,111822-69-6,111822-69-6,Chiral organocatalyst,asymmetric catalysis
2729,,,,P84,280,-1,0,1,1,,,0.5,Dimethylformamide,20,2.21008256,0.037366548,21,CF,0,O=c(c(NCc1ccccc1)c2NC[C@H]3N(CCC3)C(OC(C)(C)C)=O)c2=O,O=c(c(NCc1ccccc1)c2NC[C@H]3N(CCC3)C(OC(C)(C)C)=O)c2=O,organocatalyst,O=CN(C)C,73.095,-1.01,0.92,944,36.7,17.4,13.7,11.3,77,385.464,2.7061,385.464,2.7061,KJA,45819,DGY225,DGY225,Organocatalyst,"asymmetric catalysis, asymmetric dihydroxylation, asymmetric aminohydroxylation"
2730,,,,P84,280,-1,0,1,1,,,0.5,Dimethylformamide,20,2.21008256,0.066496756,21,CF,0,O=c(c(OC)c1Nc2cc(C(F)(F)F)cc(C(F)(F)F)c2)c1=O,O=c(c(OC)c1Nc2cc(C(F)(F)F)cc(C(F)(F)F)c2)c1=O,organocatalyst,O=CN(C)C,73.095,-1.01,0.92,944,36.7,17.4,13.7,11.3,77,339.191,3.0724,339.191,3.0724,KJA,45819,NAS19,NAS19,Organocatalyst,"asymmetric catalysis, asymmetric dihydroxylation, asymmetric aminohydroxylation"
2731,,,,P84,280,-1,0,1,1,,,0.5,Dimethylformamide,20,2.21008256,-0.099107143,21,CF,0,O=c(c(N[C@@H](c(ccn1)c2c1ccc(OC)c2)[C@H]3N4CCC(C3)C(C#C)C4)c5Nc6cc(C(F)(F)F)cc(C(F)(F)F)c6)c5=O,O=c(c(N[C@@H](c(ccn1)c2c1ccc(OC)c2)[C@H]3N4CCC(C3)C(C#C)C4)c5Nc6cc(C(F)(F)F)cc(C(F)(F)F)c6)c5=O,organocatalyst,O=CN(C)C,73.095,-1.01,0.92,944,36.7,17.4,13.7,11.3,77,628.573,6.1174,628.573,6.1174,KJA,45819,FZS45,FZS45,Organocatalyst,"asymmetric catalysis, asymmetric dihydroxylation, asymmetric aminohydroxylation"
2732,,,,PBI,200,34,-15,0,0,,,0.5,Dimethylformamide,20,2.081789088,0.414986161,21,CF,0,O=c(c(NCc1ccccc1)c2NC[C@H]3N(CCC3)C(OC(C)(C)C)=O)c2=O,O=c(c(NCc1ccccc1)c2NC[C@H]3N(CCC3)C(OC(C)(C)C)=O)c2=O,organocatalyst,O=CN(C)C,73.095,-1.01,0.92,944,36.7,17.4,13.7,11.3,77,385.464,2.7061,385.464,2.7061,KJA,45819,DGY225,DGY225,Organocatalyst,"asymmetric catalysis, asymmetric dihydroxylation, asymmetric aminohydroxylation"
2733,,,,PBI,200,34,-15,0,0,,,0.5,Dimethylformamide,20,2.081789088,0.341751622,21,CF,0,O=c(c(OC)c1Nc2cc(C(F)(F)F)cc(C(F)(F)F)c2)c1=O,O=c(c(OC)c1Nc2cc(C(F)(F)F)cc(C(F)(F)F)c2)c1=O,organocatalyst,O=CN(C)C,73.095,-1.01,0.92,944,36.7,17.4,13.7,11.3,77,339.191,3.0724,339.191,3.0724,KJA,45819,NAS19,NAS19,Organocatalyst,"asymmetric catalysis, asymmetric dihydroxylation, asymmetric aminohydroxylation"
2734,,,,PBI,200,34,-15,0,0,,,0.5,Dimethylformamide,20,2.081789088,0.936607143,21,CF,0,O=c(c(N[C@@H](c(ccn1)c2c1ccc(OC)c2)[C@H]3N4CCC(C3)C(C#C)C4)c5Nc6cc(C(F)(F)F)cc(C(F)(F)F)c6)c5=O,O=c(c(N[C@@H](c(ccn1)c2c1ccc(OC)c2)[C@H]3N4CCC(C3)C(C#C)C4)c5Nc6cc(C(F)(F)F)cc(C(F)(F)F)c6)c5=O,organocatalyst,O=CN(C)C,73.095,-1.01,0.92,944,36.7,17.4,13.7,11.3,77,628.573,6.1174,628.573,6.1174,KJA,45819,FZS45,FZS45,Organocatalyst,"asymmetric catalysis, asymmetric dihydroxylation, asymmetric aminohydroxylation"
2735,,,,DM500,500,59,-31,0,0,,,0.5,Dimethylformamide,20,1.30880794,-0.033214709,21,CF,0,O=c(c(NCc1ccccc1)c2NC[C@H]3N(CCC3)C(OC(C)(C)C)=O)c2=O,O=c(c(NCc1ccccc1)c2NC[C@H]3N(CCC3)C(OC(C)(C)C)=O)c2=O,organocatalyst,O=CN(C)C,73.095,-1.01,0.92,944,36.7,17.4,13.7,11.3,77,385.464,2.7061,385.464,2.7061,KJA,45819,DGY225,DGY225,Organocatalyst,"asymmetric catalysis, asymmetric dihydroxylation, asymmetric aminohydroxylation"
2736,,,,DM500,500,59,-31,0,0,,,0.5,Dimethylformamide,20,1.30880794,0.000463392,21,CF,0,O=c(c(OC)c1Nc2cc(C(F)(F)F)cc(C(F)(F)F)c2)c1=O,O=c(c(OC)c1Nc2cc(C(F)(F)F)cc(C(F)(F)F)c2)c1=O,organocatalyst,O=CN(C)C,73.095,-1.01,0.92,944,36.7,17.4,13.7,11.3,77,339.191,3.0724,339.191,3.0724,KJA,45819,NAS19,NAS19,Organocatalyst,"asymmetric catalysis, asymmetric dihydroxylation, asymmetric aminohydroxylation"
2737,,,,DM500,500,59,-31,0,0,,,0.5,Dimethylformamide,20,1.30880794,0.322321429,21,CF,0,O=c(c(N[C@@H](c(ccn1)c2c1ccc(OC)c2)[C@H]3N4CCC(C3)C(C#C)C4)c5Nc6cc(C(F)(F)F)cc(C(F)(F)F)c6)c5=O,O=c(c(N[C@@H](c(ccn1)c2c1ccc(OC)c2)[C@H]3N4CCC(C3)C(C#C)C4)c5Nc6cc(C(F)(F)F)cc(C(F)(F)F)c6)c5=O,organocatalyst,O=CN(C)C,73.095,-1.01,0.92,944,36.7,17.4,13.7,11.3,77,628.573,6.1174,628.573,6.1174,KJA,45819,FZS45,FZS45,Organocatalyst,"asymmetric catalysis, asymmetric dihydroxylation, asymmetric aminohydroxylation"
2738,,,,P84,280,-1,0,1,1,,,0.5,Dimethylformamide,10,2.73117188,0.013881253,21,CF,0,[H]O(c1c(/C=N/CC/N=C/c2ccccc23)cccc1)[Ni]O3[H],[H]O(c1c(/C=N/CC/N=C/c2ccccc23)cccc1)[Ni]O3[H],metal_catalyst,O=CN(C)C,73.095,-1.01,0.92,944,36.7,17.4,13.7,11.3,77,327.009,2.6333,327.009,2.6333,MR-A,45819,14167-20-5,14167-20-5,Salen complex,"asymmetric catalysis, oxidation, polymerization"
2739,,,,P84,280,-1,0,1,1,,,0.5,Dimethylformamide,10,2.73117188,-0.013713659,21,CF,0,FC1=CC(F)=CC2=C1C3=CC=CC=[N]3[Ir]245([N]6=C(C(O5)=O)C=CC=C6)[N]7=CC=CC=C7C8=C4C=C(F)C=C8F,FC1=CC(F)=CC2=C1C3=CC=CC=[N]3[Ir]245([N]6=C(C(O5)=O)C=CC=C6)[N]7=CC=CC=C7C8=C4C=C(F)C=C8F,metal_catalyst,O=CN(C)C,73.095,-1.01,0.92,944,36.7,17.4,13.7,11.3,77,694.664,5.103,694.664,5.103,MR-A,45819,376367-93-0,376367-93-0,"Photocatalyst, Transition metal complex","C-H activation, dehydrogenation, hydrogen atom transfer reactions"
2740,,,,P84,280,-1,0,1,1,,,0.5,Dimethylformamide,10,2.73117188,-0.145516074,21,CF,0,Fc1c(F)c(F)c(C(N=c(c2c(F)c(F)c(F)c(F)c23)n4c3=NC5=[N](C(c6c5c(F)c(F)c(F)c6F)=N7)[Cu]894)=[N]9C%10=Nc%11n8c7c%12c(F)c(F)c(F)c(F)c%11%12)c%10c1F,Fc1c(F)c(F)c(C(N=c(c2c(F)c(F)c(F)c(F)c23)n4c3=NC5=[N](C(c6c5c(F)c(F)c(F)c6F)=N7)[Cu]894)=[N]9C%10=Nc%11n8c7c%12c(F)c(F)c(F)c(F)c%11%12)c%10c1F,metal_catalyst,O=CN(C)C,73.095,-1.01,0.92,944,36.7,17.4,13.7,11.3,77,863.922,7.0739,863.922,7.0739,MR-A,45819,14916-87-1,14916-87-1,Transition metal complex,"photonic devices, optical devices"
2741,,,,P84,280,-1,0,1,1,,,0.5,Dimethylformamide,10,2.73117188,-0.055370986,21,CF,0,N#Cc1c(n2c3ccccc3c4ccccc24)c(C#N)c(n5c6ccccc6c7ccccc57)c(Cl)c1n8c9ccccc9c%10ccccc8%10,N#Cc1c(n2c3ccccc3c4ccccc24)c(C#N)c(n5c6ccccc6c7ccccc57)c(Cl)c1n8c9ccccc9c%10ccccc8%10,organocatalyst,O=CN(C)C,73.095,-1.01,0.92,944,36.7,17.4,13.7,11.3,77,658.164,11.37466,658.164,11.37466,MR-A,45819,1469704-61-7,1469704-61-7,Photoredox catalyst,visible light mediated free radical reactions
2742,,,,P84,280,-1,0,1,1,,,0.5,Dimethylformamide,10,2.73117188,-0.017428747,21,CF,0,CC(c1cc(C(C)(C)C)c(O[Co]23Oc4c(C=[N]2[C@@H]5CCCC[C@H]5[N]3=C6)cc(C(C)(C)C)cc4C(C)(C)C)c6c1)(C)C,CC(c1cc(C(C)(C)C)c(O[Co]23Oc4c(C=[N]2[C@@H]5CCCC[C@H]5[N]3=C6)cc(C(C)(C)C)cc4C(C)(C)C)c6c1)(C)C,metal_catalyst,O=CN(C)C,73.095,-1.01,0.92,944,36.7,17.4,13.7,11.3,77,603.757,9.4095,603.757,9.4095,MR-A,45819,176763-62-5,176763-62-5,Salen complex,"asymmetric catalysis, oxidation, polymerization"
2743,,,,PBI,200,34,-15,0,0,,,0.5,Dimethylformamide,10,2.081789088,0.083424959,21,CF,0,[H]O(c1c(/C=N/CC/N=C/c2ccccc23)cccc1)[Ni]O3[H],[H]O(c1c(/C=N/CC/N=C/c2ccccc23)cccc1)[Ni]O3[H],metal_catalyst,O=CN(C)C,73.095,-1.01,0.92,944,36.7,17.4,13.7,11.3,77,327.009,2.6333,327.009,2.6333,MR-A,45819,14167-20-5,14167-20-5,Salen complex,"asymmetric catalysis, oxidation, polymerization"
2744,,,,PBI,200,34,-15,0,0,,,0.5,Dimethylformamide,10,2.081789088,0.92484915,21,CF,0,FC1=CC(F)=CC2=C1C3=CC=CC=[N]3[Ir]245([N]6=C(C(O5)=O)C=CC=C6)[N]7=CC=CC=C7C8=C4C=C(F)C=C8F,FC1=CC(F)=CC2=C1C3=CC=CC=[N]3[Ir]245([N]6=C(C(O5)=O)C=CC=C6)[N]7=CC=CC=C7C8=C4C=C(F)C=C8F,metal_catalyst,O=CN(C)C,73.095,-1.01,0.92,944,36.7,17.4,13.7,11.3,77,694.664,5.103,694.664,5.103,MR-A,45819,376367-93-0,376367-93-0,"Photocatalyst, Transition metal complex","C-H activation, dehydrogenation, hydrogen atom transfer reactions"
2745,,,,PBI,200,34,-15,0,0,,,0.5,Dimethylformamide,10,2.081789088,0.313028765,21,CF,0,Fc1c(F)c(F)c(C(N=c(c2c(F)c(F)c(F)c(F)c23)n4c3=NC5=[N](C(c6c5c(F)c(F)c(F)c6F)=N7)[Cu]894)=[N]9C%10=Nc%11n8c7c%12c(F)c(F)c(F)c(F)c%11%12)c%10c1F,Fc1c(F)c(F)c(C(N=c(c2c(F)c(F)c(F)c(F)c23)n4c3=NC5=[N](C(c6c5c(F)c(F)c(F)c6F)=N7)[Cu]894)=[N]9C%10=Nc%11n8c7c%12c(F)c(F)c(F)c(F)c%11%12)c%10c1F,metal_catalyst,O=CN(C)C,73.095,-1.01,0.92,944,36.7,17.4,13.7,11.3,77,863.922,7.0739,863.922,7.0739,MR-A,45819,14916-87-1,14916-87-1,Transition metal complex,"photonic devices, optical devices"
2746,,,,PBI,200,34,-15,0,0,,,0.5,Dimethylformamide,10,2.081789088,0.993576966,21,CF,0,N#Cc1c(n2c3ccccc3c4ccccc24)c(C#N)c(n5c6ccccc6c7ccccc57)c(Cl)c1n8c9ccccc9c%10ccccc8%10,N#Cc1c(n2c3ccccc3c4ccccc24)c(C#N)c(n5c6ccccc6c7ccccc57)c(Cl)c1n8c9ccccc9c%10ccccc8%10,organocatalyst,O=CN(C)C,73.095,-1.01,0.92,944,36.7,17.4,13.7,11.3,77,658.164,11.37466,658.164,11.37466,MR-A,45819,1469704-61-7,1469704-61-7,Photoredox catalyst,visible light mediated free radical reactions
2747,,,,PBI,200,34,-15,0,0,,,0.5,Dimethylformamide,10,2.081789088,0.985851958,21,CF,0,CC(c1cc(C(C)(C)C)c(O[Co]23Oc4c(C=[N]2[C@@H]5CCCC[C@H]5[N]3=C6)cc(C(C)(C)C)cc4C(C)(C)C)c6c1)(C)C,CC(c1cc(C(C)(C)C)c(O[Co]23Oc4c(C=[N]2[C@@H]5CCCC[C@H]5[N]3=C6)cc(C(C)(C)C)cc4C(C)(C)C)c6c1)(C)C,metal_catalyst,O=CN(C)C,73.095,-1.01,0.92,944,36.7,17.4,13.7,11.3,77,603.757,9.4095,603.757,9.4095,MR-A,45819,176763-62-5,176763-62-5,Salen complex,"asymmetric catalysis, oxidation, polymerization"
2748,,,,DM500,500,59,-31,0,0,,,0.5,Dimethylformamide,10,1.30880794,0.035390324,21,CF,0,[H]O(c1c(/C=N/CC/N=C/c2ccccc23)cccc1)[Ni]O3[H],[H]O(c1c(/C=N/CC/N=C/c2ccccc23)cccc1)[Ni]O3[H],metal_catalyst,O=CN(C)C,73.095,-1.01,0.92,944,36.7,17.4,13.7,11.3,77,327.009,2.6333,327.009,2.6333,MR-A,45819,14167-20-5,14167-20-5,Salen complex,"asymmetric catalysis, oxidation, polymerization"
2749,,,,DM500,500,59,-31,0,0,,,0.5,Dimethylformamide,10,1.30880794,0.168540867,21,CF,0,FC1=CC(F)=CC2=C1C3=CC=CC=[N]3[Ir]245([N]6=C(C(O5)=O)C=CC=C6)[N]7=CC=CC=C7C8=C4C=C(F)C=C8F,FC1=CC(F)=CC2=C1C3=CC=CC=[N]3[Ir]245([N]6=C(C(O5)=O)C=CC=C6)[N]7=CC=CC=C7C8=C4C=C(F)C=C8F,metal_catalyst,O=CN(C)C,73.095,-1.01,0.92,944,36.7,17.4,13.7,11.3,77,694.664,5.103,694.664,5.103,MR-A,45819,376367-93-0,376367-93-0,"Photocatalyst, Transition metal complex","C-H activation, dehydrogenation, hydrogen atom transfer reactions"
2750,,,,DM500,500,59,-31,0,0,,,0.5,Dimethylformamide,10,1.30880794,0.193739425,21,CF,0,Fc1c(F)c(F)c(C(N=c(c2c(F)c(F)c(F)c(F)c23)n4c3=NC5=[N](C(c6c5c(F)c(F)c(F)c6F)=N7)[Cu]894)=[N]9C%10=Nc%11n8c7c%12c(F)c(F)c(F)c(F)c%11%12)c%10c1F,Fc1c(F)c(F)c(C(N=c(c2c(F)c(F)c(F)c(F)c23)n4c3=NC5=[N](C(c6c5c(F)c(F)c(F)c6F)=N7)[Cu]894)=[N]9C%10=Nc%11n8c7c%12c(F)c(F)c(F)c(F)c%11%12)c%10c1F,metal_catalyst,O=CN(C)C,73.095,-1.01,0.92,944,36.7,17.4,13.7,11.3,77,863.922,7.0739,863.922,7.0739,MR-A,45819,14916-87-1,14916-87-1,Transition metal complex,"photonic devices, optical devices"
2751,,,,DM500,500,59,-31,0,0,,,0.5,Dimethylformamide,10,1.30880794,0.838981174,21,CF,0,N#Cc1c(n2c3ccccc3c4ccccc24)c(C#N)c(n5c6ccccc6c7ccccc57)c(Cl)c1n8c9ccccc9c%10ccccc8%10,N#Cc1c(n2c3ccccc3c4ccccc24)c(C#N)c(n5c6ccccc6c7ccccc57)c(Cl)c1n8c9ccccc9c%10ccccc8%10,organocatalyst,O=CN(C)C,73.095,-1.01,0.92,944,36.7,17.4,13.7,11.3,77,658.164,11.37466,658.164,11.37466,MR-A,45819,1469704-61-7,1469704-61-7,Photoredox catalyst,visible light mediated free radical reactions
2752,,,,DM500,500,59,-31,0,0,,,0.5,Dimethylformamide,10,1.30880794,0.646914087,21,CF,0,CC(c1cc(C(C)(C)C)c(O[Co]23Oc4c(C=[N]2[C@@H]5CCCC[C@H]5[N]3=C6)cc(C(C)(C)C)cc4C(C)(C)C)c6c1)(C)C,CC(c1cc(C(C)(C)C)c(O[Co]23Oc4c(C=[N]2[C@@H]5CCCC[C@H]5[N]3=C6)cc(C(C)(C)C)cc4C(C)(C)C)c6c1)(C)C,metal_catalyst,O=CN(C)C,73.095,-1.01,0.92,944,36.7,17.4,13.7,11.3,77,603.757,9.4095,603.757,9.4095,MR-A,45819,176763-62-5,176763-62-5,Salen complex,"asymmetric catalysis, oxidation, polymerization"
2753,,,,P84,280,-1,0,1,1,,,0.5,Dimethylformamide,20,2.323000521,-0.001878477,21,CF,0,[H]O(c1c(/C=N/CC/N=C/c2ccccc23)cccc1)[Ni]O3[H],[H]O(c1c(/C=N/CC/N=C/c2ccccc23)cccc1)[Ni]O3[H],metal_catalyst,O=CN(C)C,73.095,-1.01,0.92,944,36.7,17.4,13.7,11.3,77,327.009,2.6333,327.009,2.6333,MR-A,45819,14167-20-5,14167-20-5,Salen complex,"asymmetric catalysis, oxidation, polymerization"
2754,,,,P84,280,-1,0,1,1,,,0.5,Dimethylformamide,20,2.323000521,-0.041609421,21,CF,0,FC1=CC(F)=CC2=C1C3=CC=CC=[N]3[Ir]245([N]6=C(C(O5)=O)C=CC=C6)[N]7=CC=CC=C7C8=C4C=C(F)C=C8F,FC1=CC(F)=CC2=C1C3=CC=CC=[N]3[Ir]245([N]6=C(C(O5)=O)C=CC=C6)[N]7=CC=CC=C7C8=C4C=C(F)C=C8F,metal_catalyst,O=CN(C)C,73.095,-1.01,0.92,944,36.7,17.4,13.7,11.3,77,694.664,5.103,694.664,5.103,MR-A,45819,376367-93-0,376367-93-0,"Photocatalyst, Transition metal complex","C-H activation, dehydrogenation, hydrogen atom transfer reactions"
2755,,,,P84,280,-1,0,1,1,,,0.5,Dimethylformamide,20,2.323000521,0.050814957,21,CF,0,Fc1c(F)c(F)c(C(N=c(c2c(F)c(F)c(F)c(F)c23)n4c3=NC5=[N](C(c6c5c(F)c(F)c(F)c6F)=N7)[Cu]894)=[N]9C%10=Nc%11n8c7c%12c(F)c(F)c(F)c(F)c%11%12)c%10c1F,Fc1c(F)c(F)c(C(N=c(c2c(F)c(F)c(F)c(F)c23)n4c3=NC5=[N](C(c6c5c(F)c(F)c(F)c6F)=N7)[Cu]894)=[N]9C%10=Nc%11n8c7c%12c(F)c(F)c(F)c(F)c%11%12)c%10c1F,metal_catalyst,O=CN(C)C,73.095,-1.01,0.92,944,36.7,17.4,13.7,11.3,77,863.922,7.0739,863.922,7.0739,MR-A,45819,14916-87-1,14916-87-1,Transition metal complex,"photonic devices, optical devices"
2756,,,,P84,280,-1,0,1,1,,,0.5,Dimethylformamide,20,2.323000521,-0.143621399,21,CF,0,N#Cc1c(n2c3ccccc3c4ccccc24)c(C#N)c(n5c6ccccc6c7ccccc57)c(Cl)c1n8c9ccccc9c%10ccccc8%10,N#Cc1c(n2c3ccccc3c4ccccc24)c(C#N)c(n5c6ccccc6c7ccccc57)c(Cl)c1n8c9ccccc9c%10ccccc8%10,organocatalyst,O=CN(C)C,73.095,-1.01,0.92,944,36.7,17.4,13.7,11.3,77,658.164,11.37466,658.164,11.37466,MR-A,45819,1469704-61-7,1469704-61-7,Photoredox catalyst,visible light mediated free radical reactions
