Repository: aronbeke/intelli-membrane

# intelli-membrane
Repository for explainable transfer learning in membrane science.

This codebase is to complement the manuscript "Energy-efficient membrane-assisted catalytic systems enabled by explainable transfer learning". The manuscript is currently under peer review.

## Example prediction
An example prediction script can be run with the python model_predict.py command from the command line, which performs rejection prediction for the inputs in example/prediction_input.csv, producing an example/prediction_output.csv file with the predicted rejection values.

The OSN Catalyst Dataset is available in the osncat.csv file.

File: data/osncat.csv (part 31 of 31)
ccc5)c(O[P]7(Oc8c(c9c(O7)cccc9)cccc8)[Rh+]4%10O[C-](C=C(C)O%10)C)c(C(C)(C)C)c1,ligand,Cc1ccccc1,92.141,2.73,0.59,867,2.38,18,1.4,2,106.8,786.798,14.8568,988.813,14.85539,,,,,Phosphine ligand,hydroformylation
5,10.1002/cctc.201601018,2016,ChemCatChem,GMT-oNF-2,300,87,-8,0,0,Xantphos,Rh(Xantphos)acac,0.2,Toluene,30,2,0.95,25,CF,0,CC1(C)c2cccc(P(c3ccccc3)c4ccccc4)c2Oc5c(P(c6ccccc6)c7ccccc7)cccc15,CC(c1c2c([P]3(c4ccccc4)c5ccccc5)ccc1)(c6c(O2)c([P]([Rh+]73O[C-](C=C(C)O7)C)(c8ccccc8)c9ccccc9)ccc6)C,ligand,Cc1ccccc1,92.141,2.73,0.59,867,2.38,18,1.4,2,106.8,578.632,7.6346,780.647,9.03599,,,,,Phosphine ligand,cross coupling
6,10.1002/cctc.201601018,2016,ChemCatChem,GMT-oNF-2,300,87,-8,0,0,Triphenylphosphine,Rh(TPP),0.2,Toluene,30,2,0.66,25,CF,0,c1(P(c2ccccc2)c3ccccc3)ccccc1,CC1=C[C-](C)O[Rh+]([P](c2ccccc2)(c3ccccc3)c4ccccc4)([P](c5ccccc5)(c6ccccc6)c7ccccc7)O1,ligand,Cc1ccccc1,92.141,2.73,0.59,867,2.38,18,1.4,2,106.8,262.292,3.4448,726.599,8.29099,,,,,Phosphine ligand,cross coupling
7,10.1002/ceat.201900110,2019,Chemical Engineering and Technology,DM300,300,59,-37.5,0,0,Magnesium Triflate,Magnesium Triflate,0.5,Ethanol,30,0.09435,0.9802,50,CF,0,[Mg++].[O-]S(=O)(=O)C(F)(F)F.[O-]S(=O)(=O)C(F)(F)F,[Mg++].[O-]S(=O)(=O)C(F)(F)F.[O-]S(=O)(=O)C(F)(F)F,metal_catalyst,C(C)O,46.069,-0.31,1.2,789,24.6,15.8,8.8,19.4,58.5,322.443,-0.278,322.443,-0.278,,,,,"Inorganic salt, Lewis acid","ring opening, enantioselective carbonyl-ene reaction, enantioselective Diels-Alder, enantioselective Strecker-type"
2757,,,,P84,280,-1,0,1,1,,,0.5,Dimethylformamide,20,2.323000521,-0.094507846,21,CF,0,CC(c1cc(C(C)(C)C)c(O[Co]23Oc4c(C=[N]2[C@@H]5CCCC[C@H]5[N]3=C6)cc(C(C)(C)C)cc4C(C)(C)C)c6c1)(C)C,CC(c1cc(C(C)(C)C)c(O[Co]23Oc4c(C=[N]2[C@@H]5CCCC[C@H]5[N]3=C6)cc(C(C)(C)C)cc4C(C)(C)C)c6c1)(C)C,metal_catalyst,O=CN(C)C,73.095,-1.01,0.92,944,36.7,17.4,13.7,11.3,77,603.757,9.4095,603.757,9.4095,MR-A,45819,176763-62-5,176763-62-5,Salen complex,"asymmetric catalysis, oxidation, polymerization"
2758,,,,PBI,200,34,-15,0,0,,,0.5,Dimethylformamide,20,2.081789088,0.035474315,21,CF,0,[H]O(c1c(/C=N/CC/N=C/c2ccccc23)cccc1)[Ni]O3[H],[H]O(c1c(/C=N/CC/N=C/c2ccccc23)cccc1)[Ni]O3[H],metal_catalyst,O=CN(C)C,73.095,-1.01,0.92,944,36.7,17.4,13.7,11.3,77,327.009,2.6333,327.009,2.6333,MR-A,45819,14167-20-5,14167-20-5,Salen complex,"asymmetric catalysis, oxidation, polymerization"
2759,,,,PBI,200,34,-15,0,0,,,0.5,Dimethylformamide,20,2.081789088,0.859077527,21,CF,0,FC1=CC(F)=CC2=C1C3=CC=CC=[N]3[Ir]245([N]6=C(C(O5)=O)C=CC=C6)[N]7=CC=CC=C7C8=C4C=C(F)C=C8F,FC1=CC(F)=CC2=C1C3=CC=CC=[N]3[Ir]245([N]6=C(C(O5)=O)C=CC=C6)[N]7=CC=CC=C7C8=C4C=C(F)C=C8F,metal_catalyst,O=CN(C)C,73.095,-1.01,0.92,944,36.7,17.4,13.7,11.3,77,694.664,5.103,694.664,5.103,MR-A,45819,376367-93-0,376367-93-0,"Photocatalyst, Transition metal complex","C-H activation, dehydrogenation, hydrogen atom transfer reactions"
2760,,,,PBI,200,34,-15,0,0,,,0.5,Dimethylformamide,20,2.081789088,0.274209012,21,CF,0,Fc1c(F)c(F)c(C(N=c(c2c(F)c(F)c(F)c(F)c23)n4c3=NC5=[N](C(c6c5c(F)c(F)c(F)c6F)=N7)[Cu]894)=[N]9C%10=Nc%11n8c7c%12c(F)c(F)c(F)c(F)c%11%12)c%10c1F,Fc1c(F)c(F)c(C(N=c(c2c(F)c(F)c(F)c(F)c23)n4c3=NC5=[N](C(c6c5c(F)c(F)c(F)c6F)=N7)[Cu]894)=[N]9C%10=Nc%11n8c7c%12c(F)c(F)c(F)c(F)c%11%12)c%10c1F,metal_catalyst,O=CN(C)C,73.095,-1.01,0.92,944,36.7,17.4,13.7,11.3,77,863.922,7.0739,863.922,7.0739,MR-A,45819,14916-87-1,14916-87-1,Transition metal complex,"photonic devices, optical devices"
2761,,,,PBI,200,34,-15,0,0,,,0.5,Dimethylformamide,20,2.081789088,0.990946502,21,CF,0,N#Cc1c(n2c3ccccc3c4ccccc24)c(C#N)c(n5c6ccccc6c7ccccc57)c(Cl)c1n8c9ccccc9c%10ccccc8%10,N#Cc1c(n2c3ccccc3c4ccccc24)c(C#N)c(n5c6ccccc6c7ccccc57)c(Cl)c1n8c9ccccc9c%10ccccc8%10,organocatalyst,O=CN(C)C,73.095,-1.01,0.92,944,36.7,17.4,13.7,11.3,77,658.164,11.37466,658.164,11.37466,MR-A,45819,1469704-61-7,1469704-61-7,Photoredox catalyst,visible light mediated free radical reactions
2762,,,,PBI,200,34,-15,0,0,,,0.5,Dimethylformamide,20,2.081789088,0.964336662,21,CF,0,CC(c1cc(C(C)(C)C)c(O[Co]23Oc4c(C=[N]2[C@@H]5CCCC[C@H]5[N]3=C6)cc(C(C)(C)C)cc4C(C)(C)C)c6c1)(C)C,CC(c1cc(C(C)(C)C)c(O[Co]23Oc4c(C=[N]2[C@@H]5CCCC[C@H]5[N]3=C6)cc(C(C)(C)C)cc4C(C)(C)C)c6c1)(C)C,metal_catalyst,O=CN(C)C,73.095,-1.01,0.92,944,36.7,17.4,13.7,11.3,77,603.757,9.4095,603.757,9.4095,MR-A,45819,176763-62-5,176763-62-5,Salen complex,"asymmetric catalysis, oxidation, polymerization"
2763,,,,DM500,500,59,-31,0,0,,,0.5,Dimethylformamide,20,1.30880794,0.009392385,21,CF,0,[H]O(c1c(/C=N/CC/N=C/c2ccccc23)cccc1)[Ni]O3[H],[H]O(c1c(/C=N/CC/N=C/c2ccccc23)cccc1)[Ni]O3[H],metal_catalyst,O=CN(C)C,73.095,-1.01,0.92,944,36.7,17.4,13.7,11.3,77,327.009,2.6333,327.009,2.6333,MR-A,45819,14167-20-5,14167-20-5,Salen complex,"asymmetric catalysis, oxidation, polymerization"
2764,,,,DM500,500,59,-31,0,0,,,0.5,Dimethylformamide,20,1.30880794,-0.102845927,21,CF,0,FC1=CC(F)=CC2=C1C3=CC=CC=[N]3[Ir]245([N]6=C(C(O5)=O)C=CC=C6)[N]7=CC=CC=C7C8=C4C=C(F)C=C8F,FC1=CC(F)=CC2=C1C3=CC=CC=[N]3[Ir]245([N]6=C(C(O5)=O)C=CC=C6)[N]7=CC=CC=C7C8=C4C=C(F)C=C8F,metal_catalyst,O=CN(C)C,73.095,-1.01,0.92,944,36.7,17.4,13.7,11.3,77,694.664,5.103,694.664,5.103,MR-A,45819,376367-93-0,376367-93-0,"Photocatalyst, Transition metal complex","C-H activation, dehydrogenation, hydrogen atom transfer reactions"
2765,,,,DM500,500,59,-31,0,0,,,0.5,Dimethylformamide,20,1.30880794,0.061361457,21,CF,0,Fc1c(F)c(F)c(C(N=c(c2c(F)c(F)c(F)c(F)c23)n4c3=NC5=[N](C(c6c5c(F)c(F)c(F)c6F)=N7)[Cu]894)=[N]9C%10=Nc%11n8c7c%12c(F)c(F)c(F)c(F)c%11%12)c%10c1F,Fc1c(F)c(F)c(C(N=c(c2c(F)c(F)c(F)c(F)c23)n4c3=NC5=[N](C(c6c5c(F)c(F)c(F)c6F)=N7)[Cu]894)=[N]9C%10=Nc%11n8c7c%12c(F)c(F)c(F)c(F)c%11%12)c%10c1F,metal_catalyst,O=CN(C)C,73.095,-1.01,0.92,944,36.7,17.4,13.7,11.3,77,863.922,7.0739,863.922,7.0739,MR-A,45819,14916-87-1,14916-87-1,Transition metal complex,"photonic devices, optical devices"
2766,,,,DM500,500,59,-31,0,0,,,0.5,Dimethylformamide,20,1.30880794,0.632921811,21,CF,0,N#Cc1c(n2c3ccccc3c4ccccc24)c(C#N)c(n5c6ccccc6c7ccccc57)c(Cl)c1n8c9ccccc9c%10ccccc8%10,N#Cc1c(n2c3ccccc3c4ccccc24)c(C#N)c(n5c6ccccc6c7ccccc57)c(Cl)c1n8c9ccccc9c%10ccccc8%10,organocatalyst,O=CN(C)C,73.095,-1.01,0.92,944,36.7,17.4,13.7,11.3,77,658.164,11.37466,658.164,11.37466,MR-A,45819,1469704-61-7,1469704-61-7,Photoredox catalyst,visible light mediated free radical reactions
2767,,,,DM500,500,59,-31,0,0,,,0.5,Dimethylformamide,20,1.30880794,0.239657632,21,CF,0,CC(c1cc(C(C)(C)C)c(O[Co]23Oc4c(C=[N]2[C@@H]5CCCC[C@H]5[N]3=C6)cc(C(C)(C)C)cc4C(C)(C)C)c6c1)(C)C,CC(c1cc(C(C)(C)C)c(O[Co]23Oc4c(C=[N]2[C@@H]5CCCC[C@H]5[N]3=C6)cc(C(C)(C)C)cc4C(C)(C)C)c6c1)(C)C,metal_catalyst,O=CN(C)C,73.095,-1.01,0.92,944,36.7,17.4,13.7,11.3,77,603.757,9.4095,603.757,9.4095,MR-A,45819,176763-62-5,176763-62-5,Salen complex,"asymmetric catalysis, oxidation, polymerization"
2768,,,,P84,280,-1,0,1,1,,,0.5,Dimethylformamide,30,1.972624359,0.061981184,21,CF,0,[H]O(c1c(/C=N/CC/N=C/c2ccccc23)cccc1)[Ni]O3[H],[H]O(c1c(/C=N/CC/N=C/c2ccccc23)cccc1)[Ni]O3[H],metal_catalyst,O=CN(C)C,73.095,-1.01,0.92,944,36.7,17.4,13.7,11.3,77,327.009,2.6333,327.009,2.6333,MR-A,45819,14167-20-5,14167-20-5,Salen complex,"asymmetric catalysis, oxidation, polymerization"
2769,,,,P84,280,-1,0,1,1,,,0.5,Dimethylformamide,30,1.972624359,0.082608696,21,CF,0,FC1=CC(F)=CC2=C1C3=CC=CC=[N]3[Ir]245([N]6=C(C(O5)=O)C=CC=C6)[N]7=CC=CC=C7C8=C4C=C(F)C=C8F,FC1=CC(F)=CC2=C1C3=CC=CC=[N]3[Ir]245([N]6=C(C(O5)=O)C=CC=C6)[N]7=CC=CC=C7C8=C4C=C(F)C=C8F,metal_catalyst,O=CN(C)C,73.095,-1.01,0.92,944,36.7,17.4,13.7,11.3,77,694.664,5.103,694.664,5.103,MR-A,45819,376367-93-0,376367-93-0,"Photocatalyst, Transition metal complex","C-H activation, dehydrogenation, hydrogen atom transfer reactions"
2770,,,,P84,280,-1,0,1,1,,,0.5,Dimethylformamide,30,1.972624359,0.148080439,21,CF,0,Fc1c(F)c(F)c(C(N=c(c2c(F)c(F)c(F)c(F)c23)n4c3=NC5=[N](C(c6c5c(F)c(F)c(F)c6F)=N7)[Cu]894)=[N]9C%10=Nc%11n8c7c%12c(F)c(F)c(F)c(F)c%11%12)c%10c1F,Fc1c(F)c(F)c(C(N=c(c2c(F)c(F)c(F)c(F)c23)n4c3=NC5=[N](C(c6c5c(F)c(F)c(F)c6F)=N7)[Cu]894)=[N]9C%10=Nc%11n8c7c%12c(F)c(F)c(F)c(F)c%11%12)c%10c1F,metal_catalyst,O=CN(C)C,73.095,-1.01,0.92,944,36.7,17.4,13.7,11.3,77,863.922,7.0739,863.922,7.0739,MR-A,45819,14916-87-1,14916-87-1,Transition metal complex,"photonic devices, optical devices"
2771,,,,P84,280,-1,0,1,1,,,0.5,Dimethylformamide,30,1.972624359,0.154462243,21,CF,0,N#Cc1c(n2c3ccccc3c4ccccc24)c(C#N)c(n5c6ccccc6c7ccccc57)c(Cl)c1n8c9ccccc9c%10ccccc8%10,N#Cc1c(n2c3ccccc3c4ccccc24)c(C#N)c(n5c6ccccc6c7ccccc57)c(Cl)c1n8c9ccccc9c%10ccccc8%10,organocatalyst,O=CN(C)C,73.095,-1.01,0.92,944,36.7,17.4,13.7,11.3,77,658.164,11.37466,658.164,11.37466,MR-A,45819,1469704-61-7,1469704-61-7,Photoredox catalyst,visible light mediated free radical reactions
2772,,,,P84,280,-1,0,1,1,,,0.5,Dimethylformamide,30,1.972624359,0.079236977,21,CF,0,CC(c1cc(C(C)(C)C)c(O[Co]23Oc4c(C=[N]2[C@@H]5CCCC[C@H]5[N]3=C6)cc(C(C)(C)C)cc4C(C)(C)C)c6c1)(C)C,CC(c1cc(C(C)(C)C)c(O[Co]23Oc4c(C=[N]2[C@@H]5CCCC[C@H]5[N]3=C6)cc(C(C)(C)C)cc4C(C)(C)C)c6c1)(C)C,metal_catalyst,O=CN(C)C,73.095,-1.01,0.92,944,36.7,17.4,13.7,11.3,77,603.757,9.4095,603.757,9.4095,MR-A,45819,176763-62-5,176763-62-5,Salen complex,"asymmetric catalysis, oxidation, polymerization"
2773,,,,PBI,200,34,-15,0,0,,,0.5,Dimethylformamide,30,2.081789088,0.046900941,21,CF,0,[H]O(c1c(/C=N/CC/N=C/c2ccccc23)cccc1)[Ni]O3[H],[H]O(c1c(/C=N/CC/N=C/c2ccccc23)cccc1)[Ni]O3[H],metal_catalyst,O=CN(C)C,73.095,-1.01,0.92,944,36.7,17.4,13.7,11.3,77,327.009,2.6333,327.009,2.6333,MR-A,45819,14167-20-5,14167-20-5,Salen complex,"asymmetric catalysis, oxidation, polymerization"
2774,,,,PBI,200,34,-15,0,0,,,0.5,Dimethylformamide,30,2.081789088,0.717080745,21,CF,0,FC1=CC(F)=CC2=C1C3=CC=CC=[N]3[Ir]245([N]6=C(C(O5)=O)C=CC=C6)[N]7=CC=CC=C7C8=C4C=C(F)C=C8F,FC1=CC(F)=CC2=C1C3=CC=CC=[N]3[Ir]245([N]6=C(C(O5)=O)C=CC=C6)[N]7=CC=CC=C7C8=C4C=C(F)C=C8F,metal_catalyst,O=CN(C)C,73.095,-1.01,0.92,944,36.7,17.4,13.7,11.3,77,694.664,5.103,694.664,5.103,MR-A,45819,376367-93-0,376367-93-0,"Photocatalyst, Transition metal complex","C-H activation, dehydrogenation, hydrogen atom transfer reactions"
2775,,,,PBI,200,34,-15,0,0,,,0.5,Dimethylformamide,30,2.081789088,0.359232176,21,CF,0,Fc1c(F)c(F)c(C(N=c(c2c(F)c(F)c(F)c(F)c23)n4c3=NC5=[N](C(c6c5c(F)c(F)c(F)c6F)=N7)[Cu]894)=[N]9C%10=Nc%11n8c7c%12c(F)c(F)c(F)c(F)c%11%12)c%10c1F,Fc1c(F)c(F)c(C(N=c(c2c(F)c(F)c(F)c(F)c23)n4c3=NC5=[N](C(c6c5c(F)c(F)c(F)c6F)=N7)[Cu]894)=[N]9C%10=Nc%11n8c7c%12c(F)c(F)c(F)c(F)c%11%12)c%10c1F,metal_catalyst,O=CN(C)C,73.095,-1.01,0.92,944,36.7,17.4,13.7,11.3,77,863.922,7.0739,863.922,7.0739,MR-A,45819,14916-87-1,14916-87-1,Transition metal complex,"photonic devices, optical devices"
2776,,,,PBI,200,34,-15,0,0,,,0.5,Dimethylformamide,30,2.081789088,0.97826087,21,CF,0,N#Cc1c(n2c3ccccc3c4ccccc24)c(C#N)c(n5c6ccccc6c7ccccc57)c(Cl)c1n8c9ccccc9c%10ccccc8%10,N#Cc1c(n2c3ccccc3c4ccccc24)c(C#N)c(n5c6ccccc6c7ccccc57)c(Cl)c1n8c9ccccc9c%10ccccc8%10,organocatalyst,O=CN(C)C,73.095,-1.01,0.92,944,36.7,17.4,13.7,11.3,77,658.164,11.37466,658.164,11.37466,MR-A,45819,1469704-61-7,1469704-61-7,Photoredox catalyst,visible light mediated free radical reactions
2777,,,,PBI,200,34,-15,0,0,,,0.5,Dimethylformamide,30,2.081789088,0.956713133,21,CF,0,CC(c1cc(C(C)(C)C)c(O[Co]23Oc4c(C=[N]2[C@@H]5CCCC[C@H]5[N]3=C6)cc(C(C)(C)C)cc4C(C)(C)C)c6c1)(C)C,CC(c1cc(C(C)(C)C)c(O[Co]23Oc4c(C=[N]2[C@@H]5CCCC[C@H]5[N]3=C6)cc(C(C)(C)C)cc4C(C)(C)C)c6c1)(C)C,metal_catalyst,O=CN(C)C,73.095,-1.01,0.92,944,36.7,17.4,13.7,11.3,77,603.757,9.4095,603.757,9.4095,MR-A,45819,176763-62-5,176763-62-5,Salen complex,"asymmetric catalysis, oxidation, polymerization"
2778,,,,DM500,500,59,-31,0,0,,,0.5,Dimethylformamide,30,1.30880794,-0.132816823,21,CF,0,[H]O(c1c(/C=N/CC/N=C/c2ccccc23)cccc1)[Ni]O3[H],[H]O(c1c(/C=N/CC/N=C/c2ccccc23)cccc1)[Ni]O3[H],metal_catalyst,O=CN(C)C,73.095,-1.01,0.92,944,36.7,17.4,13.7,11.3,77,327.009,2.6333,327.009,2.6333,MR-A,45819,14167-20-5,14167-20-5,Salen complex,"asymmetric catalysis, oxidation, polymerization"
2779,,,,DM500,500,59,-31,0,0,,,0.5,Dimethylformamide,30,1.30880794,-0.344099379,21,CF,0,FC1=CC(F)=CC2=C1C3=CC=CC=[N]3[Ir]245([N]6=C(C(O5)=O)C=CC=C6)[N]7=CC=CC=C7C8=C4C=C(F)C=C8F,FC1=CC(F)=CC2=C1C3=CC=CC=[N]3[Ir]245([N]6=C(C(O5)=O)C=CC=C6)[N]7=CC=CC=C7C8=C4C=C(F)C=C8F,metal_catalyst,O=CN(C)C,73.095,-1.01,0.92,944,36.7,17.4,13.7,11.3,77,694.664,5.103,694.664,5.103,MR-A,45819,376367-93-0,376367-93-0,"Photocatalyst, Transition metal complex","C-H activation, dehydrogenation, hydrogen atom transfer reactions"
2780,,,,DM500,500,59,-31,0,0,,,0.5,Dimethylformamide,30,1.30880794,-0.047531993,21,CF,0,Fc1c(F)c(F)c(C(N=c(c2c(F)c(F)c(F)c(F)c23)n4c3=NC5=[N](C(c6c5c(F)c(F)c(F)c6F)=N7)[Cu]894)=[N]9C%10=Nc%11n8c7c%12c(F)c(F)c(F)c(F)c%11%12)c%10c1F,Fc1c(F)c(F)c(C(N=c(c2c(F)c(F)c(F)c(F)c23)n4c3=NC5=[N](C(c6c5c(F)c(F)c(F)c6F)=N7)[Cu]894)=[N]9C%10=Nc%11n8c7c%12c(F)c(F)c(F)c(F)c%11%12)c%10c1F,metal_catalyst,O=CN(C)C,73.095,-1.01,0.92,944,36.7,17.4,13.7,11.3,77,863.922,7.0739,863.922,7.0739,MR-A,45819,14916-87-1,14916-87-1,Transition metal complex,"photonic devices, optical devices"
2781,,,,DM500,500,59,-31,0,0,,,0.5,Dimethylformamide,30,1.30880794,-0.163615561,21,CF,0,N#Cc1c(n2c3ccccc3c4ccccc24)c(C#N)c(n5c6ccccc6c7ccccc57)c(Cl)c1n8c9ccccc9c%10ccccc8%10,N#Cc1c(n2c3ccccc3c4ccccc24)c(C#N)c(n5c6ccccc6c7ccccc57)c(Cl)c1n8c9ccccc9c%10ccccc8%10,organocatalyst,O=CN(C)C,73.095,-1.01,0.92,944,36.7,17.4,13.7,11.3,77,658.164,11.37466,658.164,11.37466,MR-A,45819,1469704-61-7,1469704-61-7,Photoredox catalyst,visible light mediated free radical reactions
2782,,,,DM500,500,59,-31,0,0,,,0.5,Dimethylformamide,30,1.30880794,-0.491562729,21,CF,0,CC(c1cc(C(C)(C)C)c(O[Co]23Oc4c(C=[N]2[C@@H]5CCCC[C@H]5[N]3=C6)cc(C(C)(C)C)cc4C(C)(C)C)c6c1)(C)C,CC(c1cc(C(C)(C)C)c(O[Co]23Oc4c(C=[N]2[C@@H]5CCCC[C@H]5[N]3=C6)cc(C(C)(C)C)cc4C(C)(C)C)c6c1)(C)C,metal_catalyst,O=CN(C)C,73.095,-1.01,0.92,944,36.7,17.4,13.7,11.3,77,603.757,9.4095,603.757,9.4095,MR-A,45819,176763-62-5,176763-62-5,Salen complex,"asymmetric catalysis, oxidation, polymerization"
2783,,,,P84,280,-1,0,1,1,,,0.5,Dimethylformamide,10,2.106226149,0.190266927,21,CF,0,COc1cc(C(C)(C)C)c(OP2Oc3ccccc3c4ccccc4O2)c(c5cc(OC)cc(C(C)(C)C)c5OP6Oc7ccccc7c8ccccc8O6)c1,COc1cc(C(C)(C)C)c(OP2Oc3ccccc3c4ccccc4O2)c(c5cc(OC)cc(C(C)(C)C)c5OP6Oc7ccccc7c8ccccc8O6)c1,ligand,O=CN(C)C,73.095,-1.01,0.92,944,36.7,17.4,13.7,11.3,77,786.798,14.8568,786.798,14.8568,GER-1,45824,BIPHEPHOS,BIPHEPHOS,Phosphine ligand,hydroformylation
2784,,,,PBI,200,34,-15,0,0,,,0.5,Dimethylformamide,10,2.081789088,0.998209635,21,CF,0,COc1cc(C(C)(C)C)c(OP2Oc3ccccc3c4ccccc4O2)c(c5cc(OC)cc(C(C)(C)C)c5OP6Oc7ccccc7c8ccccc8O6)c1,COc1cc(C(C)(C)C)c(OP2Oc3ccccc3c4ccccc4O2)c(c5cc(OC)cc(C(C)(C)C)c5OP6Oc7ccccc7c8ccccc8O6)c1,ligand,O=CN(C)C,73.095,-1.01,0.92,944,36.7,17.4,13.7,11.3,77,786.798,14.8568,786.798,14.8568,GER-1,45824,BIPHEPHOS,BIPHEPHOS,Phosphine ligand,hydroformylation
2785,,,,DM500,500,59,-31,0,0,,,0.5,Dimethylformamide,10,1.30880794,0.894205729,21,CF,0,COc1cc(C(C)(C)C)c(OP2Oc3ccccc3c4ccccc4O2)c(c5cc(OC)cc(C(C)(C)C)c5OP6Oc7ccccc7c8ccccc8O6)c1,COc1cc(C(C)(C)C)c(OP2Oc3ccccc3c4ccccc4O2)c(c5cc(OC)cc(C(C)(C)C)c5OP6Oc7ccccc7c8ccccc8O6)c1,ligand,O=CN(C)C,73.095,-1.01,0.92,944,36.7,17.4,13.7,11.3,77,786.798,14.8568,786.798,14.8568,GER-1,45824,BIPHEPHOS,BIPHEPHOS,Phosphine ligand,hydroformylation
2786,,,,P84,280,-1,0,1,1,,,0.5,Dimethylformamide,20,2.106226149,0.18172936,21,CF,0,COc1cc(C(C)(C)C)c(OP2Oc3ccccc3c4ccccc4O2)c(c5cc(OC)cc(C(C)(C)C)c5OP6Oc7ccccc7c8ccccc8O6)c1,COc1cc(C(C)(C)C)c(OP2Oc3ccccc3c4ccccc4O2)c(c5cc(OC)cc(C(C)(C)C)c5OP6Oc7ccccc7c8ccccc8O6)c1,ligand,O=CN(C)C,73.095,-1.01,0.92,944,36.7,17.4,13.7,11.3,77,786.798,14.8568,786.798,14.8568,GER-1,45824,BIPHEPHOS,BIPHEPHOS,Phosphine ligand,hydroformylation
2787,,,,PBI,200,34,-15,0,0,,,0.5,Dimethylformamide,20,2.081789088,0.988275525,21,CF,0,COc1cc(C(C)(C)C)c(OP2Oc3ccccc3c4ccccc4O2)c(c5cc(OC)cc(C(C)(C)C)c5OP6Oc7ccccc7c8ccccc8O6)c1,COc1cc(C(C)(C)C)c(OP2Oc3ccccc3c4ccccc4O2)c(c5cc(OC)cc(C(C)(C)C)c5OP6Oc7ccccc7c8ccccc8O6)c1,ligand,O=CN(C)C,73.095,-1.01,0.92,944,36.7,17.4,13.7,11.3,77,786.798,14.8568,786.798,14.8568,GER-1,45824,BIPHEPHOS,BIPHEPHOS,Phosphine ligand,hydroformylation
2788,,,,DM500,500,59,-31,0,0,,,0.5,Dimethylformamide,20,1.30880794,0.569614069,21,CF,0,COc1cc(C(C)(C)C)c(OP2Oc3ccccc3c4ccccc4O2)c(c5cc(OC)cc(C(C)(C)C)c5OP6Oc7ccccc7c8ccccc8O6)c1,COc1cc(C(C)(C)C)c(OP2Oc3ccccc3c4ccccc4O2)c(c5cc(OC)cc(C(C)(C)C)c5OP6Oc7ccccc7c8ccccc8O6)c1,ligand,O=CN(C)C,73.095,-1.01,0.92,944,36.7,17.4,13.7,11.3,77,786.798,14.8568,786.798,14.8568,GER-1,45824,BIPHEPHOS,BIPHEPHOS,Phosphine ligand,hydroformylation
2789,,,,P84,280,-1,0,1,1,,,0.5,Dimethylformamide,30,2.106226149,0.10122536,21,CF,0,COc1cc(C(C)(C)C)c(OP2Oc3ccccc3c4ccccc4O2)c(c5cc(OC)cc(C(C)(C)C)c5OP6Oc7ccccc7c8ccccc8O6)c1,COc1cc(C(C)(C)C)c(OP2Oc3ccccc3c4ccccc4O2)c(c5cc(OC)cc(C(C)(C)C)c5OP6Oc7ccccc7c8ccccc8O6)c1,ligand,O=CN(C)C,73.095,-1.01,0.92,944,36.7,17.4,13.7,11.3,77,786.798,14.8568,786.798,14.8568,GER-1,45824,BIPHEPHOS,BIPHEPHOS,Phosphine ligand,hydroformylation
2790,,,,PBI,200,34,-15,0,0,,,0.5,Dimethylformamide,30,2.081789088,0.998401705,21,CF,0,COc1cc(C(C)(C)C)c(OP2Oc3ccccc3c4ccccc4O2)c(c5cc(OC)cc(C(C)(C)C)c5OP6Oc7ccccc7c8ccccc8O6)c1,COc1cc(C(C)(C)C)c(OP2Oc3ccccc3c4ccccc4O2)c(c5cc(OC)cc(C(C)(C)C)c5OP6Oc7ccccc7c8ccccc8O6)c1,ligand,O=CN(C)C,73.095,-1.01,0.92,944,36.7,17.4,13.7,11.3,77,786.798,14.8568,786.798,14.8568,GER-1,45824,BIPHEPHOS,BIPHEPHOS,Phosphine ligand,hydroformylation
2791,,,,DM500,500,59,-31,0,0,,,0.5,Dimethylformamide,30,1.30880794,0.47575919,21,CF,0,COc1cc(C(C)(C)C)c(OP2Oc3ccccc3c4ccccc4O2)c(c5cc(OC)cc(C(C)(C)C)c5OP6Oc7ccccc7c8ccccc8O6)c1,COc1cc(C(C)(C)C)c(OP2Oc3ccccc3c4ccccc4O2)c(c5cc(OC)cc(C(C)(C)C)c5OP6Oc7ccccc7c8ccccc8O6)c1,ligand,O=CN(C)C,73.095,-1.01,0.92,944,36.7,17.4,13.7,11.3,77,786.798,14.8568,786.798,14.8568,GER-1,45824,BIPHEPHOS,BIPHEPHOS,Phosphine ligand,hydroformylation
2792,,,,P84,280,-1,0,1,1,,,0.5,Dimethylformamide,10,2.21,0.569506877,21,CF,0,CN(c1ccc(P(C(C)(C)C)C(C)(C)C)cc1)C,CN(c1ccc(P(C(C)(C)C)C(C)(C)C)cc1)C,ligand,O=CN(C)C,73.095,-1.01,0.92,944,36.7,17.4,13.7,11.3,77,265.381,4.4568,265.381,4.4568,PH,45760,932710-63-9,932710-63-9,Phosphine ligand,cross coupling
2793,,,,P84,280,-1,0,1,1,,,0.5,Dimethylformamide,10,2.21,0.145582082,21,CF,0,CC(c1c(c2ccccc2P(C3CCCCC3)C4CCCCC4)c(C(C)C)cc(C(C)C)c1)C,CC(c1c(c2ccccc2P(C3CCCCC3)C4CCCCC4)c(C(C)C)cc(C(C)C)c1)C,ligand,O=CN(C)C,73.095,-1.01,0.92,944,36.7,17.4,13.7,11.3,77,476.729,10.4964,476.729,10.4964,PH,45760,564483-18-7,564483-18-7,Phosphine ligand,cross coupling
2794,,,,P84,280,-1,0,1,1,,,0.5,Dimethylformamide,10,2.21,0.759168304,21,CF,0,CC(C)c1c(c2c(OC)ccc(OC)c2P(C(C)(C)C)C(C)(C)C)c(C(C)C)cc(C(C)C)c1,CC(C)c1c(c2c(OC)ccc(OC)c2P(C(C)(C)C)C(C)(C)C)c(C(C)C)cc(C(C)C)c1,ligand,O=CN(C)C,73.095,-1.01,0.92,944,36.7,17.4,13.7,11.3,77,484.705,9.4452,484.705,9.4452,PH,45760,1160861-53-9,1160861-53-9,Phosphine ligand,cross coupling
2795,,,,PBI,200,34,-15,0,0,,,0.5,Dimethylformamide,10,2.081789088,0.927144395,21,CF,0,CC(C)(P(c1c(c2ccccc2)cccc1)C(C)(C)C)C,CC(C)(P(c1c(c2ccccc2)cccc1)C(C)(C)C)C,ligand,O=CN(C)C,73.095,-1.01,0.92,944,36.7,17.4,13.7,11.3,77,298.41,6.0578,298.41,6.0578,PH,45760,224311-51-7,224311-51-7,Phosphine ligand,cross coupling
2796,,,,PBI,200,34,-15,0,0,,,0.5,Dimethylformamide,10,2.081789088,0.803723583,21,CF,0,CN(c1ccc(P(C(C)(C)C)C(C)(C)C)cc1)C,CN(c1ccc(P(C(C)(C)C)C(C)(C)C)cc1)C,ligand,O=CN(C)C,73.095,-1.01,0.92,944,36.7,17.4,13.7,11.3,77,265.381,4.4568,265.381,4.4568,PH,45760,932710-63-9,932710-63-9,Phosphine ligand,cross coupling
2797,,,,PBI,200,34,-15,0,0,,,0.5,Dimethylformamide,10,2.081789088,0.999630815,21,CF,0,CC(c1c(c2ccccc2P(C3CCCCC3)C4CCCCC4)c(C(C)C)cc(C(C)C)c1)C,CC(c1c(c2ccccc2P(C3CCCCC3)C4CCCCC4)c(C(C)C)cc(C(C)C)c1)C,ligand,O=CN(C)C,73.095,-1.01,0.92,944,36.7,17.4,13.7,11.3,77,476.729,10.4964,476.729,10.4964,PH,45760,564483-18-7,564483-18-7,Phosphine ligand,cross coupling
2798,,,,PBI,200,34,-15,0,0,,,0.5,Dimethylformamide,10,2.081789088,0.933611657,21,CF,0,CC(C)c1c(c2c(OC)ccc(OC)c2P(C(C)(C)C)C(C)(C)C)c(C(C)C)cc(C(C)C)c1,CC(C)c1c(c2c(OC)ccc(OC)c2P(C(C)(C)C)C(C)(C)C)c(C(C)C)cc(C(C)C)c1,ligand,O=CN(C)C,73.095,-1.01,0.92,944,36.7,17.4,13.7,11.3,77,484.705,9.4452,484.705,9.4452,PH,45760,1160861-53-9,1160861-53-9,Phosphine ligand,cross coupling
2799,,,,DM500,500,59,-31,0,0,,,0.5,Dimethylformamide,10,1.30880794,0.617645086,21,CF,0,CN(c1ccc(P(C(C)(C)C)C(C)(C)C)cc1)C,CN(c1ccc(P(C(C)(C)C)C(C)(C)C)cc1)C,ligand,O=CN(C)C,73.095,-1.01,0.92,944,36.7,17.4,13.7,11.3,77,265.381,4.4568,265.381,4.4568,PH,45760,932710-63-9,932710-63-9,Phosphine ligand,cross coupling
2800,,,,DM500,500,59,-31,0,0,,,0.5,Dimethylformamide,10,1.30880794,0.588358356,21,CF,0,CC(c1c(c2ccccc2P(C3CCCCC3)C4CCCCC4)c(C(C)C)cc(C(C)C)c1)C,CC(c1c(c2ccccc2P(C3CCCCC3)C4CCCCC4)c(C(C)C)cc(C(C)C)c1)C,ligand,O=CN(C)C,73.095,-1.01,0.92,944,36.7,17.4,13.7,11.3,77,476.729,10.4964,476.729,10.4964,PH,45760,564483-18-7,564483-18-7,Phosphine ligand,cross coupling
2801,,,,DM500,500,59,-31,0,0,,,0.5,Dimethylformamide,10,1.30880794,0.870825147,21,CF,0,CC(C)c1c(c2c(OC)ccc(OC)c2P(C(C)(C)C)C(C)(C)C)c(C(C)C)cc(C(C)C)c1,CC(C)c1c(c2c(OC)ccc(OC)c2P(C(C)(C)C)C(C)(C)C)c(C(C)C)cc(C(C)C)c1,ligand,O=CN(C)C,73.095,-1.01,0.92,944,36.7,17.4,13.7,11.3,77,484.705,9.4452,484.705,9.4452,PH,45760,1160861-53-9,1160861-53-9,Phosphine ligand,cross coupling
2802,,,,P84,280,-1,0,1,1,,,0.5,Dimethylformamide,30,2.21,0.411439114,21,CF,0,CN(c1ccc(P(C(C)(C)C)C(C)(C)C)cc1)C,CN(c1ccc(P(C(C)(C)C)C(C)(C)C)cc1)C,ligand,O=CN(C)C,73.095,-1.01,0.92,944,36.7,17.4,13.7,11.3,77,265.381,4.4568,265.381,4.4568,PH,45760,932710-63-9,932710-63-9,Phosphine ligand,cross coupling
2803,,,,P84,280,-1,0,1,1,,,0.5,Dimethylformamide,30,2.21,-0.123061777,21,CF,0,CC(c1c(c2ccccc2P(C3CCCCC3)C4CCCCC4)c(C(C)C)cc(C(C)C)c1)C,CC(c1c(c2ccccc2P(C3CCCCC3)C4CCCCC4)c(C(C)C)cc(C(C)C)c1)C,ligand,O=CN(C)C,73.095,-1.01,0.92,944,36.7,17.4,13.7,11.3,77,476.729,10.4964,476.729,10.4964,PH,45760,564483-18-7,564483-18-7,Phosphine ligand,cross coupling
2804,,,,P84,280,-1,0,1,1,,,0.5,Dimethylformamide,30,2.21,0.563113949,21,CF,0,CC(C)c1c(c2c(OC)ccc(OC)c2P(C(C)(C)C)C(C)(C)C)c(C(C)C)cc(C(C)C)c1,CC(C)c1c(c2c(OC)ccc(OC)c2P(C(C)(C)C)C(C)(C)C)c(C(C)C)cc(C(C)C)c1,ligand,O=CN(C)C,73.095,-1.01,0.92,944,36.7,17.4,13.7,11.3,77,484.705,9.4452,484.705,9.4452,PH,45760,1160861-53-9,1160861-53-9,Phosphine ligand,cross coupling
2805,,,,PBI,200,34,-15,0,0,,,0.5,Dimethylformamide,30,2.081789088,0.746082067,21,CF,0,CC(C)(P(c1c(c2ccccc2)cccc1)C(C)(C)C)C,CC(C)(P(c1c(c2ccccc2)cccc1)C(C)(C)C)C,ligand,O=CN(C)C,73.095,-1.01,0.92,944,36.7,17.4,13.7,11.3,77,298.41,6.0578,298.41,6.0578,PH,45760,224311-51-7,224311-51-7,Phosphine ligand,cross coupling
2806,,,,PBI,200,34,-15,0,0,,,0.5,Dimethylformamide,30,2.081789088,0.666219389,21,CF,0,CN(c1ccc(P(C(C)(C)C)C(C)(C)C)cc1)C,CN(c1ccc(P(C(C)(C)C)C(C)(C)C)cc1)C,ligand,O=CN(C)C,73.095,-1.01,0.92,944,36.7,17.4,13.7,11.3,77,265.381,4.4568,265.381,4.4568,PH,45760,932710-63-9,932710-63-9,Phosphine ligand,cross coupling
2807,,,,PBI,200,34,-15,0,0,,,0.5,Dimethylformamide,30,2.081789088,0.999015506,21,CF,0,CC(c1c(c2ccccc2P(C3CCCCC3)C4CCCCC4)c(C(C)C)cc(C(C)C)c1)C,CC(c1c(c2ccccc2P(C3CCCCC3)C4CCCCC4)c(C(C)C)cc(C(C)C)c1)C,ligand,O=CN(C)C,73.095,-1.01,0.92,944,36.7,17.4,13.7,11.3,77,476.729,10.4964,476.729,10.4964,PH,45760,564483-18-7,564483-18-7,Phosphine ligand,cross coupling
2808,,,,PBI,200,34,-15,0,0,,,0.5,Dimethylformamide,30,2.081789088,0.863294041,21,CF,0,CC(C)c1c(c2c(OC)ccc(OC)c2P(C(C)(C)C)C(C)(C)C)c(C(C)C)cc(C(C)C)c1,CC(C)c1c(c2c(OC)ccc(OC)c2P(C(C)(C)C)C(C)(C)C)c(C(C)C)cc(C(C)C)c1,ligand,O=CN(C)C,73.095,-1.01,0.92,944,36.7,17.4,13.7,11.3,77,484.705,9.4452,484.705,9.4452,PH,45760,1160861-53-9,1160861-53-9,Phosphine ligand,cross coupling
2809,,,,DM500,500,59,-31,0,0,,,0.5,Dimethylformamide,30,1.30880794,0.495035223,21,CF,0,CN(c1ccc(P(C(C)(C)C)C(C)(C)C)cc1)C,CN(c1ccc(P(C(C)(C)C)C(C)(C)C)cc1)C,ligand,O=CN(C)C,73.095,-1.01,0.92,944,36.7,17.4,13.7,11.3,77,265.381,4.4568,265.381,4.4568,PH,45760,932710-63-9,932710-63-9,Phosphine ligand,cross coupling
2810,,,,DM500,500,59,-31,0,0,,,0.5,Dimethylformamide,30,1.30880794,0.426409057,21,CF,0,CC(c1c(c2ccccc2P(C3CCCCC3)C4CCCCC4)c(C(C)C)cc(C(C)C)c1)C,CC(c1c(c2ccccc2P(C3CCCCC3)C4CCCCC4)c(C(C)C)cc(C(C)C)c1)C,ligand,O=CN(C)C,73.095,-1.01,0.92,944,36.7,17.4,13.7,11.3,77,476.729,10.4964,476.729,10.4964,PH,45760,564483-18-7,564483-18-7,Phosphine ligand,cross coupling
2811,,,,DM500,500,59,-31,0,0,,,0.5,Dimethylformamide,30,1.30880794,0.771856582,21,CF,0,CC(C)c1c(c2c(OC)ccc(OC)c2P(C(C)(C)C)C(C)(C)C)c(C(C)C)cc(C(C)C)c1,CC(C)c1c(c2c(OC)ccc(OC)c2P(C(C)(C)C)C(C)(C)C)c(C(C)C)cc(C(C)C)c1,ligand,O=CN(C)C,73.095,-1.01,0.92,944,36.7,17.4,13.7,11.3,77,484.705,9.4452,484.705,9.4452,PH,45760,1160861-53-9,1160861-53-9,Phosphine ligand,cross coupling
2812,,,,P84,280,-1,0,1,1,,,0.5,Dimethylformamide,10,2.21,0.093065693,21,CF,0,CCCC[N+](CCCC)(CCCC)CCCC.[Br-],CCCC[N+](CCCC)(CCCC)CCCC.[Br-],organocatalyst,O=CN(C)C,73.095,-1.01,0.92,944,36.7,17.4,13.7,11.3,77,322.375,2.0076,322.375,2.0076,GC1,45760,1643-19-2,1643-19-2,Phase-transfer catalyst,phase-transfer catalysis
2813,,,,P84,280,-1,0,1,1,,,0.5,Dimethylformamide,10,2.21,0.144268775,21,CF,0,CN(c1ccncc1)C,CN(c1ccncc1)C,organocatalyst,O=CN(C)C,73.095,-1.01,0.92,944,36.7,17.4,13.7,11.3,77,122.171,1.1476,122.171,1.1476,GC1,45760,1122-58-3,1122-58-3,Organic base,"Steiglich esterification, acetylation, silylation, tritylation"
2814,,,,PBI,200,34,-15,0,0,,,0.5,Dimethylformamide,10,2.081789088,0.874087591,21,CF,0,CCCC[N+](CCCC)(CCCC)CCCC.[Br-],CCCC[N+](CCCC)(CCCC)CCCC.[Br-],organocatalyst,O=CN(C)C,73.095,-1.01,0.92,944,36.7,17.4,13.7,11.3,77,322.375,2.0076,322.375,2.0076,GC1,45760,1643-19-2,1643-19-2,Phase-transfer catalyst,phase-transfer catalysis
2815,,,,PBI,200,34,-15,0,0,,,0.5,Dimethylformamide,10,2.081789088,0.147233202,21,CF,0,CN(c1ccncc1)C,CN(c1ccncc1)C,organocatalyst,O=CN(C)C,73.095,-1.01,0.92,944,36.7,17.4,13.7,11.3,77,122.171,1.1476,122.171,1.1476,GC1,45760,1122-58-3,1122-58-3,Organic base,"Steiglich esterification, acetylation, silylation, tritylation"
2816,,,,DM500,500,59,-31,0,0,,,0.5,Dimethylformamide,10,1.30880794,0.195255474,21,CF,0,CCCC[N+](CCCC)(CCCC)CCCC.[Br-],CCCC[N+](CCCC)(CCCC)CCCC.[Br-],organocatalyst,O=CN(C)C,73.095,-1.01,0.92,944,36.7,17.4,13.7,11.3,77,322.375,2.0076,322.375,2.0076,GC1,45760,1643-19-2,1643-19-2,Phase-transfer catalyst,phase-transfer catalysis
2817,,,,DM500,500,59,-31,0,0,,,0.5,Dimethylformamide,10,1.30880794,0.14229249,21,CF,0,CN(c1ccncc1)C,CN(c1ccncc1)C,organocatalyst,O=CN(C)C,73.095,-1.01,0.92,944,36.7,17.4,13.7,11.3,77,122.171,1.1476,122.171,1.1476,GC1,45760,1122-58-3,1122-58-3,Organic base,"Steiglich esterification, acetylation, silylation, tritylation"
2818,,,,P84,280,-1,0,1,1,,,0.5,Dimethylformamide,30,2.21,0.081027668,21,CF,0,CCCC[N+](CCCC)(CCCC)CCCC.[Br-],CCCC[N+](CCCC)(CCCC)CCCC.[Br-],organocatalyst,O=CN(C)C,73.095,-1.01,0.92,944,36.7,17.4,13.7,11.3,77,322.375,2.0076,322.375,2.0076,GC1,45760,1643-19-2,1643-19-2,Phase-transfer catalyst,phase-transfer catalysis
2819,,,,P84,280,-1,0,1,1,,,0.5,Dimethylformamide,30,2.21,0.110251451,21,CF,0,CN(c1ccncc1)C,CN(c1ccncc1)C,organocatalyst,O=CN(C)C,73.095,-1.01,0.92,944,36.7,17.4,13.7,11.3,77,122.171,1.1476,122.171,1.1476,GC1,45760,1122-58-3,1122-58-3,Organic base,"Steiglich esterification, acetylation, silylation, tritylation"
2820,,,,PBI,200,34,-15,0,0,,,0.5,Dimethylformamide,30,2.081789088,0.555335968,21,CF,0,CCCC[N+](CCCC)(CCCC)CCCC.[Br-],CCCC[N+](CCCC)(CCCC)CCCC.[Br-],organocatalyst,O=CN(C)C,73.095,-1.01,0.92,944,36.7,17.4,13.7,11.3,77,322.375,2.0076,322.375,2.0076,GC1,45760,1643-19-2,1643-19-2,Phase-transfer catalyst,phase-transfer catalysis
2821,,,,PBI,200,34,-15,0,0,,,0.5,Dimethylformamide,30,2.081789088,0.184719536,21,CF,0,CN(c1ccncc1)C,CN(c1ccncc1)C,organocatalyst,O=CN(C)C,73.095,-1.01,0.92,944,36.7,17.4,13.7,11.3,77,122.171,1.1476,122.171,1.1476,GC1,45760,1122-58-3,1122-58-3,Organic base,"Steiglich esterification, acetylation, silylation, tritylation"
2822,,,,DM500,500,59,-31,0,0,,,0.5,Dimethylformamide,30,1.30880794,0.0256917,21,CF,0,CCCC[N+](CCCC)(CCCC)CCCC.[Br-],CCCC[N+](CCCC)(CCCC)CCCC.[Br-],organocatalyst,O=CN(C)C,73.095,-1.01,0.92,944,36.7,17.4,13.7,11.3,77,322.375,2.0076,322.375,2.0076,GC1,45760,1643-19-2,1643-19-2,Phase-transfer catalyst,phase-transfer catalysis
2823,,,,DM500,500,59,-31,0,0,,,0.5,Dimethylformamide,30,1.30880794,0.113152805,21,CF,0,CN(c1ccncc1)C,CN(c1ccncc1)C,organocatalyst,O=CN(C)C,73.095,-1.01,0.92,944,36.7,17.4,13.7,11.3,77,122.171,1.1476,122.171,1.1476,GC1,45760,1122-58-3,1122-58-3,Organic base,"Steiglich esterification, acetylation, silylation, tritylation"
2824,,,,DM150,150,59,0,0,1,,,0.5,Acetonitrile,20,0.145083959,0.924801047,21,CF,0,c1(P(c2ccccc2)c3ccccc3)ccccc1,c1(P(c2ccccc2)c3ccccc3)ccccc1,ligand,C(C)#N,41.053,-0.33,0.34,786,37.5,15.3,18,6.1,52.6,262.292,3.4448,262.292,3.4448,GER-3,,Triphenylphosphine,Triphenylphosphine,Phosphine ligand,cross coupling
2825,,,,DM150,150,59,0,0,1,,,0.5,Acetonitrile,20,0.145083959,0.945273568,21,CF,0,CCCCCCCCP(CCCCCCCC)CCCCCCCC,CCCCCCCCP(CCCCCCCC)CCCCCCCC,ligand,C(C)#N,41.053,-0.33,0.34,786,37.5,15.3,18,6.1,52.6,370.646,9.5498,370.646,9.5498,GER-3,,4731-53-7,4731-53-7,Phosphine ligand,"cross coupling, hydroformylation, asymmetric hydrogenation"
2826,,,,DM300,300,59,-37.5,0,0,,,0.5,Acetonitrile,20,0.511293872,0.982234466,21,CF,0,c1(P(c2ccccc2)c3ccccc3)ccccc1,c1(P(c2ccccc2)c3ccccc3)ccccc1,ligand,C(C)#N,41.053,-0.33,0.34,786,37.5,15.3,18,6.1,52.6,262.292,3.4448,262.292,3.4448,GER-3,,Triphenylphosphine,Triphenylphosphine,Phosphine ligand,cross coupling
2827,,,,DM300,300,59,-37.5,0,0,,,0.5,Acetonitrile,20,0.511293872,0.979245756,21,CF,0,CCCCCCCCP(CCCCCCCC)CCCCCCCC,CCCCCCCCP(CCCCCCCC)CCCCCCCC,ligand,C(C)#N,41.053,-0.33,0.34,786,37.5,15.3,18,6.1,52.6,370.646,9.5498,370.646,9.5498,GER-3,,4731-53-7,4731-53-7,Phosphine ligand,"cross coupling, hydroformylation, asymmetric hydrogenation"
2828,,,,GMT-oNF-2,300,87,-8,0,0,,,0.5,Acetonitrile,20,0.142455872,-0.124995618,21,CF,0,c1(P(c2ccccc2)c3ccccc3)ccccc1,c1(P(c2ccccc2)c3ccccc3)ccccc1,ligand,C(C)#N,41.053,-0.33,0.34,786,37.5,15.3,18,6.1,52.6,262.292,3.4448,262.292,3.4448,GER-3,,Triphenylphosphine,Triphenylphosphine,Phosphine ligand,cross coupling
2829,,,,GMT-oNF-2,300,87,-8,0,0,,,0.5,Acetonitrile,20,0.142455872,-0.432628649,21,CF,0,CCCCCCCCP(CCCCCCCC)CCCCCCCC,CCCCCCCCP(CCCCCCCC)CCCCCCCC,ligand,C(C)#N,41.053,-0.33,0.34,786,37.5,15.3,18,6.1,52.6,370.646,9.5498,370.646,9.5498,GER-3,,4731-53-7,4731-53-7,Phosphine ligand,"cross coupling, hydroformylation, asymmetric hydrogenation"
2830,,,,PMPerformance,300,-1,0,1,1,,,0.5,Acetonitrile,20,2.04097318,-0.017519155,21,CF,0,c1(P(c2ccccc2)c3ccccc3)ccccc1,c1(P(c2ccccc2)c3ccccc3)ccccc1,ligand,C(C)#N,41.053,-0.33,0.34,786,37.5,15.3,18,6.1,52.6,262.292,3.4448,262.292,3.4448,GER-3,,Triphenylphosphine,Triphenylphosphine,Phosphine ligand,cross coupling
2831,,,,PMPerformance,300,-1,0,1,1,,,0.5,Acetonitrile,20,2.04097318,-0.167064885,21,CF,0,CCCCCCCCP(CCCCCCCC)CCCCCCCC,CCCCCCCCP(CCCCCCCC)CCCCCCCC,ligand,C(C)#N,41.053,-0.33,0.34,786,37.5,15.3,18,6.1,52.6,370.646,9.5498,370.646,9.5498,GER-3,,4731-53-7,4731-53-7,Phosphine ligand,"cross coupling, hydroformylation, asymmetric hydrogenation"
2832,,,,GMT-NC,200,-1,0,1,1,,,0.5,Acetonitrile,20,1.025021548,0.00138673,21,CF,0,c1(P(c2ccccc2)c3ccccc3)ccccc1,c1(P(c2ccccc2)c3ccccc3)ccccc1,ligand,C(C)#N,41.053,-0.33,0.34,786,37.5,15.3,18,6.1,52.6,262.292,3.4448,262.292,3.4448,GER-3,,Triphenylphosphine,Triphenylphosphine,Phosphine ligand,cross coupling
2833,,,,GMT-NC,200,-1,0,1,1,,,0.5,Acetonitrile,20,1.025021548,-0.13907876,21,CF,0,CCCCCCCCP(CCCCCCCC)CCCCCCCC,CCCCCCCCP(CCCCCCCC)CCCCCCCC,ligand,C(C)#N,41.053,-0.33,0.34,786,37.5,15.3,18,6.1,52.6,370.646,9.5498,370.646,9.5498,GER-3,,4731-53-7,4731-53-7,Phosphine ligand,"cross coupling, hydroformylation, asymmetric hydrogenation"
2834,,,,SS150101,300,-1,0,1,1,,,0.5,Acetonitrile,20,3.315223302,0.270931446,21,CF,0,c1(P(c2ccccc2)c3ccccc3)ccccc1,c1(P(c2ccccc2)c3ccccc3)ccccc1,ligand,C(C)#N,41.053,-0.33,0.34,786,37.5,15.3,18,6.1,52.6,262.292,3.4448,262.292,3.4448,GER-3,,Triphenylphosphine,Triphenylphosphine,Phosphine ligand,cross coupling
2835,,,,SS150101,300,-1,0,1,1,,,0.5,Acetonitrile,20,3.315223302,0.246579758,21,CF,0,CCCCCCCCP(CCCCCCCC)CCCCCCCC,CCCCCCCCP(CCCCCCCC)CCCCCCCC,ligand,C(C)#N,41.053,-0.33,0.34,786,37.5,15.3,18,6.1,52.6,370.646,9.5498,370.646,9.5498,GER-3,,4731-53-7,4731-53-7,Phosphine ligand,"cross coupling, hydroformylation, asymmetric hydrogenation"
2836,,,,SS336,500,82,0,0,1,,,0.5,Acetonitrile,20,0.384571887,0.190476747,21,CF,0,c1(P(c2ccccc2)c3ccccc3)ccccc1,c1(P(c2ccccc2)c3ccccc3)ccccc1,ligand,C(C)#N,41.053,-0.33,0.34,786,37.5,15.3,18,6.1,52.6,262.292,3.4448,262.292,3.4448,GER-3,,Triphenylphosphine,Triphenylphosphine,Phosphine ligand,cross coupling
2837,,,,SS336,500,82,0,0,1,,,0.5,Acetonitrile,20,0.384571887,-0.148697392,21,CF,0,CCCCCCCCP(CCCCCCCC)CCCCCCCC,CCCCCCCCP(CCCCCCCC)CCCCCCCC,ligand,C(C)#N,41.053,-0.33,0.34,786,37.5,15.3,18,6.1,52.6,370.646,9.5498,370.646,9.5498,GER-3,,4731-53-7,4731-53-7,Phosphine ligand,"cross coupling, hydroformylation, asymmetric hydrogenation"
2838,,,,TS40,250,-1,0,1,1,,,0.5,Acetonitrile,20,2.099985179,-0.033598993,21,CF,1,c1(P(c2ccccc2)c3ccccc3)ccccc1,c1(P(c2ccccc2)c3ccccc3)ccccc1,ligand,C(C)#N,41.053,-0.33,0.34,786,37.5,15.3,18,6.1,52.6,262.292,3.4448,262.292,3.4448,GER-3,,Triphenylphosphine,Triphenylphosphine,Phosphine ligand,cross coupling
2839,,,,TS40,250,-1,0,1,1,,,0.5,Acetonitrile,20,2.099985179,-0.293370819,21,CF,1,CCCCCCCCP(CCCCCCCC)CCCCCCCC,CCCCCCCCP(CCCCCCCC)CCCCCCCC,ligand,C(C)#N,41.053,-0.33,0.34,786,37.5,15.3,18,6.1,52.6,370.646,9.5498,370.646,9.5498,GER-3,,4731-53-7,4731-53-7,Phosphine ligand,"cross coupling, hydroformylation, asymmetric hydrogenation"
2840,,,,DM150,150,59,0,0,1,,,0.5,Ethanol,20,0.017152611,0.985828643,21,CF,0,c1(P(c2ccccc2)c3ccccc3)ccccc1,c1(P(c2ccccc2)c3ccccc3)ccccc1,ligand,C(C)O,46.069,-0.31,1.2,789,24.6,15.8,8.8,19.4,58.5,262.292,3.4448,262.292,3.4448,GER-3,,Triphenylphosphine,Triphenylphosphine,Phosphine ligand,cross coupling
2841,,,,DM150,150,59,0,0,1,,,0.5,Ethanol,20,0.017152611,0.880461002,21,CF,0,CCCCCCCCP(CCCCCCCC)CCCCCCCC,CCCCCCCCP(CCCCCCCC)CCCCCCCC,ligand,C(C)O,46.069,-0.31,1.2,789,24.6,15.8,8.8,19.4,58.5,370.646,9.5498,370.646,9.5498,GER-3,,4731-53-7,4731-53-7,Phosphine ligand,"cross coupling, hydroformylation, asymmetric hydrogenation"
2842,,,,DM300,300,59,-37.5,0,0,,,0.5,Ethanol,20,0.06935072,0.989333333,21,CF,0,c1(P(c2ccccc2)c3ccccc3)ccccc1,c1(P(c2ccccc2)c3ccccc3)ccccc1,ligand,C(C)O,46.069,-0.31,1.2,789,24.6,15.8,8.8,19.4,58.5,262.292,3.4448,262.292,3.4448,GER-3,,Triphenylphosphine,Triphenylphosphine,Phosphine ligand,cross coupling
2843,,,,DM300,300,59,-37.5,0,0,,,0.5,Ethanol,20,0.06935072,0.880461002,21,CF,0,CCCCCCCCP(CCCCCCCC)CCCCCCCC,CCCCCCCCP(CCCCCCCC)CCCCCCCC,ligand,C(C)O,46.069,-0.31,1.2,789,24.6,15.8,8.8,19.4,58.5,370.646,9.5498,370.646,9.5498,GER-3,,4731-53-7,4731-53-7,Phosphine ligand,"cross coupling, hydroformylation, asymmetric hydrogenation"
2844,,,,GMT-oNF-2,300,87,-8,0,0,,,0.5,Ethanol,20,0.19392686,-0.052923077,21,CF,0,c1(P(c2ccccc2)c3ccccc3)ccccc1,c1(P(c2ccccc2)c3ccccc3)ccccc1,ligand,C(C)O,46.069,-0.31,1.2,789,24.6,15.8,8.8,19.4,58.5,262.292,3.4448,262.292,3.4448,GER-3,,Triphenylphosphine,Triphenylphosphine,Phosphine ligand,cross coupling
2845,,,,GMT-oNF-2,300,87,-8,0,0,,,0.5,Ethanol,20,0.19392686,0.429107478,21,CF,0,CCCCCCCCP(CCCCCCCC)CCCCCCCC,CCCCCCCCP(CCCCCCCC)CCCCCCCC,ligand,C(C)O,46.069,-0.31,1.2,789,24.6,15.8,8.8,19.4,58.5,370.646,9.5498,370.646,9.5498,GER-3,,4731-53-7,4731-53-7,Phosphine ligand,"cross coupling, hydroformylation, asymmetric hydrogenation"
2846,,,,PMPerformance,300,-1,0,1,1,,,0.5,Ethanol,20,0.459416641,-0.089786116,21,CF,0,c1(P(c2ccccc2)c3ccccc3)ccccc1,c1(P(c2ccccc2)c3ccccc3)ccccc1,ligand,C(C)O,46.069,-0.31,1.2,789,24.6,15.8,8.8,19.4,58.5,262.292,3.4448,262.292,3.4448,GER-3,,Triphenylphosphine,Triphenylphosphine,Phosphine ligand,cross coupling
2847,,,,PMPerformance,300,-1,0,1,1,,,0.5,Ethanol,20,0.459416641,0.377244707,21,CF,0,CCCCCCCCP(CCCCCCCC)CCCCCCCC,CCCCCCCCP(CCCCCCCC)CCCCCCCC,ligand,C(C)O,46.069,-0.31,1.2,789,24.6,15.8,8.8,19.4,58.5,370.646,9.5498,370.646,9.5498,GER-3,,4731-53-7,4731-53-7,Phosphine ligand,"cross coupling, hydroformylation, asymmetric hydrogenation"
2848,,,,GMT-NC,200,-1,0,1,1,,,0.5,Ethanol,20,0.491634994,0.065060663,21,CF,0,c1(P(c2ccccc2)c3ccccc3)ccccc1,c1(P(c2ccccc2)c3ccccc3)ccccc1,ligand,C(C)O,46.069,-0.31,1.2,789,24.6,15.8,8.8,19.4,58.5,262.292,3.4448,262.292,3.4448,GER-3,,Triphenylphosphine,Triphenylphosphine,Phosphine ligand,cross coupling
2849,,,,GMT-NC,200,-1,0,1,1,,,0.5,Ethanol,20,0.491634994,0.412623961,21,CF,0,CCCCCCCCP(CCCCCCCC)CCCCCCCC,CCCCCCCCP(CCCCCCCC)CCCCCCCC,ligand,C(C)O,46.069,-0.31,1.2,789,24.6,15.8,8.8,19.4,58.5,370.646,9.5498,370.646,9.5498,GER-3,,4731-53-7,4731-53-7,Phosphine ligand,"cross coupling, hydroformylation, asymmetric hydrogenation"
2850,,,,SS150101,300,-1,0,1,1,,,0.5,Ethanol,20,0.561560009,0.559829894,21,CF,0,c1(P(c2ccccc2)c3ccccc3)ccccc1,c1(P(c2ccccc2)c3ccccc3)ccccc1,ligand,C(C)O,46.069,-0.31,1.2,789,24.6,15.8,8.8,19.4,58.5,262.292,3.4448,262.292,3.4448,GER-3,,Triphenylphosphine,Triphenylphosphine,Phosphine ligand,cross coupling
2851,,,,SS150101,300,-1,0,1,1,,,0.5,Ethanol,20,0.561560009,0.854194586,21,CF,0,CCCCCCCCP(CCCCCCCC)CCCCCCCC,CCCCCCCCP(CCCCCCCC)CCCCCCCC,ligand,C(C)O,46.069,-0.31,1.2,789,24.6,15.8,8.8,19.4,58.5,370.646,9.5498,370.646,9.5498,GER-3,,4731-53-7,4731-53-7,Phosphine ligand,"cross coupling, hydroformylation, asymmetric hydrogenation"
2852,,,,SS336,500,82,0,0,1,,,0.5,Ethanol,20,0.215669685,0.009245779,21,CF,0,c1(P(c2ccccc2)c3ccccc3)ccccc1,c1(P(c2ccccc2)c3ccccc3)ccccc1,ligand,C(C)O,46.069,-0.31,1.2,789,24.6,15.8,8.8,19.4,58.5,262.292,3.4448,262.292,3.4448,GER-3,,Triphenylphosphine,Triphenylphosphine,Phosphine ligand,cross coupling
2853,,,,SS336,500,82,0,0,1,,,0.5,Ethanol,20,0.215669685,0.394398285,21,CF,0,CCCCCCCCP(CCCCCCCC)CCCCCCCC,CCCCCCCCP(CCCCCCCC)CCCCCCCC,ligand,C(C)O,46.069,-0.31,1.2,789,24.6,15.8,8.8,19.4,58.5,370.646,9.5498,370.646,9.5498,GER-3,,4731-53-7,4731-53-7,Phosphine ligand,"cross coupling, hydroformylation, asymmetric hydrogenation"
2854,,,,TS40,250,-1,0,1,1,,,0.5,Ethanol,20,1.645152709,-0.196005003,21,CF,1,c1(P(c2ccccc2)c3ccccc3)ccccc1,c1(P(c2ccccc2)c3ccccc3)ccccc1,ligand,C(C)O,46.069,-0.31,1.2,789,24.6,15.8,8.8,19.4,58.5,262.292,3.4448,262.292,3.4448,GER-3,,Triphenylphosphine,Triphenylphosphine,Phosphine ligand,cross coupling
2855,,,,TS40,250,-1,0,1,1,,,0.5,Ethanol,20,1.645152709,0.324711873,21,CF,1,CCCCCCCCP(CCCCCCCC)CCCCCCCC,CCCCCCCCP(CCCCCCCC)CCCCCCCC,ligand,C(C)O,46.069,-0.31,1.2,789,24.6,15.8,8.8,19.4,58.5,370.646,9.5498,370.646,9.5498,GER-3,,4731-53-7,4731-53-7,Phosphine ligand,"cross coupling, hydroformylation, asymmetric hydrogenation"
2856,,,,DM150,150,59,0,0,1,,,0.5,Ethyl acetate,20,0.022133376,0.987210128,21,CF,0,c1(P(c2ccccc2)c3ccccc3)ccccc1,c1(P(c2ccccc2)c3ccccc3)ccccc1,ligand,O(C(C)=O)CC,88.106,0.71,0.45,902,6.02,15.8,5.3,7.2,98.5,262.292,3.4448,262.292,3.4448,GER-3,,Triphenylphosphine,Triphenylphosphine,Phosphine ligand,cross coupling
2857,,,,DM150,150,59,0,0,1,,,0.5,Ethyl acetate,20,0.022133376,0.973819794,21,CF,0,CCCCCCCCP(CCCCCCCC)CCCCCCCC,CCCCCCCCP(CCCCCCCC)CCCCCCCC,ligand,O(C(C)=O)CC,88.106,0.71,0.45,902,6.02,15.8,5.3,7.2,98.5,370.646,9.5498,370.646,9.5498,GER-3,,4731-53-7,4731-53-7,Phosphine ligand,"cross coupling, hydroformylation, asymmetric hydrogenation"
2858,,,,DM300,300,59,-37.5,0,0,,,0.5,Ethyl acetate,20,0.0725,0.994030695,21,CF,0,c1(P(c2ccccc2)c3ccccc3)ccccc1,c1(P(c2ccccc2)c3ccccc3)ccccc1,ligand,O(C(C)=O)CC,88.106,0.71,0.45,902,6.02,15.8,5.3,7.2,98.5,262.292,3.4448,262.292,3.4448,GER-3,,Triphenylphosphine,Triphenylphosphine,Phosphine ligand,cross coupling
2859,,,,DM300,300,59,-37.5,0,0,,,0.5,Ethyl acetate,20,0.0725,0.978123954,21,CF,0,CCCCCCCCP(CCCCCCCC)CCCCCCCC,CCCCCCCCP(CCCCCCCC)CCCCCCCC,ligand,O(C(C)=O)CC,88.106,0.71,0.45,902,6.02,15.8,5.3,7.2,98.5,370.646,9.5498,370.646,9.5498,GER-3,,4731-53-7,4731-53-7,Phosphine ligand,"cross coupling, hydroformylation, asymmetric hydrogenation"
2860,,,,GMT-oNF-2,300,87,-8,0,0,,,0.5,Ethyl acetate,20,3.733,0.076281542,21,CF,0,c1(P(c2ccccc2)c3ccccc3)ccccc1,c1(P(c2ccccc2)c3ccccc3)ccccc1,ligand,O(C(C)=O)CC,88.106,0.71,0.45,902,6.02,15.8,5.3,7.2,98.5,262.292,3.4448,262.292,3.4448,GER-3,,Triphenylphosphine,Triphenylphosphine,Phosphine ligand,cross coupling
2861,,,,GMT-oNF-2,300,87,-8,0,0,,,0.5,Ethyl acetate,20,3.733,0.106650593,21,CF,0,CCCCCCCCP(CCCCCCCC)CCCCCCCC,CCCCCCCCP(CCCCCCCC)CCCCCCCC,ligand,O(C(C)=O)CC,88.106,0.71,0.45,902,6.02,15.8,5.3,7.2,98.5,370.646,9.5498,370.646,9.5498,GER-3,,4731-53-7,4731-53-7,Phosphine ligand,"cross coupling, hydroformylation, asymmetric hydrogenation"
2862,,,,PMPerformance,300,-1,0,1,1,,,0.5,Ethyl acetate,20,2.03638048,0.085243593,21,CF,0,c1(P(c2ccccc2)c3ccccc3)ccccc1,c1(P(c2ccccc2)c3ccccc3)ccccc1,ligand,O(C(C)=O)CC,88.106,0.71,0.45,902,6.02,15.8,5.3,7.2,98.5,262.292,3.4448,262.292,3.4448,GER-3,,Triphenylphosphine,Triphenylphosphine,Phosphine ligand,cross coupling
2863,,,,PMPerformance,300,-1,0,1,1,,,0.5,Ethyl acetate,20,2.03638048,0.12021397,21,CF,0,CCCCCCCCP(CCCCCCCC)CCCCCCCC,CCCCCCCCP(CCCCCCCC)CCCCCCCC,ligand,O(C(C)=O)CC,88.106,0.71,0.45,902,6.02,15.8,5.3,7.2,98.5,370.646,9.5498,370.646,9.5498,GER-3,,4731-53-7,4731-53-7,Phosphine ligand,"cross coupling, hydroformylation, asymmetric hydrogenation"
2864,,,,GMT-NC,200,-1,0,1,1,,,0.5,Ethyl acetate,20,6.12,0.035636818,21,CF,0,c1(P(c2ccccc2)c3ccccc3)ccccc1,c1(P(c2ccccc2)c3ccccc3)ccccc1,ligand,O(C(C)=O)CC,88.106,0.71,0.45,902,6.02,15.8,5.3,7.2,98.5,262.292,3.4448,262.292,3.4448,GER-3,,Triphenylphosphine,Triphenylphosphine,Phosphine ligand,cross coupling
2865,,,,GMT-NC,200,-1,0,1,1,,,0.5,Ethyl acetate,20,6.12,0.101044641,21,CF,0,CCCCCCCCP(CCCCCCCC)CCCCCCCC,CCCCCCCCP(CCCCCCCC)CCCCCCCC,ligand,O(C(C)=O)CC,88.106,0.71,0.45,902,6.02,15.8,5.3,7.2,98.5,370.646,9.5498,370.646,9.5498,GER-3,,4731-53-7,4731-53-7,Phosphine ligand,"cross coupling, hydroformylation, asymmetric hydrogenation"
2866,,,,SS150101,300,-1,0,1,1,,,0.5,Ethyl acetate,20,0.170054086,0.495975393,21,CF,0,c1(P(c2ccccc2)c3ccccc3)ccccc1,c1(P(c2ccccc2)c3ccccc3)ccccc1,ligand,O(C(C)=O)CC,88.106,0.71,0.45,902,6.02,15.8,5.3,7.2,98.5,262.292,3.4448,262.292,3.4448,GER-3,,Triphenylphosphine,Triphenylphosphine,Phosphine ligand,cross coupling
2867,,,,SS150101,300,-1,0,1,1,,,0.5,Ethyl acetate,20,0.170054086,0.680320956,21,CF,0,CCCCCCCCP(CCCCCCCC)CCCCCCCC,CCCCCCCCP(CCCCCCCC)CCCCCCCC,ligand,O(C(C)=O)CC,88.106,0.71,0.45,902,6.02,15.8,5.3,7.2,98.5,370.646,9.5498,370.646,9.5498,GER-3,,4731-53-7,4731-53-7,Phosphine ligand,"cross coupling, hydroformylation, asymmetric hydrogenation"
2868,,,,SS336,500,82,0,0,1,,,0.5,Ethyl acetate,20,0.99517837,0.209298303,21,CF,0,c1(P(c2ccccc2)c3ccccc3)ccccc1,c1(P(c2ccccc2)c3ccccc3)ccccc1,ligand,O(C(C)=O)CC,88.106,0.71,0.45,902,6.02,15.8,5.3,7.2,98.5,262.292,3.4448,262.292,3.4448,GER-3,,Triphenylphosphine,Triphenylphosphine,Phosphine ligand,cross coupling
2869,,,,SS336,500,82,0,0,1,,,0.5,Ethyl acetate,20,0.99517837,0.237388901,21,CF,0,CCCCCCCCP(CCCCCCCC)CCCCCCCC,CCCCCCCCP(CCCCCCCC)CCCCCCCC,ligand,O(C(C)=O)CC,88.106,0.71,0.45,902,6.02,15.8,5.3,7.2,98.5,370.646,9.5498,370.646,9.5498,GER-3,,4731-53-7,4731-53-7,Phosphine ligand,"cross coupling, hydroformylation, asymmetric hydrogenation"
2870,,,,DM150,150,59,0,0,1,,,0.5,Methanol,20,0.082560213,0.989557425,21,CF,0,c1(P(c2ccccc2)c3ccccc3)ccccc1,c1(P(c2ccccc2)c3ccccc3)ccccc1,ligand,CO,32.042,-0.77,0.593,791,32.6,15.1,12.3,22.3,40.7,262.292,3.4448,262.292,3.4448,GER-3,,Triphenylphosphine,Triphenylphosphine,Phosphine ligand,cross coupling
2871,,,,DM150,150,59,0,0,1,,,0.5,Methanol,20,0.082560213,0.997340426,21,CF,0,CCCCCCCCP(CCCCCCCC)CCCCCCCC,CCCCCCCCP(CCCCCCCC)CCCCCCCC,ligand,CO,32.042,-0.77,0.593,791,32.6,15.1,12.3,22.3,40.7,370.646,9.5498,370.646,9.5498,GER-3,,4731-53-7,4731-53-7,Phosphine ligand,"cross coupling, hydroformylation, asymmetric hydrogenation"
2872,,,,DM300,300,59,-37.5,0,0,,,0.5,Methanol,20,0.388464033,0.992299732,21,CF,0,c1(P(c2ccccc2)c3ccccc3)ccccc1,c1(P(c2ccccc2)c3ccccc3)ccccc1,ligand,CO,32.042,-0.77,0.593,791,32.6,15.1,12.3,22.3,40.7,262.292,3.4448,262.292,3.4448,GER-3,,Triphenylphosphine,Triphenylphosphine,Phosphine ligand,cross coupling
2873,,,,DM300,300,59,-37.5,0,0,,,0.5,Methanol,20,0.388464033,0.957774701,21,CF,0,CCCCCCCCP(CCCCCCCC)CCCCCCCC,CCCCCCCCP(CCCCCCCC)CCCCCCCC,ligand,CO,32.042,-0.77,0.593,791,32.6,15.1,12.3,22.3,40.7,370.646,9.5498,370.646,9.5498,GER-3,,4731-53-7,4731-53-7,Phosphine ligand,"cross coupling, hydroformylation, asymmetric hydrogenation"
2874,,,,GMT-oNF-2,300,87,-8,0,0,,,0.5,Methanol,20,0.083223803,0.060785415,21,CF,0,c1(P(c2ccccc2)c3ccccc3)ccccc1,c1(P(c2ccccc2)c3ccccc3)ccccc1,ligand,CO,32.042,-0.77,0.593,791,32.6,15.1,12.3,22.3,40.7,262.292,3.4448,262.292,3.4448,GER-3,,Triphenylphosphine,Triphenylphosphine,Phosphine ligand,cross coupling
2875,,,,GMT-oNF-2,300,87,-8,0,0,,,0.5,Methanol,20,0.083223803,-0.123724862,21,CF,0,CCCCCCCCP(CCCCCCCC)CCCCCCCC,CCCCCCCCP(CCCCCCCC)CCCCCCCC,ligand,CO,32.042,-0.77,0.593,791,32.6,15.1,12.3,22.3,40.7,370.646,9.5498,370.646,9.5498,GER-3,,4731-53-7,4731-53-7,Phosphine ligand,"cross coupling, hydroformylation, asymmetric hydrogenation"
2876,,,,PMPerformance,300,-1,0,1,1,,,0.5,Methanol,20,1.224106423,0.104940062,21,CF,0,c1(P(c2ccccc2)c3ccccc3)ccccc1,c1(P(c2ccccc2)c3ccccc3)ccccc1,ligand,CO,32.042,-0.77,0.593,791,32.6,15.1,12.3,22.3,40.7,262.292,3.4448,262.292,3.4448,GER-3,,Triphenylphosphine,Triphenylphosphine,Phosphine ligand,cross coupling
2877,,,,PMPerformance,300,-1,0,1,1,,,0.5,Methanol,20,1.224106423,0.03719761,21,CF,0,CCCCCCCCP(CCCCCCCC)CCCCCCCC,CCCCCCCCP(CCCCCCCC)CCCCCCCC,ligand,CO,32.042,-0.77,0.593,791,32.6,15.1,12.3,22.3,40.7,370.646,9.5498,370.646,9.5498,GER-3,,4731-53-7,4731-53-7,Phosphine ligand,"cross coupling, hydroformylation, asymmetric hydrogenation"
2878,,,,GMT-NC,200,-1,0,1,1,,,0.5,Methanol,20,0.501010469,-0.03885107,21,CF,0,c1(P(c2ccccc2)c3ccccc3)ccccc1,c1(P(c2ccccc2)c3ccccc3)ccccc1,ligand,CO,32.042,-0.77,0.593,791,32.6,15.1,12.3,22.3,40.7,262.292,3.4448,262.292,3.4448,GER-3,,Triphenylphosphine,Triphenylphosphine,Phosphine ligand,cross coupling
2879,,,,GMT-NC,200,-1,0,1,1,,,0.5,Methanol,20,0.501010469,-0.272770329,21,CF,0,CCCCCCCCP(CCCCCCCC)CCCCCCCC,CCCCCCCCP(CCCCCCCC)CCCCCCCC,ligand,CO,32.042,-0.77,0.593,791,32.6,15.1,12.3,22.3,40.7,370.646,9.5498,370.646,9.5498,GER-3,,4731-53-7,4731-53-7,Phosphine ligand,"cross coupling, hydroformylation, asymmetric hydrogenation"
2880,,,,SS150101,300,-1,0,1,1,,,0.5,Methanol,20,2.44680678,0.409667405,21,CF,0,c1(P(c2ccccc2)c3ccccc3)ccccc1,c1(P(c2ccccc2)c3ccccc3)ccccc1,ligand,CO,32.042,-0.77,0.593,791,32.6,15.1,12.3,22.3,40.7,262.292,3.4448,262.292,3.4448,GER-3,,Triphenylphosphine,Triphenylphosphine,Phosphine ligand,cross coupling
2881,,,,SS150101,300,-1,0,1,1,,,0.5,Methanol,20,2.44680678,0.248579131,21,CF,0,CCCCCCCCP(CCCCCCCC)CCCCCCCC,CCCCCCCCP(CCCCCCCC)CCCCCCCC,ligand,CO,32.042,-0.77,0.593,791,32.6,15.1,12.3,22.3,40.7,370.646,9.5498,370.646,9.5498,GER-3,,4731-53-7,4731-53-7,Phosphine ligand,"cross coupling, hydroformylation, asymmetric hydrogenation"
2882,,,,SS336,500,82,0,0,1,,,0.5,Methanol,20,0.252644701,0.357047195,21,CF,0,c1(P(c2ccccc2)c3ccccc3)ccccc1,c1(P(c2ccccc2)c3ccccc3)ccccc1,ligand,CO,32.042,-0.77,0.593,791,32.6,15.1,12.3,22.3,40.7,262.292,3.4448,262.292,3.4448,GER-3,,Triphenylphosphine,Triphenylphosphine,Phosphine ligand,cross coupling
2883,,,,SS336,500,82,0,0,1,,,0.5,Methanol,20,0.252644701,0.183146313,21,CF,0,CCCCCCCCP(CCCCCCCC)CCCCCCCC,CCCCCCCCP(CCCCCCCC)CCCCCCCC,ligand,CO,32.042,-0.77,0.593,791,32.6,15.1,12.3,22.3,40.7,370.646,9.5498,370.646,9.5498,GER-3,,4731-53-7,4731-53-7,Phosphine ligand,"cross coupling, hydroformylation, asymmetric hydrogenation"
2884,,,,TS40,250,-1,0,1,1,,,0.5,Methanol,20,1.735739299,0.705546538,21,CF,1,c1(P(c2ccccc2)c3ccccc3)ccccc1,c1(P(c2ccccc2)c3ccccc3)ccccc1,ligand,CO,32.042,-0.77,0.593,791,32.6,15.1,12.3,22.3,40.7,262.292,3.4448,262.292,3.4448,GER-3,,Triphenylphosphine,Triphenylphosphine,Phosphine ligand,cross coupling
2885,,,,TS40,250,-1,0,1,1,,,0.5,Methanol,20,1.735739299,0.49005392,21,CF,1,CCCCCCCCP(CCCCCCCC)CCCCCCCC,CCCCCCCCP(CCCCCCCC)CCCCCCCC,ligand,CO,32.042,-0.77,0.593,791,32.6,15.1,12.3,22.3,40.7,370.646,9.5498,370.646,9.5498,GER-3,,4731-53-7,4731-53-7,Phosphine ligand,"cross coupling, hydroformylation, asymmetric hydrogenation"
2886,,,,P84,280,-1,0,1,1,,,0.5,Dimethylformamide,20,2.33831547,0.004415563,21,CF,0,c1(P(c2ccccc2)c3ccccc3)ccccc1,c1(P(c2ccccc2)c3ccccc3)ccccc1,ligand,O=CN(C)C,73.095,-1.01,0.92,944,36.7,17.4,13.7,11.3,77,262.292,3.4448,262.292,3.4448,GER-3,,Triphenylphosphine,Triphenylphosphine,Phosphine ligand,cross coupling
2887,,,,P84,280,-1,0,1,1,,,0.5,Dimethylformamide,20,2.33831547,-0.279530992,21,CF,0,CCCCCCCCP(CCCCCCCC)CCCCCCCC,CCCCCCCCP(CCCCCCCC)CCCCCCCC,ligand,O=CN(C)C,73.095,-1.01,0.92,944,36.7,17.4,13.7,11.3,77,370.646,9.5498,370.646,9.5498,GER-3,,4731-53-7,4731-53-7,Phosphine ligand,"cross coupling, hydroformylation, asymmetric hydrogenation"
2888,,,,PBI,200,34,-15,0,0,,,0.5,Dimethylformamide,20,2.081789088,0.073870022,21,CF,0,c1(P(c2ccccc2)c3ccccc3)ccccc1,c1(P(c2ccccc2)c3ccccc3)ccccc1,ligand,O=CN(C)C,73.095,-1.01,0.92,944,36.7,17.4,13.7,11.3,77,262.292,3.4448,262.292,3.4448,GER-3,,Triphenylphosphine,Triphenylphosphine,Phosphine ligand,cross coupling
2889,,,,PBI,200,34,-15,0,0,,,0.5,Dimethylformamide,20,2.081789088,0.103099827,21,CF,0,CCCCCCCCP(CCCCCCCC)CCCCCCCC,CCCCCCCCP(CCCCCCCC)CCCCCCCC,ligand,O=CN(C)C,73.095,-1.01,0.92,944,36.7,17.4,13.7,11.3,77,370.646,9.5498,370.646,9.5498,GER-3,,4731-53-7,4731-53-7,Phosphine ligand,"cross coupling, hydroformylation, asymmetric hydrogenation"
2890,,,,DM500,500,59,-31,0,0,,,0.5,Dimethylformamide,20,1.30880794,-0.070220387,21,CF,0,c1(P(c2ccccc2)c3ccccc3)ccccc1,c1(P(c2ccccc2)c3ccccc3)ccccc1,ligand,O=CN(C)C,73.095,-1.01,0.92,944,36.7,17.4,13.7,11.3,77,262.292,3.4448,262.292,3.4448,GER-3,,Triphenylphosphine,Triphenylphosphine,Phosphine ligand,cross coupling
2891,,,,DM500,500,59,-31,0,0,,,0.5,Dimethylformamide,20,1.30880794,0.010404331,21,CF,0,CCCCCCCCP(CCCCCCCC)CCCCCCCC,CCCCCCCCP(CCCCCCCC)CCCCCCCC,ligand,O=CN(C)C,73.095,-1.01,0.92,944,36.7,17.4,13.7,11.3,77,370.646,9.5498,370.646,9.5498,GER-3,,4731-53-7,4731-53-7,Phosphine ligand,"cross coupling, hydroformylation, asymmetric hydrogenation"
