Repository: aronbeke/intelli-membrane

# intelli-membrane
Repository for explainable transfer learning in membrane science.

This codebase is to complement the manuscript "Energy-efficient membrane-assisted catalytic systems enabled by explainable transfer learning". The manuscript is currently under peer review.

## Example prediction
An example prediction script can be run with the python model_predict.py command from the command line, which performs rejection prediction for the inputs in example/prediction_input.csv, producing an example/prediction_output.csv file with the predicted rejection values.

The OSN Catalyst Dataset is available in the osncat.csv file.

File: results/admpnn/res_admpnn_combi_v42a/folds/fold_0_train.csv (part 1 of 55)
,Unnamed: 0,id,solvent,permeance,pressure,mwco,contact_angle,zeta_potential,contact_angle_missing,zeta_potential_missing,temperature,solvent_smiles,solute_smiles,secondary_solute_smiles,solute_category,rejection,solute_mw,solute_logp,secondary_solute_mw,secondary_solute_logp,secondary_solute_ratio,source,solvent_mw,solvent_logp,solvent_viscosity,solvent_density,solvent_dielectric_constant,solvent_dd,solvent_dp,solvent_dh,solvent_molar_volume,membrane_DM150,membrane_DM300,membrane_DM500,membrane_GMT-oNF-2,membrane_PMPerformance,membrane_SM122,membrane_SS150101,membrane_SS336,membrane,process_configuration_CF,process_configuration_DE,process_configuration,nlc_rejection,test_standard,test_solute_disjoint,test_solute_disjoint_outer_val,is_augmented,id_original,loss_weight,attn_weight_0_admpnn_combi_v42a_fold0,atom_attns_primary_admpnn_combi_v42a_fold0,rejection_admpnn_combi_v42a_fold0
0,2283,2283,Methanol,1.23,20.0,300,59.0,-37.5,0,0,22.0,CO,COC1=CC(=C(C=C1)OC)C=O,COC1=CC(=C(C=C1)OC)C=O,Unknown,0.69,166.176,1.5163,166.176,1.5163,0.5,nf10k,32.042,-0.77,0.593,791.0,32.6,15.1,12.3,22.3,40.7,0,1,0,0,0,0,0,0,DM300,1,0,CF,0.5072396109731624,0,0,0,0,2283,0.4873301611540362,1.0,"{'ligand_0': (0.9999999403953552, 12)}",0.6647581
1,450,450,Petroleum ether,1.418404367,20.0,300,-1.0,0.0,1,1,21.0,CCCCC,CN(c1ccc(P(C(C)(C)C)C(C)(C)C)cc1)C,CN(c1ccc(P(C(C)(C)C)C(C)(C)C)cc1)C,ligand,-0.072407544,265.381,4.456800000000004,265.381,4.456800000000004,0.5,cat,72.15,3.255,0.224,650.0,1.84,14.5,0.0,0.0,116.2,0,0,0,0,1,0,0,0,PMPerformance,0,1,DE,-0.0307646432204952,0,0,0,0,450,0.5103079205037427,1.0,"{'ligand_0': (0.9999998807907104, 18)}",-0.044614434
2,2313,2313,Methanol,1.23,20.0,300,59.0,-37.5,0,0,22.0,CO,CC1=CN=C(C=C1)C2=NC=C(C=C2)C,CC1=CN=C(C=C1)C2=NC=C(C=C2)C,Unknown,1.0,184.242,2.760440000000001,184.242,2.760440000000001,0.5,nf10k,32.042,-0.77,0.593,791.0,32.6,15.1,12.3,22.3,40.7,0,1,0,0,0,0,0,0,DM300,1,0,CF,3.0,1,0,0,0,2313,0.657074374589712,1.0,"{'ligand_0': (1.0, 14)}",0.93740046
3,4660,4660,Methanol,1.54,10.0,300,59.0,-37.5,0,0,22.0,CO,BrC1=CC=C(Br)O1,BrC1=CC=C(Br)O1,Unknown,0.14,225.867,2.8046000000000006,225.867,2.8046000000000006,0.5,nf10k,32.042,-0.77,0.593,791.0,32.6,15.1,12.3,22.3,40.7,0,1,0,0,0,0,0,0,DM300,1,0,CF,0.0649968485463452,1,0,0,0,4660,0.219024791529904,1.0,"{'ligand_0': (1.0000001192092896, 7)}",0.15252891
4,1054,1054,Ethanol,0.02,20.0,150,59.0,0.0,0,1,21.0,C(C)O,O=c(c(N[C@@H](c(ccn1)c2c1ccc(OC)c2)[C@H]3N4CCC(C3)C(C#C)C4)c5Nc6cc(C(F)(F)F)cc(C(F)(F)F)c6)c5=O,O=c(c(N[C@@H](c(ccn1)c2c1ccc(OC)c2)[C@H]3N4CCC(C3)C(C#C)C4)c5Nc6cc(C(F)(F)F)cc(C(F)(F)F)c6)c5=O,organocatalyst,0.9941881,628.5730000000003,6.117400000000004,628.5730000000003,6.117400000000004,0.5,cat,46.069,-0.31,1.2,789.0,24.6,15.8,8.8,19.4,58.5,1,0,0,0,0,0,0,0,DM150,1,0,CF,2.1667317361890275,0,0,0,0,1054,0.7440861507333765,1.0,"{'ligand_0': (1.000000238418579, 45)}",0.9547391
5,4265,4265,Methyl tert-butyl ether,4.065274141,20.0,500,82.0,0.0,0,1,22.0,CC(C)(C)OC,CC(C1=CC=C(C=C1)Br)O,CC(C1=CC=C(C=C1)Br)O,Unknown,-0.033401717,201.063,2.502400000000001,201.063,2.502400000000001,0.5,nf10k,88.15,1.06,0.36,740.0,2.6,14.8,4.3,5.0,119.8,0,0,0,0,0,0,0,1,SS336,1,0,CF,-0.0146892327569146,0,0,0,0,4265,0.2618345919749319,1.0,"{'ligand_0': (1.0, 10)}",0.01381439
6,6220,6220,n-Heptane,7.156084656,20.0,300,87.0,-8.0,0,0,22.0,CCCCCCC,CC(CC1=CC=C(C(C(O)=O)C)C=C1)C,CC(CC1=CC=C(C(C(O)=O)C)C=C1)C,Unknown,-0.037649437,206.285,3.0732000000000017,206.285,3.0732000000000017,0.5,nf10k,100.205,4.39,0.39,684.0,1.92,15.3,0.0,0.0,147.4,0,0,0,1,0,0,0,0,GMT-oNF-2,1,0,CF,-0.0164689900338599,0,0,0,0,6220,0.2614091194405817,1.0,"{'ligand_0': (1.0, 15)}",0.034734637
7,360,360,Toluene,0.341009623,20.0,300,87.0,-8.0,0,0,21.0,Cc1ccccc1,CN(c1ccncc1)C,CN(c1ccncc1)C,organocatalyst,-0.132505176,122.17099999999998,1.1476,122.17099999999998,1.1476,0.5,cat,92.141,2.73,0.59,867.0,2.38,18.0,1.4,2.0,106.8,0,0,0,1,0,0,0,0,GMT-oNF-2,0,1,DE,-0.0544235076148131,0,0,0,0,360,0.2614091194405817,1.0,"{'ligand_0': (0.9999999403953552, 9)}",-0.0456149
8,1045,1045,Acetonitrile,2.530907666,20.0,300,-1.0,0.0,1,1,21.0,C(C)#N,O=c(c(N[C@@H](c(ccn1)c2c1ccc(OC)c2)[C@H]3N4CCC(C3)C(C#C)C4)c5Nc6cc(C(F)(F)F)cc(C(F)(F)F)c6)c5=O,O=c(c(N[C@@H](c(ccn1)c2c1ccc(OC)c2)[C@H]3N4CCC(C3)C(C#C)C4)c5Nc6cc(C(F)(F)F)cc(C(F)(F)F)c6)c5=O,organocatalyst,0.680270447,628.5730000000003,6.117400000000004,628.5730000000003,6.117400000000004,0.5,cat,41.053,-0.33,0.34,786.0,37.5,15.3,18.0,6.1,52.6,0,0,0,0,1,0,0,0,PMPerformance,1,0,CF,0.4938610210086001,0,0,0,0,1045,1.1230224532236752,1.0,"{'ligand_0': (1.000000238418579, 45)}",0.696035
9,569,569,Acetonitrile,0.153480228,10.0,300,87.0,-8.0,0,0,21.0,C(C)#N,Cl[Ni]12[N]3=C(N[P]2(C(C)(C)C)C(C)(C)C)C=CC=C3N[P]1(c4ccccc4)c5ccccc5,Cl[Ni]12[N]3=C(N[P]2(C(C)(C)C)C(C)(C)C)C=CC=C3N[P]1(c4ccccc4)c5ccccc5,metal_catalyst,0.995042215,531.6540000000001,7.634200000000008,531.6540000000001,7.634200000000008,0.5,cat,41.053,-0.33,0.34,786.0,37.5,15.3,18.0,6.1,52.6,0,0,0,1,0,0,0,0,GMT-oNF-2,0,1,DE,2.224915173326142,0,0,0,0,569,6.394333787248264,1.0,"{'metal': (0.003547439118847251, 1), 'ligand_0': (0.0614999383687973, 1), 'ligand_1': (0.9349526166915894, 30)}",0.94391614
10,5838,5838,n-Hexane,0.12,30.0,220,-1.0,0.0,1,1,25.0,C(CCC)CC,CCCCCCCCCCCCCCCC,CCCCCCCCCCCCCCCC,Unknown,0.405,226.44799999999992,6.487600000000007,226.44799999999992,6.487600000000007,0.5,nf10k,86.178,3.9,0.3,661.0,1.88,14.9,0.0,0.0,131.6,0,0,0,0,0,1,0,0,SM122,1,0,CF,0.2247537402597636,1,0,0,0,5838,0.865770588553269,1.0,"{'ligand_0': (1.0, 16)}",0.5533433
11,1748,1748,Methanol,0.082560213,30.0,150,59.0,0.0,0,1,21.0,CO,CC(c1ccc(c2cc3c(CCCC3)c(c4c(O5)c(c6ccc(C(C)(C)C)cc6)cc7c4CCCC7)c2OP5(O)=O)cc1)(C)C,CC(c1ccc(c2cc3c(CCCC3)c(c4c(O5)c(c6ccc(C(C)(C)C)cc6)cc7c4CCCC7)c2OP5(O)=O)cc1)(C)C,organocatalyst,0.991272616,620.7700000000004,10.911799999999989,620.7700000000004,10.911799999999989,0.5,cat,32.042,-0.77,0.593,791.0,32.6,15.1,12.3,22.3,40.7,1,0,0,0,0,0,0,0,DM150,1,0,CF,2.0120039394972657,0,0,0,0,1748,0.7422695430590206,1.0,"{'ligand_0': (1.000000238418579, 45)}",0.94382495
12,3581,3581,2-propanol,0.066137566,20.0,300,59.0,-37.5,0,0,22.0,C(C)(C)O,COC1=CC=C(Br)C=C1,COC1=CC=C(Br)C=C1,Unknown,-0.015724997,187.036,2.4577,187.036,2.4577,0.5,nf10k,60.096,0.05,2.27,785.0,18.6,15.8,6.1,16.4,76.8,0,1,0,0,0,0,0,0,DM300,1,0,CF,-0.0072035011666703,1,0,0,0,3581,0.219024791529904,1.0,"{'ligand_0': (1.0, 9)}",0.002342403
13,4136,4136,Methanol,1.46,30.0,500,59.0,-31.0,0,0,25.0,CO,CC(OCC(C)OCC(C)O)COC(C)COC(C)COC(C)COC(C)COC(C)COC(C)COC(C)COC(C)COC(C)COC(C)COC(C)COC(C)COC(C)COC(C)COC(C)CO,CC(OCC(C)OCC(C)O)COC(C)COC(C)COC(C)COC(C)COC(C)COC(C)COC(C)COC(C)COC(C)COC(C)COC(C)COC(C)COC(C)COC(C)COC(C)CO,Unknown,0.9532,1063.4549999999997,6.24620000000002,1063.4549999999997,6.24620000000002,0.5,nf10k,32.042,-0.77,0.593,791.0,32.6,15.1,12.3,22.3,40.7,0,0,1,0,0,0,0,0,DM500,0,1,DE,1.3205721033878814,0,0,0,0,4136,1.2481201810396,1.0,"{'ligand_0': (1.0000001192092896, 73)}",0.8936039
14,459,459,Petroleum ether,0.762989989,10.0,500,82.0,0.0,0,1,21.0,CCCCC,CC(C)c1c(c2c(OC)ccc(OC)c2P(C(C)(C)C)C(C)(C)C)c(C(C)C)cc(C(C)C)c1,CC(C)c1c(c2c(OC)ccc(OC)c2P(C(C)(C)C)C(C)(C)C)c(C(C)C)cc(C(C)C)c1,ligand,-0.231999554,484.70500000000027,9.4452,484.70500000000027,9.4452,0.5,cat,72.15,3.255,0.224,650.0,1.84,14.5,0.0,0.0,116.2,0,0,0,0,0,0,0,1,SS336,0,1,DE,-0.0909629195029708,0,0,0,0,459,0.2618345919749319,1.0,"{'ligand_0': (1.0, 34)}",-0.084124684
15,284,284,Ethanol,0.195522762,20.0,300,87.0,-8.0,0,0,21.0,C(C)O,n12ccccc1c3ccccn3[Ru+2]245(n6c(c7n5cccc7)cccc6)n8c(c9ccccn94)cccc8,n12ccccc1c3ccccn3[Ru+2]245(n6c(c7n5cccc7)cccc6)n8c(c9ccccn94)cccc8,metal_catalyst,0.800788545,569.6340000000001,5.690300000000006,569.6340000000001,5.690300000000006,0.5,cat,46.069,-0.31,1.2,789.0,24.6,15.8,8.8,19.4,58.5,0,0,0,1,0,0,0,0,GMT-oNF-2,0,1,DE,0.6985110782005018,1,0,0,0,284,5.3549371954065474,1.0,"{'metal': (2.77462515185789e-08, 1), 'ligand_0': (0.33333340287208557, 12), 'ligand_1': (0.3333333730697632, 12), 'ligand_2': (0.3333333730697632, 12)}",0.7823988
16,3305,3305,2-Methyltetrahydrofuran,8.90717603,20.0,500,82.0,0.0,0,1,22.0,CC1CCCO1,CC(C)(C)C1=CC=C(C=C1)C(=O)CC(=O)C2=CC=C(C=C2)OC,CC(C)(C)C1=CC=C(C=C1)C(=O)CC(=O)C2=CC=C(C=C2)OC,Unknown,0.803835717,310.393,4.448400000000004,310.393,4.448400000000004,0.5,nf10k,86.134,0.16,0.47,854.0,7.0,16.9,5.0,4.3,100.2,0,0,0,0,0,0,0,1,SS336,1,0,CF,0.7051717562351947,0,0,0,0,3305,0.6570972884263955,1.0,"{'ligand_0': (1.0, 23)}",0.77328694
17,4079,4079,n-Heptane,1.428571429,20.0,500,82.0,0.0,0,1,22.0,CCCCCCC,O=C(C1=C(F)C(F)=C(F)C(F)=C1F)C2=C(F)C(F)=C(F)C(F)=C2F,O=C(C1=C(F)C(F)=C(F)C(F)=C1F)C2=C(F)C(F)=C(F)C(F)=C2F,Unknown,0.009792008,362.122,4.3086,362.122,4.3086,0.5,nf10k,100.205,4.39,0.39,684.0,1.92,15.3,0.0,0.0,147.4,0,0,0,0,0,0,0,1,SS336,1,0,CF,0.0038352049496819,0,0,0,0,4079,0.2618345919749319,1.0,"{'ligand_0': (1.0, 24)}",0.0782679
18,2445,2445,Methanol,1.54,10.0,300,59.0,-37.5,0,0,22.0,CO,CC1=CC(=C(C(=C1)C)C(=O)P(=O)(C2=CC=CC=C2)C3=CC=CC=C3)C,CC1=CC(=C(C(=C1)C)C(=O)P(=O)(C2=CC=CC=C2)C3=CC=CC=C3)C,Unknown,1.0,348.38200000000006,4.766160000000004,348.38200000000006,4.766160000000004,0.5,nf10k,32.042,-0.77,0.593,791.0,32.6,15.1,12.3,22.3,40.7,0,1,0,0,0,0,0,0,DM300,1,0,CF,3.0,0,0,0,0,2445,0.657074374589712,1.0,"{'ligand_0': (0.9999999403953552, 25)}",0.9448527
19,2201,2201,Toluene,0.26,20.0,300,59.0,-37.5,0,0,22.0,Cc1ccccc1,NC1=CC=C(Cl)C(Cl)=C1,NC1=CC=C(Cl)C(Cl)=C1,Unknown,0.005901312,162.019,2.575600000000001,162.019,2.575600000000001,0.5,nf10k,92.141,2.73,0.59,867.0,2.38,18.0,1.4,2.0,106.8,0,1,0,0,0,0,0,0,DM300,1,0,CF,0.0021338463613334,1,0,0,0,2201,0.219024791529904,1.0,"{'ligand_0': (1.0, 9)}",0.096806884
20,2924,2924,n-Heptane,7.156084656,20.0,300,87.0,-8.0,0,0,22.0,CCCCCCC,c1ccc2c(c1)Cc1ccccc1-2,c1ccc2c(c1)Cc1ccccc1-2,Unknown,-0.095528866,166.22299999999998,3.2578000000000014,166.22299999999998,3.2578000000000014,0.5,nf10k,100.205,4.39,0.39,684.0,1.92,15.3,0.0,0.0,147.4,0,0,0,1,0,0,0,0,GMT-oNF-2,1,0,CF,-0.0400200689177862,0,0,0,0,2924,0.2614091194405817,1.0,"{'ligand_0': (1.0000001192092896, 13)}",0.009293199
21,797,797,Ethanol,0.538615965,10.0,300,-1.0,0.0,1,1,21.0,C(C)O,CC(C)(C)P(C(C)(C)C)Nc1cccc(c2ncccc2)n1,CC(C)(C)P(C(C)(C)C)Nc1cccc(c2ncccc2)n1,ligand,0.081447964,315.401,5.549400000000005,315.401,5.549400000000005,0.5,cat,46.069,-0.31,1.2,789.0,24.6,15.8,8.8,19.4,58.5,0,0,0,0,1,0,0,0,PMPerformance,1,0,CF,0.0364236896904726,0,0,0,0,797,0.5103079205037427,1.0,"{'ligand_0': (1.0, 22)}",0.031514645
22,3158,3158,Methanol,1.23,20.0,300,59.0,-37.5,0,0,22.0,CO,C(C1=C(C(=C(C(=C1F)F)CO)F)F)O,C(C1=C(C(=C(C(=C1F)F)CO)F)F)O,Unknown,0.81,210.126,1.2275999999999998,210.126,1.2275999999999998,0.5,nf10k,32.042,-0.77,0.593,791.0,32.6,15.1,12.3,22.3,40.7,0,1,0,0,0,0,0,0,DM300,1,0,CF,0.7189666327522726,0,0,0,0,3158,0.5530375986130076,1.0,"{'ligand_0': (1.0000001192092896, 14)}",0.81005275
23,1853,1853,Ethyl acetate,3.733,20.0,300,87.0,-8.0,0,0,21.0,O(C(C)=O)CC,CCCCCCCCP(CCCCCCCC)CCCCCCCC,CCCCCCCCP(CCCCCCCC)CCCCCCCC,ligand,0.106650593,370.6460000000002,9.5498,370.6460000000002,9.5498,0.5,cat,88.106,0.71,0.45,902.0,6.02,15.8,5.3,7.2,98.5,0,0,0,1,0,0,0,0,GMT-oNF-2,1,0,CF,0.0484927766336272,1,0,0,0,1853,0.2614091194405817,1.0,"{'ligand_0': (1.0, 25)}",0.11566168
24,4346,4346,Methanol,1.54,10.0,300,59.0,-37.5,0,0,22.0,CO,C1=CC=C(C=C1)C(=O)O[C@H]([C@H](C(=O)O)OC(=O)C2=CC=CC=C2)C(=O)O,C1=CC=C(C=C1)C(=O)O[C@H]([C@H](C(=O)O)OC(=O)C2=CC=CC=C2)C(=O)O,Unknown,0.99,358.302,1.6068,358.302,1.6068,0.5,nf10k,32.042,-0.77,0.593,791.0,32.6,15.1,12.3,22.3,40.7,0,1,0,0,0,0,0,0,DM300,1,0,CF,1.9586073148417744,0,0,0,0,4346,0.6515987548014645,1.0,"{'ligand_0': (1.0000001192092896, 26)}",0.95605075
25,5185,5185,Methanol,0.179221384,10.0,500,82.0,0.0,0,1,22.0,CO,N#CC1=CC=C(C#N)C=C1,N#CC1=CC=C(C#N)C=C1,Unknown,0.003713503,128.134,1.42996,128.134,1.42996,0.5,nf10k,32.042,-0.77,0.593,791.0,32.6,15.1,12.3,22.3,40.7,0,0,0,0,0,0,0,1,SS336,1,0,CF,0.0011800611543287,0,0,0,0,5185,0.2618345919749319,1.0,"{'ligand_0': (0.9999999403953552, 10)}",0.041012764
26,124,124,Methanol,0.5,30.0,220,-1.0,0.0,1,1,23.0,CO,CCCCCCCC[N+](CCCCCCCC)(CCCCCCCC)CCCCCCCC,CCCCCCCC[N+](CCCCCCCC)(CCCCCCCC)CCCCCCCC,ligand,0.99,466.9030000000005,11.24519999999999,466.9030000000005,11.24519999999999,0.5,cat,32.042,-0.77,0.593,791.0,32.6,15.1,12.3,22.3,40.7,0,0,0,0,0,1,0,0,SM122,0,1,DE,1.9586073148417744,0,0,0,0,124,1.7029206617824633,1.0,"{'ligand_0': (1.0, 33)}",0.9511195
27,6252,6252,Acetonitrile,2.328042328,20.0,500,82.0,0.0,0,1,22.0,C(C)#N,COC1=CC2=C(C=C1)N=CN2,COC1=CC2=C(C=C1)N=CN2,Unknown,0.290383612,148.16500000000002,1.5715,148.16500000000002,1.5715,0.5,nf10k,41.053,-0.33,0.34,786.0,37.5,15.3,18.0,6.1,52.6,0,0,0,0,0,0,0,1,SS336,1,0,CF,0.148364781175566,0,0,0,0,6252,0.3209984823980333,1.0,"{'ligand_0': (0.9999999403953552, 11)}",0.3328898
28,2055,2055,Ethanol,0.7,20.0,300,59.0,-37.5,0,0,25.0,C(C)O,CC(CC(C(C)(C)C(C1=CC=CC=C1)(C)C)C2=CC=CC=C2)C3=CC=CC=C3,CC(CC(C(C)(C)C(C1=CC=CC=C1)(C)C)C2=CC=CC=C2)C3=CC=CC=C3,Unknown,0.94,370.5800000000001,7.968000000000008,370.5800000000001,7.968000000000008,0.5,nf10k,46.069,-0.31,1.2,789.0,24.6,15.8,8.8,19.4,58.5,0,1,0,0,0,0,0,0,DM300,1,0,CF,1.2146701649892326,0,0,0,0,2055,0.6242206558602263,1.0,"{'ligand_0': (0.9999999403953552, 28)}",0.91569257
29,5232,5232,Methanol,0.88,10.0,150,59.0,0.0,0,1,22.0,CO,N#CC1=CC=C(N)C=C1,N#CC1=CC=C(N)C=C1,Unknown,0.35,118.13899999999998,1.14048,118.13899999999998,1.14048,0.5,nf10k,32.042,-0.77,0.593,791.0,32.6,15.1,12.3,22.3,40.7,1,0,0,0,0,0,0,0,DM150,1,0,CF,0.186419011431808,0,0,0,0,5232,0.3426992639629864,1.0,"{'ligand_0': (0.9999998211860657, 9)}",0.26295844
30,3534,3534,Methyl tert-butyl ether,4.065274141,20.0,500,82.0,0.0,0,1,22.0,CC(C)(C)OC,CCC(C(=O)O)c1ccccc1,CCC(C(=O)O)c1ccccc1,Unknown,0.083788866,164.20399999999998,2.2648,164.20399999999998,2.2648,0.5,nf10k,88.15,1.06,0.36,740.0,2.6,14.8,4.3,5.0,119.8,0,0,0,0,0,0,0,1,SS336,1,0,CF,0.0375306820216748,0,0,0,0,3534,0.2618345919749319,1.0,"{'ligand_0': (1.0, 12)}",0.07547945
31,2555,2555,Methanol,0.88,10.0,150,59.0,0.0,0,1,22.0,CO,C1C2C=CC1C3C2C4(C(=C(C3(C4(Cl)Cl)Cl)Cl)Cl)Cl,C1C2C=CC1C3C2C4(C(=C(C3(C4(Cl)Cl)Cl)Cl)Cl)Cl,Unknown,1.0,364.9139999999999,5.270200000000001,364.9139999999999,5.270200000000001,0.5,nf10k,32.042,-0.77,0.593,791.0,32.6,15.1,12.3,22.3,40.7,1,0,0,0,0,0,0,0,DM150,1,0,CF,3.0,0,0,0,0,2555,0.7477074850101519,1.0,"{'ligand_0': (1.0, 18)}",0.9761547
32,5585,5585,Ethanol,0.7,40.0,300,59.0,-37.5,0,0,25.0,C(C)O,CCCCCCCCCCCCCC,CCCCCCCCCCCCCC,Unknown,0.83,198.39399999999995,5.707400000000006,198.39399999999995,5.707400000000006,0.5,nf10k,46.069,-0.31,1.2,789.0,24.6,15.8,8.8,19.4,58.5,0,1,0,0,0,0,0,0,DM300,1,0,CF,0.767003889607846,0,0,0,0,5585,0.5639888381895027,1.0,"{'ligand_0': (0.9999998807907104, 14)}",0.82349724
33,4991,4991,Toluene,0.26,20.0,300,59.0,-37.5,0,0,22.0,Cc1ccccc1,N#CC1=CC=C(N)C=C1,N#CC1=CC=C(N)C=C1,Unknown,-0.100286319,118.13899999999998,1.14048,118.13899999999998,1.14048,0.5,nf10k,92.141,2.73,0.59,867.0,2.38,18.0,1.4,2.0,106.8,0,1,0,0,0,0,0,0,DM300,1,0,CF,-0.0419002441272066,1,0,0,0,4991,0.219024791529904,1.0,"{'ligand_0': (0.9999998211860657, 9)}",-0.020219862
34,3491,3491,Ethyl acetate,2.439741329,20.0,500,82.0,0.0,0,1,22.0,O(C(C)=O)CC,C1C=CC=C(OC2=CC=C(S(=O)(=O)C3C=CC(OC4=CC=CC=C4)=CC=3)C=C2)C=1,C1C=CC=C(OC2=CC=C(S(=O)(=O)C3C=CC(OC4=CC=CC=C4)=CC=3)C=C2)C=1,Unknown,0.092748715,402.47100000000006,6.104000000000005,402.47100000000006,6.104000000000005,0.5,nf10k,88.106,0.71,0.45,902.0,6.02,15.8,5.3,7.2,98.5,0,0,0,0,0,0,0,1,SS336,1,0,CF,0.0417939790220718,0,0,0,0,3491,0.2618345919749319,1.0,"{'ligand_0': (1.0, 29)}",0.19123334
35,4984,4984,Methanol,0.7475,20.0,150,59.0,0.0,0,1,22.0,CO,O=C1NC2=C(C=C(F)C=C2)C1=O,O=C1NC2=C(C=C(F)C=C2)C1=O,Unknown,0.77,165.123,0.9605,165.123,0.9605,0.5,nf10k,32.042,-0.77,0.593,791.0,32.6,15.1,12.3,22.3,40.7,1,0,0,0,0,0,0,0,DM150,1,0,CF,0.6363880201078557,1,0,0,0,4984,0.6043968837165394,1.0,"{'ligand_0': (0.9999999403953552, 12)}",0.7132997
36,826,826,Ethanol,0.538615965,10.0,300,-1.0,0.0,1,1,21.0,C(C)O,[H][Ru]12(C=O)(n3c(c4n2cccc4)cccc3N[P]1(C(C)(C)C)C(C)(C)C)Cl,[H][Ru]12(C=O)(n3c(c4n2cccc4)cccc3N[P]1(C(C)(C)C)C(C)(C)C)Cl,metal_catalyst,0.327656859,481.95000000000016,4.954000000000005,481.95000000000016,4.954000000000005,0.5,cat,46.069,-0.31,1.2,789.0,24.6,15.8,8.8,19.4,58.5,0,0,0,0,1,0,0,0,PMPerformance,1,0,CF,0.1717635594544846,0,0,0,0,826,1.75143003296489,1.0,"{'metal': (2.5243147661058174e-07, 1), 'ligand_0': (0.02211848460137844, 2), 'ligand_1': (0.9778802990913391, 22), 'ligand_2': (9.568055929776165e-07, 1)}",0.3501395
37,6131,6131,Methanol,0.7475,20.0,150,59.0,0.0,0,1,22.0,CO,CC(C)(C)c1cc(O)c(C(C)(C)C)cc1O,CC(C)(C)c1cc(O)c(C(C)(C)C)cc1O,Unknown,1.0,222.328,3.692800000000003,222.328,3.692800000000003,0.5,nf10k,32.042,-0.77,0.593,791.0,32.6,15.1,12.3,22.3,40.7,1,0,0,0,0,0,0,0,DM150,1,0,CF,3.0,0,0,0,0,6131,0.7477074850101519,1.0,"{'ligand_0': (1.0, 16)}",0.9661162
38,2986,2986,2-Methyltetrahydrofuran,48.05898411,20.0,300,87.0,-8.0,0,0,22.0,CC1CCCO1,NC1=CC=C(Cl)C(Cl)=C1,NC1=CC=C(Cl)C(Cl)=C1,Unknown,0.180718282,162.019,2.575600000000001,162.019,2.575600000000001,0.5,nf10k,86.134,0.16,0.47,854.0,7.0,16.9,5.0,4.3,100.2,0,0,0,1,0,0,0,0,GMT-oNF-2,1,0,CF,0.0860369676641894,0,0,0,0,2986,0.2614091194405817,1.0,"{'ligand_0': (0.9999999403953552, 9)}",0.16640106
39,5123,5123,Methanol,0.101115447,10.0,300,87.0,-8.0,0,0,22.0,CO,C1(C2=CC=NC=C2)=CC=NC=C1,C1(C2=CC=NC=C2)=CC=NC=C1,Unknown,0.209351642,156.188,2.1436,156.188,2.1436,0.5,nf10k,32.042,-0.77,0.593,791.0,32.6,15.1,12.3,22.3,40.7,0,0,0,1,0,0,0,0,GMT-oNF-2,1,0,CF,0.1014676846891141,0,0,0,0,5123,0.2675206306919406,1.0,"{'ligand_0': (1.0000001192092896, 12)}",0.20070839
40,2961,2961,Ethanol,0.05,20.0,150,59.0,0.0,0,1,25.0,C(C)O,c1cccnc1,c1cccnc1,organocatalyst,0.223,79.10199999999999,1.0816,79.10199999999999,1.0816,0.5,nf10k,46.069,-0.31,1.2,789.0,24.6,15.8,8.8,19.4,58.5,1,0,0,0,0,0,0,0,DM150,0,1,DE,0.109020403010311,0,0,0,0,2961,0.2635668884660785,1.0,"{'ligand_0': (1.0, 6)}",0.24510911
41,2742,2742,Methanol,0.7475,20.0,150,59.0,0.0,0,1,22.0,CO,C1(C2=CC=CC=C2)=NC=CN1,C1(C2=CC=CC=C2)=NC=CN1,Unknown,0.89,144.17700000000002,2.0767,144.17700000000002,2.0767,0.5,nf10k,32.042,-0.77,0.593,791.0,32.6,15.1,12.3,22.3,40.7,1,0,0,0,0,0,0,0,DM150,1,0,CF,0.9546770212133426,0,0,0,0,2742,0.6791676322175547,1.0,"{'ligand_0': (1.0, 11)}",0.8566233
42,3301,3301,Acetonitrile,0.53,40.0,150,59.0,0.0,0,1,25.0,C(C)#N,CC1=CC(=CC(=C1N)S(=O)(=O)[O-])/C(=C\2/C=CC(=[NH2+])C(=C2)S(=O)(=O)[O-])/C3=CC(=C(C=C3)N)S(=O)(=O)[O-].[Na+].[Na+],CC1=CC(=CC(=C1N)S(=O)(=O)[O-])/C(=C\2/C=CC(=[NH2+])C(=C2)S(=O)(=O)[O-])/C3=CC(=C(C=C3)N)S(=O)(=O)[O-].[Na+].[Na+],Unknown,1.0,585.5490000000003,-7.023480000000003,585.5490000000003,-7.023480000000003,0.5,nf10k,41.053,-0.33,0.34,786.0,37.5,15.3,18.0,6.1,52.6,1,0,0,0,0,0,0,0,DM150,0,1,DE,3.0,0,0,0,0,3301,0.7477074850101519,1.0,"{'ligand_0': (1.0, 37)}",0.96489644
43,6112,6112,Acetonitrile,2.328042328,20.0,500,82.0,0.0,0,1,22.0,C(C)#N,C[C@H]1/C=C/C=C(\C(=O)NC\2=C(C3=C(C(=C4C(=C3C(=O)/C2=C/NN5CCN(CC5)C)C(=O)[C@](O4)(O/C=C/[C@@H]([C@H]([C@H]([C@@H]([C@@H]([C@@H]([C@H]1O)C)O)C)OC(=O)C)C)OC)C)C)O)O)/C,C[C@H]1/C=C/C=C(\C(=O)NC\2=C(C3=C(C(=C4C(=C3C(=O)/C2=C/NN5CCN(CC5)C)C(=O)[C@](O4)(O/C=C/[C@@H]([C@H]([C@H]([C@@H]([C@@H]([C@@H]([C@H]1O)C)O)C)OC(=O)C)C)OC)C)C)O)O)/C,Unknown,0.950480111,822.9530000000004,3.4262200000000016,822.9530000000004,3.4262200000000016,0.5,nf10k,41.053,-0.33,0.34,786.0,37.5,15.3,18.0,6.1,52.6,0,0,0,0,0,0,0,1,SS336,1,0,CF,1.296537612327721,0,0,0,0,6112,0.7530887260973983,1.0,"{'ligand_0': (0.9999997615814209, 59)}",0.89352214
44,1290,1290,Ethyl acetate,0.022133376,30.0,150,59.0,0.0,0,1,21.0,O(C(C)=O)CC,CC1=CC(C2=CC=C(C)C=C2[Ir+3]345([N](C=C6)=C(C7=[N]5C=CC(C(C)(C)C)=C7)C=C6C(C)(C)C)[N](C=C8)=C(C9=CC=C(C)C=C94)C=C8C)=[N]3C=C1,CC1=CC(C2=CC=C(C)C=C2[Ir+3]345([N](C=C6)=C(C7=[N]5C=CC(C(C)(C)C)=C7)C=C6C(C)(C)C)[N](C=C8)=C(C9=CC=C(C)C=C94)C=C8C)=[N]3C=C1,metal_catalyst,0.988602148,825.1129999999998,9.816179999999996,825.1129999999998,9.816179999999996,0.5,cat,88.106,0.71,0.45,902.0,6.02,15.8,5.3,7.2,98.5,1,0,0,0,0,0,0,0,DM150,1,0,CF,1.90665355236636,0,0,0,0,1290,11.923750197013158,1.0,"{'metal': (2.652359967214579e-07, 1), 'ligand_0': (0.3627232611179352, 14), 'ligand_1': (0.27455317974090576, 20), 'ligand_2': (0.36272329092025757, 14)}",0.95482695
45,5072,5072,Acetone,2.065696649,20.0,300,87.0,-8.0,0,0,22.0,CC(=O)C,CCCCN1CCCC1=O,CCCCN1CCCC1=O,Unknown,-0.047174077,141.214,1.4089,141.214,1.4089,0.5,nf10k,58.08,-0.24,0.32,784.0,20.7,15.5,10.4,7.0,74.0,0,0,0,1,0,0,0,0,GMT-oNF-2,1,0,CF,-0.0204334147110985,0,0,0,0,5072,0.2614091194405817,1.0,"{'ligand_0': (1.0000001192092896, 10)}",-0.082710385
46,1491,1491,Methanol,0.082560213,10.0,150,59.0,0.0,0,1,21.0,CO,FC1=CC(F)=CC2=C1C3=CC=CC=[N]3[Ir]245([N]6=C(C(O5)=O)C=CC=C6)[N]7=CC=CC=C7C8=C4C=C(F)C=C8F,FC1=CC(F)=CC2=C1C3=CC=CC=[N]3[Ir]245([N]6=C(C(O5)=O)C=CC=C6)[N]7=CC=CC=C7C8=C4C=C(F)C=C8F,metal_catalyst,0.993162882,694.6640000000001,5.103000000000002,694.6640000000001,5.103000000000002,0.5,cat,32.042,-0.77,0.593,791.0,32.6,15.1,12.3,22.3,40.7,1,0,0,0,0,0,0,0,DM150,1,0,CF,2.105843614204,0,0,0,0,1491,11.969502304244774,1.0,"{'metal': (1.8982303229275743e-10, 1), 'ligand_0': (0.41654470562934875, 14), 'ligand_1': (0.16691051423549652, 9), 'ligand_2': (0.41654467582702637, 14)}",0.9602103
47,6099,6099,Methanol,1.54,10.0,300,59.0,-37.5,0,0,22.0,CO,CC(=NC#N)N(C)CC1=CN=C(C=C1)Cl,CC(=NC#N)N(C)CC1=CN=C(C=C1)Cl,Unknown,0.84,222.67900000000003,2.06628,222.67900000000003,2.06628,0.5,nf10k,32.042,-0.77,0.593,791.0,32.6,15.1,12.3,22.3,40.7,0,1,0,0,0,0,0,0,DM300,1,0,CF,0.7931741239681502,0,0,0,0,6099,0.5694644579777504,1.0,"{'ligand_0': (0.9999998807907104, 15)}",0.8651736
48,2543,2543,Methanol,0.7475,20.0,150,59.0,0.0,0,1,22.0,CO,O=C(O)C1=CC=C(F)C=C1,O=C(O)C1=CC=C(F)C=C1,Unknown,0.8,140.113,1.5239,140.113,1.5239,0.5,nf10k,32.042,-0.77,0.593,791.0,32.6,15.1,12.3,22.3,40.7,1,0,0,0,0,0,0,0,DM150,1,0,CF,0.6968039425795112,0,0,0,0,2543,0.6230895708417933,1.0,"{'ligand_0': (1.0, 10)}",0.7316848
49,3745,3745,Acetonitrile,2.328042328,20.0,500,82.0,0.0,0,1,22.0,C(C)#N,N#CC1=CC=C(N)C=C1,N#CC1=CC=C(N)C=C1,Unknown,0.496812951,118.13899999999998,1.14048,118.13899999999998,1.14048,0.5,nf10k,41.053,-0.33,0.34,786.0,37.5,15.3,18.0,6.1,52.6,0,0,0,0,0,0,0,1,SS336,1,0,CF,0.2974083141932363,1,0,0,0,3745,0.456124336769833,1.0,"{'ligand_0': (0.9999998211860657, 9)}",0.4441468
50,5865,5865,Methanol,0.7475,20.0,150,59.0,0.0,0,1,22.0,CO,C1=C(C=C(C=C1N)N)C(F)(F)F,C1=C(C=C(C=C1N)N)C(F)(F)F,Unknown,0.85,176.141,1.8698,176.141,1.8698,0.5,nf10k,32.042,-0.77,0.593,791.0,32.6,15.1,12.3,22.3,40.7,1,0,0,0,0,0,0,0,DM150,1,0,CF,0.8210230527068305,0,0,0,0,5865,0.654244049383883,1.0,"{'ligand_0': (1.0000001192092896, 12)}",0.8556039
51,4110,4110,Methanol,1.54,10.0,300,59.0,-37.5,0,0,22.0,CO,Oc1ccccc1[N+]([O-])=O,Oc1ccccc1[N+]([O-])=O,Unknown,0.25,139.11,1.3004000000000002,139.11,1.3004000000000002,0.5,nf10k,32.042,-0.77,0.593,791.0,32.6,15.1,12.3,22.3,40.7,0,1,0,0,0,0,0,0,DM300,1,0,CF,0.1243600629958316,0,0,0,0,4110,0.246402890471142,1.0,"{'ligand_0': (0.9999999403953552, 10)}",0.21673492
52,4690,4690,Methanol,1.54,10.0,300,59.0,-37.5,0,0,22.0,CO,C1=CC2=C(C=CN2)C=C1F,C1=CC2=C(C=CN2)C=C1F,Unknown,0.400491613,135.14099999999996,2.3069999999999995,135.14099999999996,2.3069999999999995,0.5,nf10k,32.042,-0.77,0.593,791.0,32.6,15.1,12.3,22.3,40.7,0,1,0,0,0,0,0,0,DM300,1,0,CF,0.2214809226451157,0,0,0,0,4690,0.3288063758819519,1.0,"{'ligand_0': (0.9999999403953552, 10)}",0.36021855
53,4200,4200,Methanol,1.23,20.0,300,59.0,-37.5,0,0,22.0,CO,O=C1NC2=C(C=CC=C2F)C1=O,O=C1NC2=C(C=CC=C2F)C1=O,Unknown,0.69,165.12299999999996,0.9605,165.12299999999996,0.9605,0.5,nf10k,32.042,-0.77,0.593,791.0,32.6,15.1,12.3,22.3,40.7,0,1,0,0,0,0,0,0,DM300,1,0,CF,0.5072396109731624,0,0,0,0,4200,0.4873301611540362,1.0,"{'ligand_0': (1.0, 12)}",0.6936499
54,2198,2198,Methanol,0.7475,20.0,150,59.0,0.0,0,1,22.0,CO,CC1=CC(NS(=O)(C2=CC=C(C=C2)N)=O)=NO1,CC1=CC(NS(=O)(C2=CC=C(C=C2)N)=O)=NO1,Unknown,0.91,253.283,1.3660199999999998,253.283,1.3660199999999998,0.5,nf10k,32.042,-0.77,0.593,791.0,32.6,15.1,12.3,22.3,40.7,1,0,0,0,0,0,0,0,DM150,1,0,CF,1.0409586076789066,0,0,0,0,2198,0.6916294236343906,1.0,"{'ligand_0': (1.0000001192092896, 17)}",0.9328308
55,4475,4475,Methanol,0.101115447,10.0,300,87.0,-8.0,0,0,22.0,CO,C#CC1=CC=C(C=C1)Br,C#CC1=CC=C(C=C1)Br,Unknown,-0.102668071,181.032,2.430400000000001,181.032,2.430400000000001,0.5,nf10k,32.042,-0.77,0.593,791.0,32.6,15.1,12.3,22.3,40.7,0,0,0,1,0,0,0,0,GMT-oNF-2,1,0,CF,-0.0428384786393187,0,0,0,0,4475,0.2614091194405817,1.0,"{'ligand_0': (1.0000001192092896, 9)}",-0.10509491
56,805,805,Ethanol,0.078074137,30.0,300,59.0,-37.5,0,0,21.0,C(C)O,c1(NP(c2ccccc2)c3ccccc3)nc(NP(c4ccccc4)c5ccccc5)ccc1,c1(NP(c2ccccc2)c3ccccc3)nc(NP(c4ccccc4)c5ccccc5)ccc1,ligand,0.980099502,477.4880000000001,6.001200000000004,477.4880000000001,6.001200000000004,0.5,cat,46.069,-0.31,1.2,789.0,24.6,15.8,8.8,19.4,58.5,0,1,0,0,0,0,0,0,DM300,1,0,CF,1.6798433657513705,0,0,0,0,805,0.6461776185252337,1.0,"{'ligand_0': (1.0, 34)}",0.95498747
57,2314,2314,Methanol,0.88,10.0,150,59.0,0.0,0,1,22.0,CO,O=C(N1C2=CC=CC=C2)C=CC1=O,O=C(N1C2=CC=CC=C2)C=CC1=O,Unknown,0.52,173.17099999999996,1.116,173.17099999999996,1.116,0.5,nf10k,32.042,-0.77,0.593,791.0,32.6,15.1,12.3,22.3,40.7,1,0,0,0,0,0,0,0,DM150,1,0,CF,0.3178549236261682,0,0,0,0,2314,0.4486244910060912,1.0,"{'ligand_0': (1.0, 13)}",0.4610363
58,321,321,Toluene,2.439741329,10.0,500,82.0,0.0,0,1,21.0,Cc1ccccc1,CC(C)c1c(c2c(OC)ccc(OC)c2P(C(C)(C)C)C(C)(C)C)c(C(C)C)cc(C(C)C)c1,CC(C)c1c(c2c(OC)ccc(OC)c2P(C(C)(C)C)C(C)(C)C)c(C(C)C)cc(C(C)C)c1,ligand,0.837046394,484.70500000000027,9.4452,484.70500000000027,9.4452,0.5,cat,92.141,2.73,0.59,867.0,2.38,18.0,1.4,2.0,106.8,0,0,0,0,0,0,0,1,SS336,0,1,DE,0.7852790270051097,1,0,0,0,321,0.6788365485801613,1.0,"{'ligand_0': (1.0, 34)}",0.85904837
59,3712,3712,Ethanol,0.85,20.0,300,59.0,-37.5,0,0,22.0,C(C)O,CC(C)(C)C1=CC=C(C=C1)C(=O)CC(=O)C2=CC=C(C=C2)OC,CC(C)(C)C1=CC=C(C=C1)C(=O)CC(=O)C2=CC=C(C=C2)OC,Unknown,0.950872614,310.393,4.448400000000004,310.393,4.448400000000004,0.5,nf10k,46.069,-0.31,1.2,789.0,24.6,15.8,8.8,19.4,58.5,0,1,0,0,0,0,0,0,DM300,1,0,CF,1.2999249420132195,0,0,0,0,3712,0.6301740858970641,1.0,"{'ligand_0': (1.0, 23)}",0.9188973
60,5033,5033,Methanol,0.88,10.0,150,59.0,0.0,0,1,22.0,CO,C1=CC(=CC=C1C2=CC(=CC(=C2)C3=CC=C(C=C3)C(=O)O)C4=CC=C(C=C4)C(=O)O)C(=O)O,C1=CC(=CC=C1C2=CC(=CC(=C2)C3=CC=C(C=C3)C(=O)O)C4=CC=C(C=C4)C(=O)O)C(=O)O,Unknown,1.0,438.4350000000001,5.782200000000005,438.4350000000001,5.782200000000005,0.5,nf10k,32.042,-0.77,0.593,791.0,32.6,15.1,12.3,22.3,40.7,1,0,0,0,0,0,0,0,DM150,1,0,CF,3.0,0,0,0,0,5033,0.7477074850101519,1.0,"{'ligand_0': (1.0, 33)}",0.9784641
61,1963,1963,Methanol,1.54,10.0,300,59.0,-37.5,0,0,22.0,CO,C[N+]1(CCCC(C1)OC(=O)C(C2=CC=CC=C2)(C3=CC=CC=C3)O)C,C[N+]1(CCCC(C1)OC(=O)C(C2=CC=CC=C2)(C3=CC=CC=C3)O)C,Unknown,0.49,340.44300000000004,2.704500000000001,340.44300000000004,2.704500000000001,0.5,nf10k,32.042,-0.77,0.593,791.0,32.6,15.1,12.3,22.3,40.7,0,1,0,0,0,0,0,0,DM300,1,0,CF,0.2915790998652873,0,0,0,0,1963,0.3778177653890843,1.0,"{'ligand_0': (1.0, 25)}",0.5368967
62,5010,5010,Acetonitrile,7.29,20.0,500,59.0,-31.0,0,0,25.0,C(C)#N,CC(C1=CC=CC=C1)CC(C2=CC=CC=C2)CC(C3=CC=CC=C3)CC(C4=CC=CC=C4)CC(C5=CC=CC=C5)CC(C6=CC=CC=C6)CC(C7=CC=CC=C7)CC(C8=CC=CC=C8)CC(C9=CC=CC=C9)CC(C%10=CC=CC=C%10)CC(C%11=CC=CC=C%11)CC(C)(C)C%12=CC=CC=C%12,CC(C1=CC=CC=C1)CC(C2=CC=CC=C2)CC(C3=CC=CC=C3)CC(C4=CC=CC=C4)CC(C5=CC=CC=C5)CC(C6=CC=CC=C6)CC(C7=CC=CC=C7)CC(C8=CC=CC=C8)CC(C9=CC=CC=C9)CC(C%10=CC=CC=C%10)CC(C%11=CC=CC=C%11)CC(C)(C)C%12=CC=CC=C%12,Unknown,0.998,1279.8939999999998,26.89700000000007,1279.8939999999998,26.89700000000007,0.5,nf10k,41.053,-0.33,0.34,786.0,37.5,15.3,18.0,6.1,52.6,0,0,1,0,0,0,0,0,DM500,1,0,CF,2.5228787452803374,0,0,0,0,5010,1.2966076802683322,1.0,"{'ligand_0': (1.000000238418579, 98)}",0.93352604
63,2294,2294,Methanol,0.88,10.0,150,59.0,0.0,0,1,22.0,CO,C#Cc1ccc(C)cc1,C#Cc1ccc(C)cc1,Unknown,0.46,116.16299999999998,1.97632,116.16299999999998,1.97632,0.5,nf10k,32.042,-0.77,0.593,791.0,32.6,15.1,12.3,22.3,40.7,1,0,0,0,0,0,0,0,DM150,1,0,CF,0.2668027348934305,0,0,0,0,2294,0.4112391167555835,1.0,"{'ligand_0': (1.0, 9)}",0.4865529
64,4035,4035,Methanol,0.7475,20.0,150,59.0,0.0,0,1,22.0,CO,C1=CC=C(C=C1)OC2=CC=C(C=C2)N,C1=CC=C(C=C1)OC2=CC=C(C=C2)N,Unknown,0.46,185.226,3.0611000000000006,185.226,3.0611000000000006,0.5,nf10k,32.042,-0.77,0.593,791.0,32.6,15.1,12.3,22.3,40.7,1,0,0,0,0,0,0,0,DM150,1,0,CF,0.2668027348934305,0,0,0,0,4035,0.4112391167555835,1.0,"{'ligand_0': (0.9999999403953552, 14)}",0.43997943
65,288,288,Ethanol,0.195522762,10.0,300,87.0,-8.0,0,0,21.0,C(C)O,n12ccccc1c3ccccn3[Ru+2]245(n6c(c7n5cccc7)cccc6)n8c(c9ccccn94)cccc8,n12ccccc1c3ccccn3[Ru+2]245(n6c(c7n5cccc7)cccc6)n8c(c9ccccn94)cccc8,metal_catalyst,0.767586636,569.6340000000001,5.690300000000006,569.6340000000001,5.690300000000006,0.5,cat,46.069,-0.31,1.2,789.0,24.6,15.8,8.8,19.4,58.5,0,0,0,1,0,0,0,0,GMT-oNF-2,0,1,DE,0.6318742822010919,1,0,0,0,288,5.17728314615621,1.0,"{'metal': (2.77462515185789e-08, 1), 'ligand_0': (0.3333333730697632, 12), 'ligand_1': (0.3333333730697632, 12), 'ligand_2': (0.3333333432674408, 12)}",0.76058203
66,2257,2257,Methanol,0.88,10.0,150,59.0,0.0,0,1,22.0,CO,OC1=CC2=CC=C(O)C=C2C=C1,OC1=CC2=CC=C(O)C=C2C=C1,Unknown,0.71,160.17199999999997,2.2509999999999994,160.17199999999997,2.2509999999999994,0.5,nf10k,32.042,-0.77,0.593,791.0,32.6,15.1,12.3,22.3,40.7,1,0,0,0,0,0,0,0,DM150,1,0,CF,0.5361070110140926,0,0,0,0,2257,0.5670115094660318,1.0,"{'ligand_0': (1.0000001192092896, 12)}",0.7071838
67,265,265,Ethanol,0.195522762,30.0,300,87.0,-8.0,0,0,21.0,C(C)O,C1(C2=CC=CC=C23)=[N]([Ir]345([N]6=C(C7=CC=CC=C75)C=CC=C6)[N]8=C(C9=CC=CC=C94)C=CC=C8)C=CC=C1,C1(C2=CC=CC=C23)=[N]([Ir]345([N]6=C(C7=CC=CC=C75)C=CC=C6)[N]8=C(C9=CC=CC=C94)C=CC=C8)C=CC=C1,metal_catalyst,0.277073171,654.7930000000002,5.767100000000005,654.7930000000002,5.767100000000005,0.5,cat,46.069,-0.31,1.2,789.0,24.6,15.8,8.8,19.4,58.5,0,0,0,1,0,0,0,0,GMT-oNF-2,0,1,DE,0.1403053279567923,0,0,0,0,265,2.55268396214352,1.0,"{'metal': (2.3507296109670506e-09, 1), 'ligand_0': (0.3333333432674408, 12), 'ligand_1': (0.3333333134651184, 12), 'ligand_2': (0.3333333134651184, 12)}",0.35202092
68,581,581,Acetonitrile,0.45587198,30.0,500,82.0,0.0,0,1,21.0,C(C)#N,Br[Ni]12[N]3=C(C=CC=C3N[P]2(C(C)(C)C)C(C)(C)C)N[P]1(C(C)(C)C)C(C)(C)C,Br[Ni]12[N]3=C(C=CC=C3N[P]2(C(C)(C)C)C(C)(C)C)N[P]1(C(C)(C)C)C(C)(C)C,metal_catalyst,0.845055163,536.1250000000003,8.736300000000002,536.1250000000003,8.736300000000002,0.5,cat,41.053,-0.33,0.34,786.0,37.5,15.3,18.0,6.1,52.6,0,0,0,0,0,0,0,1,SS336,1,0,CF,0.8070289992301971,0,0,0,0,581,5.845074844396203,1.0,"{'metal': (0.0027484018355607986, 1), 'ligand_0': (0.09453017264604568, 1), 'ligand_1': (0.9027212262153625, 26)}",0.8125584
69,6128,6128,Ethyl acetate,0.1,30.0,300,59.0,-37.5,0,0,30.0,O(C(C)=O)CC,OC(CCCCCCC/C=C/CCCCCCCC)=O,OC(CCCCCCC/C=C/CCCCCCCC)=O,Unknown,0.704,282.468,6.108500000000007,282.468,6.108500000000007,0.5,nf10k,88.106,0.71,0.45,902.0,6.02,15.8,5.3,7.2,98.5,0,1,0,0,0,0,0,0,DM300,1,0,CF,0.5272435506827876,0,0,0,0,6128,0.494996028857583,1.0,"{'ligand_0': (0.9999999403953552, 20)}",0.7386144
70,781,781,Ethanol,0.320534523,10.0,500,82.0,0.0,0,1,21.0,C(C)O,c1(NP(c2ccccc2)c3ccccc3)nc(NP(c4ccccc4)c5ccccc5)ccc1,c1(NP(c2ccccc2)c3ccccc3)nc(NP(c4ccccc4)c5ccccc5)ccc1,ligand,0.822580645,477.4880000000001,6.001200000000004,477.4880000000001,6.001200000000004,0.5,cat,46.069,-0.31,1.2,789.0,24.6,15.8,8.8,19.4,58.5,0,0,0,0,0,0,0,1,SS336,1,0,CF,0.748558034972507,0,0,0,0,781,0.6693674648625942,1.0,"{'ligand_0': (1.0, 34)}",0.7759235
71,3261,3261,Methanol,0.7475,20.0,150,59.0,0.0,0,1,22.0,CO,CC1=CN=C(C=C1)C2=NC=C(C=C2)C,CC1=CN=C(C=C1)C2=NC=C(C=C2)C,Unknown,1.0,184.242,2.760440000000001,184.242,2.760440000000001,0.5,nf10k,32.042,-0.77,0.593,791.0,32.6,15.1,12.3,22.3,40.7,1,0,0,0,0,0,0,0,DM150,1,0,CF,3.0,0,0,0,0,3261,0.7477074850101519,1.0,"{'ligand_0': (1.0, 14)}",0.9478723
72,449,449,Petroleum ether,3.650866078,20.0,300,87.0,-8.0,0,0,21.0,CCCCC,CC(C)c1c(c2c(OC)ccc(OC)c2P(C(C)(C)C)C(C)(C)C)c(C(C)C)cc(C(C)C)c1,CC(C)c1c(c2c(OC)ccc(OC)c2P(C(C)(C)C)C(C)(C)C)c(C(C)C)cc(C(C)C)c1,ligand,-0.149725071,484.70500000000027,9.4452,484.70500000000027,9.4452,0.5,cat,72.15,3.255,0.224,650.0,1.84,14.5,0.0,0.0,116.2,0,0,0,1,0,0,0,0,GMT-oNF-2,0,1,DE,-0.060971575228484,0,0,0,0,449,0.2614091194405817,1.0,"{'ligand_0': (1.0, 34)}",-0.07514131
73,1441,1441,Ethyl acetate,3.733,20.0,300,87.0,-8.0,0,0,21.0,O(C(C)=O)CC,CN(C)P1Oc2c(C3(CC4)CCc5cccc(O1)c53)c4ccc2,CN(C)P1Oc2c(C3(CC4)CCc5cccc(O1)c53)c4ccc2,ligand,0.342745581,325.348,4.424800000000004,325.348,4.424800000000004,0.5,cat,88.106,0.71,0.45,902.0,6.02,15.8,5.3,7.2,98.5,0,0,0,1,0,0,0,0,GMT-oNF-2,1,0,CF,0.1816062167021468,1,0,0,0,1441,0.3546966110236922,1.0,"{'ligand_0': (1.0, 23)}",0.24180594
74,2325,2325,Acetone,1.69,20.0,300,59.0,-37.5,0,0,22.0,CC(=O)C,CCCCN1CCCC1=O,CCCCN1CCCC1=O,Unknown,0.397730772,141.214,1.4089,141.214,1.4089,0.5,nf10k,58.08,-0.24,0.32,784.0,20.7,15.5,10.4,7.0,74.0,0,1,0,0,0,0,0,0,DM300,1,0,CF,0.2194888269306278,0,0,0,0,2325,0.3272946443207714,1.0,"{'ligand_0': (1.0000001192092896, 10)}",0.4808569
75,4621,4621,2-propanol,0.081400081,20.0,500,82.0,0.0,0,1,22.0,C(C)(C)O,CC1=C(OC)C=C(C)C(Br)=C1,CC1=C(OC)C=C(C)C(Br)=C1,Unknown,-0.020946822,215.09,3.0745400000000016,215.09,3.0745400000000016,0.5,nf10k,60.096,0.05,2.27,785.0,18.6,15.8,6.1,16.4,76.8,0,0,0,0,0,0,0,1,SS336,1,0,CF,-0.0094282974495438,0,0,0,0,4621,0.2618345919749319,1.0,"{'ligand_0': (1.0, 11)}",0.006459832
76,4896,4896,Acetonitrile,1.06,40.0,150,59.0,0.0,0,1,25.0,C(C)#N,CN(C)C1=CC=C(C=C1)N=NC2=CC=C(C=C2)S(=O)(=O)[O-].[Na+],CN(C)C1=CC=C(C=C1)N=NC2=CC=C(C=C2)S(=O)(=O)[O-].[Na+],Unknown,0.979,327.34100000000007,0.0761000000000002,327.34100000000007,0.0761000000000002,0.5,nf10k,41.053,-0.33,0.34,786.0,37.5,15.3,18.0,6.1,52.6,1,0,0,0,0,0,0,0,DM150,0,1,DE,1.6575773191777934,0,0,0,0,4896,0.7346226040224744,1.0,"{'ligand_0': (1.0, 22)}",0.93495107
77,543,543,Acetonitrile,0.51909254,10.0,300,59.0,-37.5,0,0,21.0,C(C)#N,CC(C)(C)P(C(C)(C)C)Nc1cccc(c2ncccc2)n1,CC(C)(C)P(C(C)(C)C)Nc1cccc(c2ncccc2)n1,ligand,0.168604651,315.401,5.549400000000005,315.401,5.549400000000005,0.5,cat,41.053,-0.33,0.34,786.0,37.5,15.3,18.0,6.1,52.6,0,1,0,0,0,0,0,0,DM300,0,1,DE,0.0796703550693467,0,0,0,0,543,0.219024791529904,1.0,"{'ligand_0': (1.0000001192092896, 22)}",0.23976281
78,5638,5638,n-Hexane,1.64,30.0,300,59.0,-37.5,0,0,30.0,C(CCC)CC,CC(CCC=C(C)C)C1CCC2(C1(CCC34C2CCC5C3(C4)CCC(C5(C)C)OC(=O)C=CC6=CC(=C(C=C6)O)OC)C)C,CC(CCC=C(C)C)C1CCC2(C1(CCC34C2CCC5C3(C4)CCC(C5(C)C)OC(=O)C=CC6=CC(=C(C=C6)O)OC)C)C,Unknown,0.225,602.9000000000003,10.147399999999994,602.9000000000003,10.147399999999994,0.5,nf10k,86.178,3.9,0.3,661.0,1.88,14.9,0.0,0.0,131.6,0,1,0,0,0,0,0,0,DM300,1,0,CF,0.1101382787418115,0,0,0,0,5638,0.232713841000523,1.0,"{'ligand_0': (1.0, 44)}",0.32109076
79,3560,3560,Methanol,0.45,30.0,150,59.0,0.0,0,1,25.0,CO,CC(OCC(C)OCC(C)O)COC(C)COC(C)COC(C)COC(C)COC(C)COC(C)CO,CC(OCC(C)OCC(C)O)COC(C)COC(C)COC(C)COC(C)COC(C)COC(C)CO,Unknown,0.956,540.7350000000004,2.600300000000004,540.7350000000004,2.600300000000004,0.5,nf10k,32.042,-0.77,0.593,791.0,32.6,15.1,12.3,22.3,40.7,1,0,0,0,0,0,0,0,DM150,0,1,DE,1.346787486224656,0,0,0,0,3560,0.720291543893113,1.0,"{'ligand_0': (0.9999999403953552, 37)}",0.90376306
80,656,656,Acetonitrile,0.153480228,30.0,300,87.0,-8.0,0,0,21.0,C(C)#N,CC(C)(P(c1c(c2ccccc2)cccc1)C(C)(C)C)C,CC(C)(P(c1c(c2ccccc2)cccc1)C(C)(C)C)C,ligand,-0.270090422,298.4100000000001,6.057800000000005,298.4100000000001,6.057800000000005,0.5,cat,41.053,-0.33,0.34,786.0,37.5,15.3,18.0,6.1,52.6,0,0,0,1,0,0,0,0,GMT-oNF-2,0,1,DE,-0.1041764462100551,0,0,0,0,656,0.2614091194405817,1.0,"{'ligand_0': (1.0, 21)}",-0.20230538
81,2057,2057,Methanol,0.52,20.0,150,59.0,0.0,0,1,25.0,CO,CCN(CCC#N)C1=CC=C(C=C1)N=NC2=CC=C(C=C2)[N+](=O)[O-],CCN(CCC#N)C1=CC=C(C=C1)N=NC2=CC=C(C=C2)[N+](=O)[O-],Unknown,0.97,323.35600000000005,4.750180000000004,323.35600000000005,4.750180000000004,0.5,nf10k,32.042,-0.77,0.593,791.0,32.6,15.1,12.3,22.3,40.7,1,0,0,0,0,0,0,0,DM150,0,1,DE,1.508638306165727,0,0,0,0,2057,0.7290147978848982,1.0,"{'ligand_0': (1.0, 24)}",0.959412
82,613,613,Acetonitrile,0.45587198,30.0,500,82.0,0.0,0,1,21.0,C(C)#N,[H][Ru]12(C=O)(n3c(c4n2cccc4)cccc3N[P]1(C(C)(C)C)C(C)(C)C)Cl,[H][Ru]12(C=O)(n3c(c4n2cccc4)cccc3N[P]1(C(C)(C)C)C(C)(C)C)Cl,metal_catalyst,0.663973064,481.95000000000016,4.954000000000005,481.95000000000016,4.954000000000005,0.5,cat,41.053,-0.33,0.34,786.0,37.5,15.3,18.0,6.1,52.6,0,0,0,0,0,0,0,1,SS336,1,0,CF,0.4723353878862881,0,0,0,0,613,4.832268574345401,1.0,"{'metal': (2.524314481888723e-07, 1), 'ligand_0': (0.022118492051959038, 2), 'ligand_1': (0.9778801798820496, 22), 'ligand_2': (9.568036603013752e-07, 1)}",0.6655535
83,1510,1510,Methanol,1.224106423,10.0,300,-1.0,0.0,1,1,21.0,CO,Fc1c(F)c(F)c(C(N=c(c2c(F)c(F)c(F)c(F)c23)n4c3=NC5=[N](C(c6c5c(F)c(F)c(F)c6F)=N7)[Cu]894)=[N]9C%10=Nc%11n8c7c%12c(F)c(F)c(F)c(F)c%11%12)c%10c1F,Fc1c(F)c(F)c(C(N=c(c2c(F)c(F)c(F)c(F)c23)n4c3=NC5=[N](C(c6c5c(F)c(F)c(F)c6F)=N7)[Cu]894)=[N]9C%10=Nc%11n8c7c%12c(F)c(F)c(F)c(F)c%11%12)c%10c1F,metal_catalyst,-0.015067451,863.9219999999999,7.073900000000002,863.9219999999999,7.073900000000002,0.5,cat,32.042,-0.77,0.593,791.0,32.6,15.1,12.3,22.3,40.7,0,0,0,0,1,0,0,0,PMPerformance,1,0,CF,-0.0069225392714818,0,0,0,0,1510,1.32770379316903,1.0,"{'metal': (0.031107567250728607, 1), 'ligand_0': (0.9688924551010132, 56)}",-0.017412305
84,5031,5031,Methyl tert-butyl ether,4.065274141,20.0,500,82.0,0.0,0,1,22.0,CC(C)(C)OC,C1=CC=C2C3C4=CC=CC=C4C(C2=C1)C5=CC=CC=C35,C1=CC=C2C3C4=CC=CC=C4C(C2=C1)C5=CC=CC=C35,Unknown,0.18242564,254.332,4.673800000000004,254.332,4.673800000000004,0.5,nf10k,88.15,1.06,0.36,740.0,2.6,14.8,4.3,5.0,119.8,0,0,0,0,0,0,0,1,SS336,1,0,CF,0.0869418627751719,0,0,0,0,5031,0.2618345919749319,1.0,"{'ligand_0': (1.0000001192092896, 20)}",0.18713143
85,4762,4762,Methanol,0.7475,20.0,150,59.0,0.0,0,1,22.0,CO,CC1=NC=CC=C1,CC1=NC=CC=C1,Unknown,0.3,93.12899999999998,1.39002,93.12899999999998,1.39002,0.5,nf10k,32.042,-0.77,0.593,791.0,32.6,15.1,12.3,22.3,40.7,1,0,0,0,0,0,0,0,DM150,1,0,CF,0.1542819820333413,0,0,0,0,4762,0.3115447854208966,1.0,"{'ligand_0': (1.0, 7)}",0.5017978
86,6063,6063,Methanol,1.46,30.0,500,59.0,-31.0,0,0,25.0,CO,CC(OCC(C)OCC(C)O)COC(C)COC(C)COC(C)COC(C)COC(C)COC(C)COC(C)COC(C)CO,CC(OCC(C)OCC(C)O)COC(C)COC(C)COC(C)COC(C)COC(C)COC(C)COC(C)COC(C)CO,Unknown,0.9187,656.8950000000002,3.4105000000000056,656.8950000000002,3.4105000000000056,0.5,nf10k,32.042,-0.77,0.593,791.0,32.6,15.1,12.3,22.3,40.7,0,0,1,0,0,0,0,0,DM500,0,1,DE,1.08460016478773,0,0,0,0,6063,1.210780477392473,1.0,"{'ligand_0': (0.9999999403953552, 45)}",0.88032395
87,2496,2496,Acetone,2.314814815,20.0,500,82.0,0.0,0,1,22.0,CC(=O)C,CC1=CC(O)=C(C(C)C)C=C1,CC1=CC(O)=C(C(C)C)C=C1,Unknown,0.563353013,150.221,2.824020000000001,150.221,2.824020000000001,0.5,nf10k,58.08,-0.24,0.32,784.0,20.7,15.5,10.4,7.0,74.0,0,0,0,0,0,0,0,1,SS336,1,0,CF,0.3588760571057293,0,0,0,0,2496,0.4996805617292246,1.0,"{'ligand_0': (0.9999999403953552, 11)}",0.4898318
88,902,902,Acetonitrile,3.30137418,20.0,300,-1.0,0.0,1,1,21.0,C(C)#N,[H]O(c1c(/C=N/CC/N=C/c2ccccc23)cccc1)[Ni]O3[H],[H]O(c1c(/C=N/CC/N=C/c2ccccc23)cccc1)[Ni]O3[H],metal_catalyst,0.460004514,327.009,2.633300000000001,327.009,2.633300000000001,0.5,cat,41.053,-0.33,0.34,786.0,37.5,15.3,18.0,6.1,52.6,0,0,0,0,0,0,1,0,SS150101,1,0,CF,0.2668063585782179,0,0,0,0,902,2.877038223788209,1.0,"{'metal': (0.0010661397827789187, 1), 'ligand_0': (0.9989338517189026, 20)}",0.47716644
89,5030,5030,2-propanol,0.11,30.0,220,-1.0,0.0,1,1,25.0,C(C)(C)O,CCCCCCCCCCCCCCCC,CCCCCCCCCCCCCCCC,Unknown,0.319,226.44799999999992,6.487600000000007,226.44799999999992,6.487600000000007,0.5,nf10k,60.096,0.05,2.27,785.0,18.6,15.8,6.1,16.4,76.8,0,0,0,0,0,1,0,0,SM122,1,0,CF,0.166215625343521,0,0,0,0,5030,0.7427023726597466,1.0,"{'ligand_0': (0.9999999403953552, 16)}",0.3303719
