Repository: aronbeke/intelli-membrane

# intelli-membrane
Repository for explainable transfer learning in membrane science.

This codebase is to complement the manuscript "Energy-efficient membrane-assisted catalytic systems enabled by explainable transfer learning". The manuscript is currently under peer review.

## Example prediction
An example prediction script can be run with the python model_predict.py command from the command line, which performs rejection prediction for the inputs in example/prediction_input.csv, producing an example/prediction_output.csv file with the predicted rejection values.

The OSN Catalyst Dataset is available in the osncat.csv file.

File: results/admpnn/res_admpnn_combi_v42a/folds/fold_3_train.csv (part 1 of 54)
,Unnamed: 0,id,solvent,permeance,pressure,mwco,contact_angle,zeta_potential,contact_angle_missing,zeta_potential_missing,temperature,solvent_smiles,solute_smiles,secondary_solute_smiles,solute_category,rejection,solute_mw,solute_logp,secondary_solute_mw,secondary_solute_logp,secondary_solute_ratio,source,solvent_mw,solvent_logp,solvent_viscosity,solvent_density,solvent_dielectric_constant,solvent_dd,solvent_dp,solvent_dh,solvent_molar_volume,membrane_DM150,membrane_DM300,membrane_DM500,membrane_GMT-oNF-2,membrane_PMPerformance,membrane_SM122,membrane_SS150101,membrane_SS336,membrane,process_configuration_CF,process_configuration_DE,process_configuration,nlc_rejection,test_standard,test_solute_disjoint,test_solute_disjoint_outer_val,is_augmented,id_original,loss_weight,attn_weight_0_admpnn_combi_v42a_fold3,atom_attns_primary_admpnn_combi_v42a_fold3,rejection_admpnn_combi_v42a_fold3
0,1395,1395,Ethyl acetate,0.170054086,30.0,300,-1.0,0.0,1,1,21.0,O(C(C)=O)CC,COc1cc(C(C)(C)C)c(OP2Oc3ccccc3c4ccccc4O2)c(c5cc(OC)cc(C(C)(C)C)c5OP6Oc7ccccc7c8ccccc8O6)c1,COc1cc(C(C)(C)C)c(OP2Oc3ccccc3c4ccccc4O2)c(c5cc(OC)cc(C(C)(C)C)c5OP6Oc7ccccc7c8ccccc8O6)c1,ligand,0.780349512,786.7980000000002,14.85679999999997,786.7980000000002,14.85679999999997,0.5,cat,88.106,0.71,0.45,902.0,6.02,15.8,5.3,7.2,98.5,0,0,0,0,0,0,1,0,SS150101,1,0,CF,0.6562951077115867,0,0,0,0,1395,1.723556887715156,1.0,"{'ligand_0': (0.9999999403953552, 56)}",0.7289843
1,4298,4298,Methanol,1.61,10.0,150,59.0,0.0,0,1,21.0,CO,CC(C)(C1=CC=C(C=C1)O)C2=CC=C(C=C2)O,CC(C)(C1=CC=C(C=C1)O)C2=CC=C(C=C2)O,Unknown,0.97,228.291,3.4237000000000024,228.291,3.4237000000000024,0.5,nf10k,32.042,-0.77,0.593,791.0,32.6,15.1,12.3,22.3,40.7,1,0,0,0,0,0,0,0,DM150,1,0,CF,1.508638306165727,0,0,0,0,4298,0.7280141381632843,1.0,"{'ligand_0': (1.0, 17)}",0.95241314
2,5523,5523,Methyl tert-butyl ether,0.42,20.0,300,59.0,-37.5,0,0,22.0,CC(C)(C)OC,C(#Cc1ccccc1)c1ccccc1,C(#Cc1ccccc1)c1ccccc1,Unknown,0.120676244,178.234,3.086400000000001,178.234,3.086400000000001,0.5,nf10k,88.15,1.06,0.36,740.0,2.6,14.8,4.3,5.0,119.8,0,1,0,0,0,0,0,0,DM300,1,0,CF,0.0553575783203607,0,0,0,0,5523,0.2183945117806631,1.0,"{'ligand_0': (1.0, 14)}",0.019961
3,1343,1343,Ethyl acetate,2.03638048,10.0,300,-1.0,0.0,1,1,21.0,O(C(C)=O)CC,COc1cc(C(C)(C)C)c(OP2Oc3ccccc3c4ccccc4O2)c(c5cc(OC)cc(C(C)(C)C)c5OP6Oc7ccccc7c8ccccc8O6)c1,COc1cc(C(C)(C)C)c(OP2Oc3ccccc3c4ccccc4O2)c(c5cc(OC)cc(C(C)(C)C)c5OP6Oc7ccccc7c8ccccc8O6)c1,ligand,0.795210816,786.7980000000002,14.85679999999997,786.7980000000002,14.85679999999997,0.5,cat,88.106,0.71,0.45,902.0,6.02,15.8,5.3,7.2,98.5,0,0,0,0,1,0,0,0,PMPerformance,1,0,CF,0.6865774549018498,0,0,0,0,1343,1.4234539339655612,1.0,"{'ligand_0': (0.9999999403953552, 56)}",0.7441341
4,5311,5311,Acetonitrile,2.328042328,20.0,500,82.0,0.0,0,1,22.0,C(C)#N,C#Cc1ccccc1,C#Cc1ccccc1,Unknown,-0.007742772,102.13599999999998,1.6679000000000002,102.13599999999998,1.6679000000000002,0.5,nf10k,41.053,-0.33,0.34,786.0,37.5,15.3,18.0,6.1,52.6,0,0,0,0,0,0,0,1,SS336,1,0,CF,-0.0037804358671662,0,0,0,0,5311,0.263746811041731,1.0,"{'ligand_0': (1.0, 8)}",0.0017203093
5,5355,5355,Methanol,1.23,20.0,300,59.0,-37.5,0,0,22.0,CO,CC1=CC=C(C=C1)C(=O)C2=CC=C(C=C2)C,CC1=CC=C(C=C1)C(=O)C2=CC=C(C=C2)C,Unknown,0.45,210.276,3.534440000000002,210.276,3.534440000000002,0.5,nf10k,32.042,-0.77,0.593,791.0,32.6,15.1,12.3,22.3,40.7,0,1,0,0,0,0,0,0,DM300,1,0,CF,0.2588484011482149,0,0,0,0,5355,0.3548910816435775,1.0,"{'ligand_0': (1.0, 16)}",0.8293213
6,3560,3560,Methanol,0.45,30.0,150,59.0,0.0,0,1,25.0,CO,CC(OCC(C)OCC(C)O)COC(C)COC(C)COC(C)COC(C)COC(C)COC(C)CO,CC(OCC(C)OCC(C)O)COC(C)COC(C)COC(C)COC(C)COC(C)COC(C)CO,Unknown,0.956,540.7350000000004,2.600300000000004,540.7350000000004,2.600300000000004,0.5,nf10k,32.042,-0.77,0.593,791.0,32.6,15.1,12.3,22.3,40.7,1,0,0,0,0,0,0,0,DM150,0,1,DE,1.346787486224656,0,0,0,0,3560,0.7193028578775696,1.0,"{'ligand_0': (0.9999999403953552, 37)}",0.93544924
7,4253,4253,Ethanol,0.7,20.0,300,59.0,-37.5,0,0,25.0,C(C)O,CC(C1=CC=CC=C1)CC(C2=CC=CC=C2)CC(C3=CC=CC=C3)CC(C4=CC=CC=C4)CC(C5=CC=CC=C5)CC(C6=CC=CC=C6)CC(C7=CC=CC=C7)CC(CC(C(C)(C)C(C8=CC=CC=C8)(C)C)C9=CC=CC=C9)C%10=CC=CC=C%10,CC(C1=CC=CC=C1)CC(C2=CC=CC=C2)CC(C3=CC=CC=C3)CC(C4=CC=CC=C4)CC(C5=CC=CC=C5)CC(C6=CC=CC=C6)CC(C7=CC=CC=C7)CC(CC(C(C)(C)C(C8=CC=CC=C8)(C)C)C9=CC=CC=C9)C%10=CC=CC=C%10,Unknown,0.99,1099.6439999999998,23.18530000000004,1099.6439999999998,23.18530000000004,0.5,nf10k,46.069,-0.31,1.2,789.0,24.6,15.8,8.8,19.4,58.5,0,1,0,0,0,0,0,0,DM300,1,0,CF,1.9586073148417744,0,0,0,0,4253,0.6497236725474727,1.0,"{'ligand_0': (0.9999995827674866, 84)}",0.96763635
8,875,875,Dimethylformamide,1.0,10.0,500,59.0,-31.0,0,0,21.0,O=CN(C)C,[H][C@@]1(O[C@](O2)([H])[C@H](OC(C3=CC=CC=C3)=O)C(OC(C4=CC=CC=C4)=O)[C@@](O[C@@]5([H])O[C@H](COC(C6=CC=CC=C6)=O)[C@@]([C@H](OC(C7=CC=CC=C7)=O)[C@H]5OC(C8=CC=CC=C8)=O)([H])O[C@@]9([H])O[C@@H]([C@](O[C@]%10([H])[C@H](OC(C%11=CC=CC=C%11)=O)[C@@H](OC(C%12=CC=CC=C%12)=O)[C@@](O%13)([H])[C@@H](COC(C%14=CC=CC=C%14)=O)O%10)([H])[C@H](OC(C%15=CC=CC=C%15)=O)[C@H]9OC(C%16=CC=CC=C%16)=O)COC(C%17=CC=CC=C%17)=O)([H])[C@H]2COC(C%18=CC=CC=C%18)=O)[C@@H](COC(C%19=CC=CC=C%19)=O)O[C@](O[C@]%20([H])[C@@H](COC(C%21=CC=CC=C%21)=O)O[C@@](O[C@]%22([H])[C@@H](COC(C%23=CC=CC=C%23)=O)O[C@@]%13([H])[C@H](OC(C%24=CC=CC=C%24)=O)[C@H]%22OC(C%25=CC=CC=C%25)=O)([H])[C@@H]([C@H]%20OC(C%26=CC=CC=C%26)=O)OC(C%27=CC=CC=C%27)=O)([C@@H]([C@H]1OC(C%28=CC=CC=C%28)=O)OC(C%29=CC=CC=C%29)=O)[H],[H][C@@]1(O[C@](O2)([H])[C@H](OC(C3=CC=CC=C3)=O)C(OC(C4=CC=CC=C4)=O)[C@@](O[C@@]5([H])O[C@H](COC(C6=CC=CC=C6)=O)[C@@]([C@H](OC(C7=CC=CC=C7)=O)[C@H]5OC(C8=CC=CC=C8)=O)([H])O[C@@]9([H])O[C@@H]([C@](O[C@]%10([H])[C@H](OC(C%11=CC=CC=C%11)=O)[C@@H](OC(C%12=CC=CC=C%12)=O)[C@@](O%13)([H])[C@@H](COC(C%14=CC=CC=C%14)=O)O%10)([H])[C@H](OC(C%15=CC=CC=C%15)=O)[C@H]9OC(C%16=CC=CC=C%16)=O)COC(C%17=CC=CC=C%17)=O)([H])[C@H]2COC(C%18=CC=CC=C%18)=O)[C@@H](COC(C%19=CC=CC=C%19)=O)O[C@](O[C@]%20([H])[C@@H](COC(C%21=CC=CC=C%21)=O)O[C@@](O[C@]%22([H])[C@@H](COC(C%23=CC=CC=C%23)=O)O[C@@]%13([H])[C@H](OC(C%24=CC=CC=C%24)=O)[C@H]%22OC(C%25=CC=CC=C%25)=O)([H])[C@@H]([C@H]%20OC(C%26=CC=CC=C%26)=O)OC(C%27=CC=CC=C%27)=O)([C@@H]([C@H]1OC(C%28=CC=CC=C%28)=O)OC(C%29=CC=CC=C%29)=O)[H],organocatalyst,0.999678706,3321.254999999984,23.92810000000004,3321.254999999984,23.92810000000004,0.5,cat,73.095,-1.01,0.92,944.0,36.7,17.4,13.7,11.3,77.0,0,0,1,0,0,0,0,0,DM500,1,0,CF,2.879000537138412,0,0,0,0,875,1.2722171593975526,1.0,"{'ligand_0': (0.9999997019767761, 245)}",0.95908654
9,4862,4862,Methanol,1.23,20.0,300,59.0,-37.5,0,0,22.0,CO,C1COC2=C(O1)C=CC(=C2)Br,C1COC2=C(O1)C=CC(=C2)Br,Unknown,0.32,215.046,2.2203,215.046,2.2203,0.5,nf10k,32.042,-0.77,0.593,791.0,32.6,15.1,12.3,22.3,40.7,0,1,0,0,0,0,0,0,DM300,1,0,CF,0.1668528880872148,0,0,0,0,4862,0.283912865314862,1.0,"{'ligand_0': (1.0, 11)}",0.48434433
10,3169,3169,Methanol,0.88,10.0,150,59.0,0.0,0,1,22.0,CO,O=[N+](C1=C(Br)SC(Br)=C1[N+]([O-])=O)[O-],O=[N+](C1=C(Br)SC(Br)=C1[N+]([O-])=O)[O-],Unknown,0.6,331.9290000000001,3.0895000000000006,331.9290000000001,3.0895000000000006,0.5,nf10k,32.042,-0.77,0.593,791.0,32.6,15.1,12.3,22.3,40.7,1,0,0,0,0,0,0,0,DM150,1,0,CF,0.3968556273798176,0,0,0,0,3169,0.4977874448979721,1.0,"{'ligand_0': (0.9999999403953552, 13)}",0.5811008
11,2957,2957,Methanol,0.101115447,10.0,300,87.0,-8.0,0,0,22.0,CO,CC1=C(N=C(C(=N1)C)C)C,CC1=C(N=C(C(=N1)C)C)C,Unknown,-0.098389375,136.198,1.71028,136.198,1.71028,0.5,nf10k,32.042,-0.77,0.593,791.0,32.6,15.1,12.3,22.3,40.7,0,0,0,1,0,0,0,0,GMT-oNF-2,1,0,CF,-0.0411515354301775,0,0,0,0,2957,0.2627350674033832,1.0,"{'ligand_0': (0.9999999403953552, 10)}",-0.12897587
12,6337,6337,Methanol,0.7475,20.0,150,59.0,0.0,0,1,22.0,CO,N#CC1=CC=C(N)C=C1,N#CC1=CC=C(N)C=C1,Unknown,0.45,118.13899999999998,1.14048,118.13899999999998,1.14048,0.5,nf10k,32.042,-0.77,0.593,791.0,32.6,15.1,12.3,22.3,40.7,1,0,0,0,0,0,0,0,DM150,1,0,CF,0.2588484011482149,0,0,0,0,6337,0.4044522989796024,1.0,"{'ligand_0': (1.0, 9)}",0.32084954
13,6015,6015,Methanol,0.88,10.0,150,59.0,0.0,0,1,22.0,CO,C1=C(NC(=O)N=C1)N,C1=C(NC(=O)N=C1)N,Unknown,0.62,111.104,-0.6478999999999999,111.104,-0.6478999999999999,0.5,nf10k,32.042,-0.77,0.593,791.0,32.6,15.1,12.3,22.3,40.7,1,0,0,0,0,0,0,0,DM150,1,0,CF,0.4190750243243807,0,0,0,0,6015,0.5102321310204214,1.0,"{'ligand_0': (1.0, 8)}",0.5822618
14,3734,3734,Ethanol,0.85,20.0,300,59.0,-37.5,0,0,22.0,C(C)O,O=C1NC2=C(C=CC=C2F)C1=O,O=C1NC2=C(C=CC=C2F)C1=O,Unknown,0.754466862,165.12299999999996,0.9605,165.12299999999996,0.9605,0.5,nf10k,46.069,-0.31,1.2,789.0,24.6,15.8,8.8,19.4,58.5,0,1,0,0,0,0,0,0,DM300,1,0,CF,0.6081246963329424,0,0,0,0,3734,0.5211258108432788,1.0,"{'ligand_0': (1.0, 12)}",0.75207734
15,4722,4722,Methanol,0.88,10.0,150,59.0,0.0,0,1,22.0,CO,CC1=C(C(=CC=C1)C)Br,CC1=C(C(=CC=C1)C)Br,Unknown,0.56,185.064,3.065940000000002,185.064,3.065940000000002,0.5,nf10k,32.042,-0.77,0.593,791.0,32.6,15.1,12.3,22.3,40.7,1,0,0,0,0,0,0,0,DM150,1,0,CF,0.3555614105321615,0,0,0,0,4722,0.4728980726530735,1.0,"{'ligand_0': (1.0000001192092896, 9)}",0.67356193
16,6231,6231,Methanol,1.23,20.0,300,59.0,-37.5,0,0,22.0,CO,C1=C(C(=CC(=C1[N+](=O)[O-])F)F)[N+](=O)[O-],C1=C(C(=CC(=C1[N+](=O)[O-])F)F)[N+](=O)[O-],Unknown,0.53,204.088,1.7812,204.088,1.7812,0.5,nf10k,32.042,-0.77,0.593,791.0,32.6,15.1,12.3,22.3,40.7,0,1,0,0,0,0,0,0,DM300,1,0,CF,0.3269790928711038,0,0,0,0,6231,0.3985699839997101,1.0,"{'ligand_0': (0.9999999403953552, 14)}",0.52271533
17,2916,2916,n-Hexane,0.12,30.0,220,-1.0,0.0,1,1,25.0,C(CCC)CC,CCCCCCCCCCCCCCCC,CCCCCCCCCCCCCCCC,Unknown,0.424,226.44799999999992,6.487600000000007,226.44799999999992,6.487600000000007,0.5,nf10k,86.178,3.9,0.3,661.0,1.88,14.9,0.0,0.0,131.6,0,0,0,0,0,1,0,0,SM122,1,0,CF,0.2388241868442685,0,0,0,0,2916,0.7981828147210248,1.0,"{'ligand_0': (0.9999998807907104, 16)}",0.30136535
18,720,720,Methanol-mix,0.383838384,30.0,300,87.0,-8.0,0,0,21.0,CO.CCCCC(=O)OC,CC(C)(P(C(C)(C)C)Cc1c(CP(C(C)(C)C)C(C)(C)C)cccc1)C,CC(C)(P(C(C)(C)C)Cc1c(CP(C(C)(C)C)C(C)(C)C)cccc1)C,ligand,0.966,394.5640000000001,8.844400000000004,394.5640000000001,8.844400000000004,0.5,cat,58.95976,0.1164,0.6026,823.96,23.704,15.356,9.868,17.148,69.98,0,0,0,1,0,0,0,0,GMT-oNF-2,1,0,CF,1.455931955649724,0,0,0,0,720,0.7658727214808622,1.0,"{'ligand_0': (1.000000238418579, 26)}",0.7994573
19,371,371,Toluene,0.341009623,30.0,300,87.0,-8.0,0,0,21.0,Cc1ccccc1,C1(C2=CC=CC=C23)=[N]([Ir]345([N]6=C(C7=CC=CC=C75)C=CC=C6)[N]8=C(C9=CC=CC=C94)C=CC=C8)C=CC=C1,C1(C2=CC=CC=C23)=[N]([Ir]345([N]6=C(C7=CC=CC=C75)C=CC=C6)[N]8=C(C9=CC=CC=C94)C=CC=C8)C=CC=C1,metal_catalyst,-0.05855741,654.7930000000002,5.767100000000005,654.7930000000002,5.767100000000005,0.5,cat,92.141,2.73,0.59,867.0,2.38,18.0,1.4,2.0,106.8,0,0,0,1,0,0,0,0,GMT-oNF-2,0,1,DE,-0.0251244930625996,0,0,0,0,371,2.0297571873908438,1.0,"{'metal': (0.00016660762776155025, 1), 'ligand_0': (0.33327779173851013, 12), 'ligand_1': (0.33327779173851013, 12), 'ligand_2': (0.33327779173851013, 12)}",0.0056576133
20,4059,4059,Ethanol,1.22,20.0,300,59.0,-37.5,0,0,25.0,C(C)O,C1=CC(=C(C=C1CC(C(=O)O)OC(=O)C=CC2=CC(=C(C=C2)O)O)O)O,C1=CC(=C(C=C1CC(C(=O)O)OC(=O)C=CC2=CC(=C(C=C2)O)O)O)O,Unknown,0.94,360.318,1.7613000000000012,360.318,1.7613000000000012,0.5,nf10k,46.069,-0.31,1.2,789.0,24.6,15.8,8.8,19.4,58.5,0,1,0,0,0,0,0,0,DM300,1,0,CF,1.2146701649892326,0,0,0,0,4059,0.6224243585748898,1.0,"{'ligand_0': (0.9999999403953552, 26)}",0.967491
21,13,13,2-propanol,0.26,30.0,300,87.0,-8.0,0,0,25.0,C(C)(C)O,c1(P(c2ccccc2)c3ccccc3)ccccc1,c1(P(c2ccccc2)c3ccccc3)ccccc1,ligand,0.663,262.292,3.4448000000000016,262.292,3.4448000000000016,0.5,cat,60.096,0.05,2.27,785.0,18.6,15.8,6.1,16.4,76.8,0,0,0,1,0,0,0,0,GMT-oNF-2,1,0,CF,0.4710832997223453,0,0,0,0,13,0.5668509079227992,1.0,"{'ligand_0': (0.9999999403953552, 19)}",0.48518404
22,3572,3572,Methanol,1.54,10.0,300,59.0,-37.5,0,0,22.0,CO,C1CC2=CC=CC=C2C1O,C1CC2=CC=CC=C2C1O,Unknown,0.47,134.17799999999997,1.6662,134.17799999999997,1.6662,0.5,nf10k,32.042,-0.77,0.593,791.0,32.6,15.1,12.3,22.3,40.7,0,1,0,0,0,0,0,0,DM300,1,0,CF,0.2749054789185309,0,0,0,0,3572,0.3658108072326106,1.0,"{'ligand_0': (0.9999999403953552, 10)}",0.6322863
23,2954,2954,Methanol,0.88,10.0,150,59.0,0.0,0,1,22.0,CO,C1=C(NC=N1)CCN,C1=C(NC=N1)CCN,Unknown,0.47,111.148,-0.0891,111.148,-0.0891,0.5,nf10k,32.042,-0.77,0.593,791.0,32.6,15.1,12.3,22.3,40.7,1,0,0,0,0,0,0,0,DM150,1,0,CF,0.2749054789185309,0,0,0,0,2954,0.4168969851020517,1.0,"{'ligand_0': (1.0, 8)}",0.525366
24,3242,3242,Methanol,0.179221384,10.0,500,82.0,0.0,0,1,22.0,CO,CC(=O)C1=CC=CN1,CC(=O)C1=CC=CN1,Unknown,0.033622859,109.12799999999996,1.2173,109.12799999999996,1.2173,0.5,nf10k,32.042,-0.77,0.593,791.0,32.6,15.1,12.3,22.3,40.7,0,0,0,0,0,0,0,1,SS336,1,0,CF,0.0144041791502244,0,0,0,0,3242,0.263746811041731,1.0,"{'ligand_0': (1.0, 8)}",0.00095546246
25,2907,2907,Methanol,1.23,20.0,300,59.0,-37.5,0,0,22.0,CO,O=C(N(OC(C1CCCCC1)=O)C2=O)C3=C2C=CC=C3,O=C(N(OC(C1CCCCC1)=O)C2=O)C3=C2C=CC=C3,Unknown,0.97,273.28799999999995,2.3211000000000004,273.28799999999995,2.3211000000000004,0.5,nf10k,32.042,-0.77,0.593,791.0,32.6,15.1,12.3,22.3,40.7,0,1,0,0,0,0,0,0,DM300,1,0,CF,1.508638306165727,0,0,0,0,2907,0.6388039469584395,1.0,"{'ligand_0': (0.9999998807907104, 20)}",0.9666486
26,4548,4548,Methanol,0.7475,20.0,150,59.0,0.0,0,1,22.0,CO,C1C2C=CC1C3C2C4(C(=C(C3(C4(Cl)Cl)Cl)Cl)Cl)Cl,C1C2C=CC1C3C2C4(C(=C(C3(C4(Cl)Cl)Cl)Cl)Cl)Cl,Unknown,1.0,364.9139999999999,5.270200000000001,364.9139999999999,5.270200000000001,0.5,nf10k,32.042,-0.77,0.593,791.0,32.6,15.1,12.3,22.3,40.7,1,0,0,0,0,0,0,0,DM150,1,0,CF,3.0,1,0,0,0,4548,0.7466811673469582,1.0,"{'ligand_0': (0.9999998807907104, 18)}",1.0
27,5021,5021,2-Methyltetrahydrofuran,8.90717603,20.0,500,82.0,0.0,0,1,22.0,CC1CCCO1,NC1=CC(C)=CC=C1C,NC1=CC(C)=CC=C1C,Unknown,0.433134136,121.18299999999998,1.88564,121.18299999999998,1.88564,0.5,nf10k,86.134,0.16,0.47,854.0,7.0,16.9,5.0,4.3,100.2,0,0,0,0,0,0,0,1,SS336,1,0,CF,0.245754237183795,0,0,0,0,5021,0.417467773329154,1.0,"{'ligand_0': (1.0, 9)}",0.29401228
28,1191,1191,Ethyl acetate,0.170054086,20.0,300,-1.0,0.0,1,1,21.0,O(C(C)=O)CC,O=c(c(OC)c1Nc2cc(C(F)(F)F)cc(C(F)(F)F)c2)c1=O,O=c(c(OC)c1Nc2cc(C(F)(F)F)cc(C(F)(F)F)c2)c1=O,organocatalyst,0.739499133,339.191,3.072400000000001,339.191,3.072400000000001,0.5,cat,88.106,0.71,0.45,902.0,6.02,15.8,5.3,7.2,98.5,0,0,0,0,0,0,1,0,SS150101,1,0,CF,0.5825268669011368,0,0,0,0,1191,1.6517376526062553,1.0,"{'ligand_0': (1.0, 23)}",0.7380667
29,4400,4400,Methanol,0.7475,20.0,150,59.0,0.0,0,1,22.0,CO,CCN(CC)c1ccc2C=C(C(=O)Oc2c1)c3sc4ccccc4n3,CCN(CC)c1ccc2C=C(C(=O)Oc2c1)c3sc4ccccc4n3,Unknown,1.0,350.44300000000004,4.915900000000004,350.44300000000004,4.915900000000004,0.5,nf10k,32.042,-0.77,0.593,791.0,32.6,15.1,12.3,22.3,40.7,1,0,0,0,0,0,0,0,DM150,1,0,CF,3.0,0,0,0,0,4400,0.7466811673469582,1.0,"{'ligand_0': (0.9999999403953552, 25)}",1.0
30,5766,5766,n-Hexane,0.14,30.0,220,-1.0,0.0,1,1,25.0,C(CCC)CC,CCCCCCCCCCCCCCCC,CCCCCCCCCCCCCCCC,Unknown,0.404,226.44799999999992,6.487600000000007,226.44799999999992,6.487600000000007,0.5,nf10k,86.178,3.9,0.3,661.0,1.88,14.9,0.0,0.0,131.6,0,0,0,0,0,1,0,0,SM122,1,0,CF,0.2240256688706309,0,0,0,0,5766,0.7726000321979151,1.0,"{'ligand_0': (0.9999998807907104, 16)}",0.30148968
31,496,496,Acetonitrile,0.45587198,10.0,500,82.0,0.0,0,1,21.0,C(C)#N,CC(C)(C)P(C(C)(C)C)Nc1nc(NP(C(C)(C)C)C(C)(C)C)ccc1,CC(C)(C)P(C(C)(C)C)Nc1nc(NP(C(C)(C)C)C(C)(C)C)ccc1,ligand,0.279092569,397.5280000000002,7.893200000000008,397.5280000000002,7.893200000000008,0.5,cat,41.053,-0.33,0.34,786.0,37.5,15.3,18.0,6.1,52.6,0,0,0,0,0,0,0,1,SS336,1,0,CF,0.141518487725813,0,0,0,0,496,0.3158978431688511,1.0,"{'ligand_0': (1.0000001192092896, 26)}",0.3105896
32,3720,3720,Acetone,2.065696649,20.0,300,87.0,-8.0,0,0,22.0,CC(=O)C,CC1=CN=C(C=C1)C2=NC=C(C=C2)C,CC1=CN=C(C=C1)C2=NC=C(C=C2)C,Unknown,0.046228973,184.242,2.760440000000001,184.242,2.760440000000001,0.5,nf10k,58.08,-0.24,0.32,784.0,20.7,15.5,10.4,7.0,74.0,0,0,0,1,0,0,0,0,GMT-oNF-2,1,0,CF,0.0201007683466174,0,0,0,0,3720,0.2627350674033832,1.0,"{'ligand_0': (1.0, 14)}",0.2245613
33,4581,4581,Methanol,0.88,10.0,150,59.0,0.0,0,1,22.0,CO,COC(=O)NC1=NC2=C(N1)C=C(C=C2)C(=O)C3=CC=CC=C3,COC(=O)NC1=NC2=C(N1)C=C(C=C2)C(=O)C3=CC=CC=C3,Unknown,0.99,295.298,2.972200000000001,295.298,2.972200000000001,0.5,nf10k,32.042,-0.77,0.593,791.0,32.6,15.1,12.3,22.3,40.7,1,0,0,0,0,0,0,0,DM150,1,0,CF,1.9586073148417744,0,0,0,0,4581,0.7404588242857336,1.0,"{'ligand_0': (1.0, 22)}",0.9930496
34,3440,3440,Methanol,1.54,10.0,300,59.0,-37.5,0,0,22.0,CO,CC1=CC(=C(C=C1)C#N)N,CC1=CC(=C(C=C1)C#N)N,Unknown,0.38,132.16599999999997,1.4489,132.16599999999997,1.4489,0.5,nf10k,32.042,-0.77,0.593,791.0,32.6,15.1,12.3,22.3,40.7,0,1,0,0,0,0,0,0,DM300,1,0,CF,0.2069083998234198,0,0,0,0,3440,0.3166720420819615,1.0,"{'ligand_0': (1.0, 10)}",0.3752631
35,2325,2325,Acetone,1.69,20.0,300,59.0,-37.5,0,0,22.0,CC(=O)C,CCCCN1CCCC1=O,CCCCN1CCCC1=O,Unknown,0.397730772,141.214,1.4089,141.214,1.4089,0.5,nf10k,58.08,-0.24,0.32,784.0,20.7,15.5,10.4,7.0,74.0,0,1,0,0,0,0,0,0,DM300,1,0,CF,0.2194888269306278,0,0,0,0,2325,0.3263528003180471,1.0,"{'ligand_0': (0.9999999403953552, 10)}",0.49695304
36,2590,2590,Acetonitrile,7.29,20.0,500,59.0,-31.0,0,0,25.0,C(C)#N,CC(C1=CC=CC=C1)CC(C2=CC=CC=C2)CC(C3=CC=CC=C3)CC(C4=CC=CC=C4)CC(C5=CC=CC=C5)CC(C6=CC=CC=C6)CC(C7=CC=CC=C7)CC(C8=CC=CC=C8)CC(C9=CC=CC=C9)CC(C%10=CC=CC=C%10)CC(C%11=CC=CC=C%11)CC(C%12=CC=CC=C%12)CC(C%13=CC=CC=C%13)CC(C%14=CC=CC=C%14)CC(C)(C)C%15=CC=CC=C%15,CC(C1=CC=CC=C1)CC(C2=CC=CC=C2)CC(C3=CC=CC=C3)CC(C4=CC=CC=C4)CC(C5=CC=CC=C5)CC(C6=CC=CC=C6)CC(C7=CC=CC=C7)CC(C8=CC=CC=C8)CC(C9=CC=CC=C9)CC(C%10=CC=CC=C%10)CC(C%11=CC=CC=C%11)CC(C%12=CC=CC=C%12)CC(C%13=CC=CC=C%13)CC(C%14=CC=CC=C%14)CC(C)(C)C%15=CC=CC=C%15,Unknown,1.0,1592.35,33.418700000000094,1592.35,33.418700000000094,0.5,nf10k,41.053,-0.33,0.34,786.0,37.5,15.3,18.0,6.1,52.6,0,0,1,0,0,0,0,0,DM500,1,0,CF,3.0,0,0,0,0,2590,1.2725578804072424,1.0,"{'ligand_0': (1.0000001192092896, 122)}",0.94014287
37,3285,3285,Methanol,1.23,20.0,300,59.0,-37.5,0,0,22.0,CO,NC1=CC(C)=CC=C1C,NC1=CC(C)=CC=C1C,Unknown,0.69,121.18299999999998,1.88564,121.18299999999998,1.88564,0.5,nf10k,32.042,-0.77,0.593,791.0,32.6,15.1,12.3,22.3,40.7,0,1,0,0,0,0,0,0,DM300,1,0,CF,0.5072396109731624,0,0,0,0,3285,0.4859277887119753,1.0,"{'ligand_0': (1.0, 9)}",0.66478515
38,5749,5749,Methanol,0.7475,20.0,150,59.0,0.0,0,1,22.0,CO,CC1=CC(=C(C(=C1)O)C)C,CC1=CC(=C(C(=C1)O)C)C,Unknown,0.76,136.194,2.31746,136.194,2.31746,0.5,nf10k,32.042,-0.77,0.593,791.0,32.6,15.1,12.3,22.3,40.7,1,0,0,0,0,0,0,0,DM150,1,0,CF,0.6179829574251317,0,0,0,0,5749,0.5973449338775667,1.0,"{'ligand_0': (1.0, 10)}",0.8477559
39,825,825,Ethanol,0.320534523,30.0,500,82.0,0.0,0,1,21.0,C(C)O,Cl[Ni]12[N]3=C(N[P]2(C(C)(C)C)C(C)(C)C)C=CC=C3N[P]1(c4ccccc4)c5ccccc5,Cl[Ni]12[N]3=C(N[P]2(C(C)(C)C)C(C)(C)C)C=CC=C3N[P]1(c4ccccc4)c5ccccc5,metal_catalyst,0.872838158,531.6540000000001,7.634200000000008,531.6540000000001,7.634200000000008,0.5,cat,46.069,-0.31,1.2,789.0,24.6,15.8,8.8,19.4,58.5,0,0,0,0,0,0,0,1,SS336,1,0,CF,0.8922412593381235,0,0,0,0,825,5.600811076678957,1.0,"{'metal': (0.003939253278076649, 1), 'ligand_0': (0.036543551832437515, 1), 'ligand_1': (0.9595170617103577, 30)}",0.82369804
40,2033,2033,Methanol,1.54,10.0,300,59.0,-37.5,0,0,22.0,CO,O=C(C1=CC=C(F)C=C1)C2=CC=C(F)C=C2,O=C(C1=CC=C(F)C=C1)C2=CC=C(F)C=C2,Unknown,0.69,218.202,3.195800000000002,218.202,3.195800000000002,0.5,nf10k,32.042,-0.77,0.593,791.0,32.6,15.1,12.3,22.3,40.7,0,1,0,0,0,0,0,0,DM300,1,0,CF,0.5072396109731624,0,0,0,0,2033,0.4859277887119753,1.0,"{'ligand_0': (0.9999999403953552, 16)}",0.7489041
41,10,10,Toluene,0.06,40.0,220,-1.0,0.0,1,1,30.0,Cc1ccccc1,CC(C)Oc1ccccc1C=[Ru](Cl)(Cl)=C2N(CCN2c3c(C)cc(OCCOCCOC)cc3C)c4c(C)cc(OCCOCCOC)cc4C,CC(C)Oc1ccccc1C=[Ru](Cl)(Cl)=C2N(CCN2c3c(C)cc(OCCOCCOC)cc3C)c4c(C)cc(OCCOCCOC)cc4C,metal_catalyst,0.996,834.8439999999996,7.517080000000009,834.8439999999996,7.517080000000009,0.5,cat,92.141,2.73,0.59,867.0,2.38,18.0,1.4,2.0,106.8,0,0,0,0,0,1,0,0,SM122,1,0,CF,2.301029995663981,0,0,0,0,10,7.4638155629089775,1.0,"{'metal': (0.03533470630645752, 1), 'ligand_0': (0.2369033694267273, 11), 'ligand_1': (0.04120525345206261, 1), 'ligand_2': (0.04120525345206261, 1), 'ligand_3': (0.6453513503074646, 37)}",0.95856285
42,75,75,Toluene,0.866666667,30.0,220,-1.0,0.0,1,1,20.0,Cc1ccccc1,CCCCCCCC[N+](CCCCCCCC)(CCCCCCCC)CCCCCCCC,CCCCCCCC[N+](CCCCCCCC)(CCCCCCCC)CCCCCCCC,ligand,0.99,466.9030000000005,11.24519999999999,466.9030000000005,11.24519999999999,0.5,cat,92.141,2.73,0.59,867.0,2.38,18.0,1.4,2.0,106.8,0,0,0,0,0,1,0,0,SM122,1,0,CF,1.9586073148417744,0,0,0,0,75,1.5221755601250313,1.0,"{'ligand_0': (0.9999998211860657, 33)}",0.9389943
43,1176,1176,Ethyl acetate,0.99517837,10.0,500,82.0,0.0,0,1,21.0,O(C(C)=O)CC,O=c(c(OC)c1Nc2cc(C(F)(F)F)cc(C(F)(F)F)c2)c1=O,O=c(c(OC)c1Nc2cc(C(F)(F)F)cc(C(F)(F)F)c2)c1=O,organocatalyst,0.259411197,339.191,3.072400000000001,339.191,3.072400000000001,0.5,cat,88.106,0.71,0.45,902.0,6.02,15.8,5.3,7.2,98.5,0,0,0,0,0,0,0,1,SS336,1,0,CF,0.1298368360804208,0,0,0,0,1176,0.3029205954140361,1.0,"{'ligand_0': (1.0, 23)}",0.1350092
44,3568,3568,Acetone,0.44,30.0,500,82.0,0.0,0,1,25.0,CC(=O)C,CCCCCCCCCCCCCCCC(O)=O,CCCCCCCCCCCCCCCC(O)=O,Unknown,0.776,256.42999999999995,5.552300000000005,256.42999999999995,5.552300000000005,0.5,nf10k,58.08,-0.24,0.32,784.0,20.7,15.5,10.4,7.0,74.0,0,0,0,0,0,0,0,1,SS336,0,1,DE,0.6478174818886375,0,0,0,0,3568,0.6435422189418237,1.0,"{'ligand_0': (0.9999998807907104, 18)}",0.63338566
45,1909,1909,Methanol,0.179221384,10.0,500,82.0,0.0,0,1,22.0,CO,CC(C)(C)C1=CC=C(C=C1)C(=O)CC(=O)C2=CC=C(C=C2)OC,CC(C)(C)C1=CC=C(C=C1)C(=O)CC(=O)C2=CC=C(C=C2)OC,Unknown,0.105135328,310.393,4.448400000000004,310.393,4.448400000000004,0.5,nf10k,32.042,-0.77,0.593,791.0,32.6,15.1,12.3,22.3,40.7,0,0,0,0,0,0,0,1,SS336,1,0,CF,0.0477575892691748,0,0,0,0,1909,0.263746811041731,1.0,"{'ligand_0': (1.0, 23)}",0.12962082
46,6270,6270,Methanol,1.23,20.0,300,59.0,-37.5,0,0,22.0,CO,FC1=CC=C(F)C([N+]([O-])=O)=C1,FC1=CC=C(F)C([N+]([O-])=O)=C1,Unknown,0.51,159.091,1.873,159.091,1.873,0.5,nf10k,32.042,-0.77,0.593,791.0,32.6,15.1,12.3,22.3,40.7,0,1,0,0,0,0,0,0,DM300,1,0,CF,0.3089185078770315,0,0,0,0,6270,0.387650258410677,1.0,"{'ligand_0': (1.0, 11)}",0.47391158
47,5536,5536,Methanol,0.88,10.0,150,59.0,0.0,0,1,22.0,CO,C1=CC(=C(C=C1Cl)Cl)Cl,C1=CC(=C(C=C1Cl)Cl)Cl,Unknown,0.3,181.449,3.6468000000000007,181.449,3.6468000000000007,0.5,nf10k,32.042,-0.77,0.593,791.0,32.6,15.1,12.3,22.3,40.7,1,0,0,0,0,0,0,0,DM150,1,0,CF,0.1542819820333413,0,0,0,0,5536,0.3111171530612326,1.0,"{'ligand_0': (0.9999999403953552, 9)}",0.3746015
48,5819,5819,Methanol,1.23,20.0,300,59.0,-37.5,0,0,22.0,CO,C1=CC=C(C(=C1)[N+](=O)[O-])Cl,C1=CC=C(C(=C1)[N+](=O)[O-])Cl,Unknown,0.91,157.55599999999998,2.2482000000000006,157.55599999999998,2.2482000000000006,0.5,nf10k,32.042,-0.77,0.593,791.0,32.6,15.1,12.3,22.3,40.7,0,1,0,0,0,0,0,0,DM300,1,0,CF,1.0409586076789066,0,0,0,0,5819,0.6060447701913401,1.0,"{'ligand_0': (0.9999999403953552, 10)}",0.4052785
49,4629,4629,Ethyl acetate,2.439741329,20.0,500,82.0,0.0,0,1,22.0,O(C(C)=O)CC,C1=CC(=C(C(=C1)O)O)O,C1=CC(=C(C(=C1)O)O)O,Unknown,0.08026656,126.11099999999996,0.8034000000000001,126.11099999999996,0.8034000000000001,0.5,nf10k,88.106,0.71,0.45,902.0,6.02,15.8,5.3,7.2,98.5,0,0,0,0,0,0,0,1,SS336,1,0,CF,0.0358660834763571,0,0,0,0,4629,0.263746811041731,1.0,"{'ligand_0': (1.0, 9)}",0.06916934
50,3447,3447,Methanol,1.54,10.0,300,59.0,-37.5,0,0,22.0,CO,O=CC1=CC=C([N+]([O-])=O)C=C1,O=CC1=CC=C([N+]([O-])=O)C=C1,Unknown,-0.11,151.121,1.4073,151.121,1.4073,0.5,nf10k,32.042,-0.77,0.593,791.0,32.6,15.1,12.3,22.3,40.7,0,1,0,0,0,0,0,0,DM300,1,0,CF,-0.0457140589408676,0,0,0,0,3447,0.2183945117806631,1.0,"{'ligand_0': (1.0, 11)}",0.41489056
51,1040,1040,Acetonitrile,0.153480228,20.0,300,87.0,-8.0,0,0,21.0,C(C)#N,O=c(c(NCc1ccccc1)c2NC[C@H]3N(CCC3)C(OC(C)(C)C)=O)c2=O,O=c(c(NCc1ccccc1)c2NC[C@H]3N(CCC3)C(OC(C)(C)C)=O)c2=O,organocatalyst,0.929754667,385.46400000000017,2.706100000000001,385.46400000000017,2.706100000000001,0.5,cat,41.053,-0.33,0.34,786.0,37.5,15.3,18.0,6.1,52.6,0,0,0,1,0,0,0,0,GMT-oNF-2,1,0,CF,1.1472435793016431,0,0,0,0,1040,0.7420654214588295,1.0,"{'ligand_0': (0.9999999403953552, 28)}",0.85339737
52,5542,5542,Dimethylformamide,0.9,20.0,300,59.0,-37.5,0,0,22.0,O=CN(C)C,CC(C)(C)C1=CC=C(C=C1)C(=O)CC(=O)C2=CC=C(C=C2)OC,CC(C)(C)C1=CC=C(C=C1)C(=O)CC(=O)C2=CC=C(C=C2)OC,Unknown,0.982652338,310.393,4.448400000000004,310.393,4.448400000000004,0.5,nf10k,73.095,-1.01,0.92,944.0,36.7,17.4,13.7,11.3,77.0,0,1,0,0,0,0,0,0,DM300,1,0,CF,1.7364192690244105,0,0,0,0,5542,0.6457119499094243,1.0,"{'ligand_0': (1.0, 23)}",0.8845172
53,5501,5501,Ethanol,0.244542261,20.0,500,82.0,0.0,0,1,22.0,C(C)O,CC1=C(OC)C=C(C)C(Br)=C1,CC1=C(OC)C=C(C)C(Br)=C1,Unknown,0.111864957,215.09,3.0745400000000016,215.09,3.0745400000000016,0.5,nf10k,46.069,-0.31,1.2,789.0,24.6,15.8,8.8,19.4,58.5,0,0,0,0,0,0,0,1,SS336,1,0,CF,0.0510322728029091,0,0,0,0,5501,0.263746811041731,1.0,"{'ligand_0': (1.0, 11)}",0.045701206
54,4459,4459,Toluene,4.285714286,20.0,300,87.0,-8.0,0,0,22.0,Cc1ccccc1,OC1CCC2=C1C=CC=C2,OC1CCC2=C1C=CC=C2,Unknown,0.040995839,134.17799999999997,1.6662,134.17799999999997,1.6662,0.5,nf10k,92.141,2.73,0.59,867.0,2.38,18.0,1.4,2.0,106.8,0,0,0,1,0,0,0,0,GMT-oNF-2,1,0,CF,0.017726884569366,0,0,0,0,4459,0.2627350674033832,1.0,"{'ligand_0': (1.0, 10)}",0.06770027
55,1179,1179,Ethyl acetate,0.022133376,20.0,150,59.0,0.0,0,1,21.0,O(C(C)=O)CC,O=c(c(OC)c1Nc2cc(C(F)(F)F)cc(C(F)(F)F)c2)c1=O,O=c(c(OC)c1Nc2cc(C(F)(F)F)cc(C(F)(F)F)c2)c1=O,organocatalyst,0.981472239,339.191,3.072400000000001,339.191,3.072400000000001,0.5,cat,88.106,0.71,0.45,902.0,6.02,15.8,5.3,7.2,98.5,1,0,0,0,0,0,0,0,DM150,1,0,CF,1.7093475488825702,0,0,0,0,1179,0.7351525588371204,1.0,"{'ligand_0': (0.9999999403953552, 23)}",0.947706
56,479,479,Ethanol,0.078074137,30.0,300,59.0,-37.5,0,0,21.0,C(C)O,n12ccccc1c3ccccn3[Ru+2]245(n6c(c7n5cccc7)cccc6)n8c(c9ccccn94)cccc8,n12ccccc1c3ccccn3[Ru+2]245(n6c(c7n5cccc7)cccc6)n8c(c9ccccn94)cccc8,metal_catalyst,0.822,569.6340000000001,5.690300000000006,569.6340000000001,5.690300000000006,0.5,cat,46.069,-0.31,1.2,789.0,24.6,15.8,8.8,19.4,58.5,0,1,0,0,0,0,0,0,DM300,0,1,DE,0.7471469690201067,0,0,0,0,479,13.454951234054729,1.0,"{'metal': (0.0001881015778053552, 1), 'ligand_0': (0.3332706093788147, 12), 'ligand_1': (0.3332706093788147, 12), 'ligand_2': (0.3332706093788147, 12)}",0.80243576
57,5824,5824,Methanol,0.7475,20.0,150,59.0,0.0,0,1,22.0,CO,C1=CC(=CN=C1)CCCO,C1=CC(=CN=C1)CCCO,Unknown,0.47,137.182,1.0065,137.182,1.0065,0.5,nf10k,32.042,-0.77,0.593,791.0,32.6,15.1,12.3,22.3,40.7,1,0,0,0,0,0,0,0,DM150,1,0,CF,0.2749054789185309,0,0,0,0,5824,0.4168969851020517,1.0,"{'ligand_0': (1.0, 10)}",0.44457012
58,1913,1913,n-Heptane,7.156084656,20.0,300,87.0,-8.0,0,0,22.0,CCCCCCC,CN(C=O)C1=CC=CC=C1,CN(C=O)C1=CC=CC=C1,Unknown,0.017119184,135.16599999999997,1.2792,135.16599999999997,1.2792,0.5,nf10k,100.205,4.39,0.39,684.0,1.92,15.3,0.0,0.0,147.4,0,0,0,1,0,0,0,0,GMT-oNF-2,1,0,CF,0.0070575073496322,0,0,0,0,1913,0.2627350674033832,1.0,"{'ligand_0': (1.0, 10)}",-0.06906295
59,87,87,Ethanol,0.216666667,30.0,300,59.0,-37.5,0,0,23.0,C(C)O,OCC[P+](CCCC)(CCCC)CCCC,OCC[P+](CCCC)(CCCC)CCCC,organocatalyst,0.96,247.38299999999992,4.396600000000004,247.38299999999992,4.396600000000004,0.5,cat,46.069,-0.31,1.2,789.0,24.6,15.8,8.8,19.4,58.5,0,1,0,0,0,0,0,0,DM300,0,1,DE,1.387216143280264,0,0,0,0,87,0.633344084163923,1.0,"{'ligand_0': (0.9999998807907104, 16)}",0.9335844
60,1712,1712,Methanol,2.44680678,10.0,300,-1.0,0.0,1,1,21.0,CO,Oc(c([Si](c1ccccc1)(c2ccccc2)c3ccccc3)c4)c(c5c(O)c([Si](c6ccccc6)(c7ccccc7)c8ccccc8)cc9c5cccc9)c%10c4cccc%10,Oc(c([Si](c1ccccc1)(c2ccccc2)c3ccccc3)c4)c(c5c(O)c([Si](c6ccccc6)(c7ccccc7)c8ccccc8)cc9c5cccc9)c%10c4cccc%10,organocatalyst,0.657506019,803.1220000000002,7.826000000000009,803.1220000000002,7.826000000000009,0.5,cat,32.042,-0.77,0.593,791.0,32.6,15.1,12.3,22.3,40.7,0,0,0,0,0,0,1,0,SS150101,1,0,CF,0.4640808686230305,0,0,0,0,1712,1.5075851899895207,1.0,"{'ligand_0': (0.9999998807907104, 60)}",0.36164474
61,5497,5497,Methanol,1.54,10.0,300,59.0,-37.5,0,0,22.0,CO,CC1=C(C2=CC(F)=CC=C2/C1=CC3=CC=C(S(C)=O)C=C3)CC(O)=O,CC1=C(C2=CC(F)=CC=C2/C1=CC3=CC=C(S(C)=O)C=C3)CC(O)=O,Unknown,1.0,356.4180000000001,4.365500000000004,356.4180000000001,4.365500000000004,0.5,nf10k,32.042,-0.77,0.593,791.0,32.6,15.1,12.3,22.3,40.7,0,1,0,0,0,0,0,0,DM300,1,0,CF,3.0,0,0,0,0,5497,0.6551835353419893,1.0,"{'ligand_0': (1.0000001192092896, 25)}",1.0
62,2530,2530,2-Methyltetrahydrofuran,0.43,20.0,300,59.0,-37.5,0,0,22.0,CC1CCCO1,CC1=C(OC)C=C(C)C(Br)=C1,CC1=C(OC)C=C(C)C(Br)=C1,Unknown,0.489999511,215.09,3.0745400000000016,215.09,3.0745400000000016,0.5,nf10k,86.134,0.16,0.47,854.0,7.0,16.9,5.0,4.3,100.2,0,1,0,0,0,0,0,0,DM300,1,0,CF,0.2915786842686139,0,0,0,0,2530,0.3767302658343532,1.0,"{'ligand_0': (1.0, 11)}",0.39701253
63,5042,5042,Ethanol,0.227163745,20.0,300,87.0,-8.0,0,0,22.0,C(C)O,OCCC1=C2C=CC=CC2=CC3=CC=CC=C13,OCCC1=C2C=CC=CC2=CC3=CC=CC=C13,Unknown,0.322288588,222.287,3.527800000000002,222.287,3.527800000000002,0.5,nf10k,46.069,-0.31,1.2,789.0,24.6,15.8,8.8,19.4,58.5,0,0,0,1,0,0,0,0,GMT-oNF-2,1,0,CF,0.1683148484260959,0,0,0,0,5042,0.3430588184304946,1.0,"{'ligand_0': (1.0, 17)}",0.21314734
64,2200,2200,Toluene,4.285714286,20.0,300,87.0,-8.0,0,0,22.0,Cc1ccccc1,C=C[C@H]1CN2CC[C@H]1C[C@@H]2[C@@H](O)c1ccnc2ccc(OC)cc12,C=C[C@H]1CN2CC[C@H]1C[C@@H]2[C@@H](O)c1ccnc2ccc(OC)cc12,Unknown,0.401867819,324.4240000000001,3.1732000000000014,324.4240000000001,3.1732000000000014,0.5,nf10k,92.141,2.73,0.59,867.0,2.38,18.0,1.4,2.0,106.8,0,0,0,1,0,0,0,0,GMT-oNF-2,1,0,CF,0.2224773526590586,0,0,0,0,2200,0.3953294549822306,1.0,"{'ligand_0': (0.9999998807907104, 24)}",0.35785854
65,1683,1683,Methanol,2.44680678,30.0,300,-1.0,0.0,1,1,21.0,CO,CC1(C)c2cccc(P(c3ccccc3)c4ccccc4)c2Oc5c(P(c6ccccc6)c7ccccc7)cccc15,CC1(C)c2cccc(P(c3ccccc3)c4ccccc4)c2Oc5c(P(c6ccccc6)c7ccccc7)cccc15,ligand,0.984008056,578.6320000000002,7.634600000000009,578.6320000000002,7.634600000000009,0.5,cat,32.042,-0.77,0.593,791.0,32.6,15.1,12.3,22.3,40.7,0,0,0,0,0,0,1,0,SS150101,1,0,CF,1.769756931891648,0,0,0,0,1683,2.081609890197031,1.0,"{'ligand_0': (1.0, 42)}",0.950976
66,668,668,Acetonitrile,2.530907666,30.0,300,-1.0,0.0,1,1,21.0,C(C)#N,CC(C)(P(c1c(c2ccccc2)cccc1)C(C)(C)C)C,CC(C)(P(c1c(c2ccccc2)cccc1)C(C)(C)C)C,ligand,-0.006732689,298.4100000000001,6.057800000000005,298.4100000000001,6.057800000000005,0.5,cat,41.053,-0.33,0.34,786.0,37.5,15.3,18.0,6.1,52.6,0,0,0,0,1,0,0,0,PMPerformance,0,1,DE,-0.0033453465062107,0,0,0,0,668,0.5721215690507774,1.0,"{'ligand_0': (1.0, 21)}",-0.039705038
67,2406,2406,Methanol,0.179221384,10.0,500,82.0,0.0,0,1,22.0,CO,COC(=O)C1=CC=C(C=C1)I,COC(=O)C1=CC=C(C=C1)I,Unknown,-0.033142715,262.046,2.0778,262.046,2.0778,0.5,nf10k,32.042,-0.77,0.593,791.0,32.6,15.1,12.3,22.3,40.7,0,0,0,0,0,0,0,1,SS336,1,0,CF,-0.0145804769204437,0,0,0,0,2406,0.263746811041731,1.0,"{'ligand_0': (1.0000001192092896, 11)}",-0.07766193
68,3787,3787,Acetonitrile,6.89,30.0,500,59.0,-31.0,0,0,25.0,C(C)#N,CC(C1=CC=CC=C1)CC(C2=CC=CC=C2)CC(C3=CC=CC=C3)CC(C4=CC=CC=C4)CC(C5=CC=CC=C5)CC(C6=CC=CC=C6)CC(C7=CC=CC=C7)CC(C8=CC=CC=C8)CC(C9=CC=CC=C9)CC(C%10=CC=CC=C%10)CC(C)(C)C%11=CC=CC=C%11,CC(C1=CC=CC=C1)CC(C2=CC=CC=C2)CC(C3=CC=CC=C3)CC(C4=CC=CC=C4)CC(C5=CC=CC=C5)CC(C6=CC=CC=C6)CC(C7=CC=CC=C7)CC(C8=CC=CC=C8)CC(C9=CC=CC=C9)CC(C%10=CC=CC=C%10)CC(C)(C)C%11=CC=CC=C%11,Unknown,0.971,1175.7419999999995,24.72310000000005,1175.7419999999995,24.72310000000005,0.5,nf10k,41.053,-0.33,0.34,786.0,37.5,15.3,18.0,6.1,52.6,0,0,1,0,0,0,0,0,DM500,1,0,CF,1.5228787452803372,0,0,0,0,3787,1.2418043982974003,1.0,"{'ligand_0': (1.0000001192092896, 90)}",0.959489
69,1581,1581,Methanol,1.224106423,30.0,300,-1.0,0.0,1,1,21.0,CO,FC1=CC(F)=CC2=C1C3=CC=CC=[N]3[Ir]245([N]6=C(C(O5)=O)C=CC=C6)[N]7=CC=CC=C7C8=C4C=C(F)C=C8F,FC1=CC(F)=CC2=C1C3=CC=CC=[N]3[Ir]245([N]6=C(C(O5)=O)C=CC=C6)[N]7=CC=CC=C7C8=C4C=C(F)C=C8F,metal_catalyst,0.110225657,694.6640000000001,5.103000000000002,694.6640000000001,5.103000000000002,0.5,cat,32.042,-0.77,0.593,791.0,32.6,15.1,12.3,22.3,40.7,0,0,0,0,1,0,0,0,PMPerformance,1,0,CF,0.0502323004547846,0,0,0,0,1581,1.3366840295095437,1.0,"{'metal': (0.0001791753456927836, 1), 'ligand_0': (0.4060749113559723, 14), 'ligand_1': (0.18767106533050537, 9), 'ligand_2': (0.4060749113559723, 14)}",0.20111015
70,3315,3315,Ethyl acetate,6.97,30.0,220,-1.0,0.0,1,1,25.0,O(C(C)=O)CC,CC(C1=CC=CC=C1)CC(C2=CC=CC=C2)CC(C3=CC=CC=C3)CC(C4=CC=CC=C4)CC(C5=CC=CC=C5)CC(C6=CC=CC=C6)CC(C7=CC=CC=C7)CC(C)(C)C8=CC=CC=C8,CC(C1=CC=CC=C1)CC(C2=CC=CC=C2)CC(C3=CC=CC=C3)CC(C4=CC=CC=C4)CC(C5=CC=CC=C5)CC(C6=CC=CC=C6)CC(C7=CC=CC=C7)CC(C)(C)C8=CC=CC=C8,Unknown,1.0,863.286,18.201399999999985,863.286,18.201399999999985,0.5,nf10k,88.106,0.71,0.45,902.0,6.02,15.8,5.3,7.2,98.5,0,0,0,0,0,1,0,0,SM122,0,1,DE,3.0,0,0,0,0,3315,1.5349669513865862,1.0,"{'ligand_0': (1.000000238418579, 66)}",0.94577277
71,2539,2539,Acetonitrile,8.79,10.0,500,59.0,-31.0,0,0,25.0,C(C)#N,CC(C1=CC=CC=C1)CC(C2=CC=CC=C2)CC(C3=CC=CC=C3)CC(C4=CC=CC=C4)CC(C5=CC=CC=C5)CC(C6=CC=CC=C6)CC(C)(C)C7=CC=CC=C7,CC(C1=CC=CC=C1)CC(C2=CC=CC=C2)CC(C3=CC=CC=C3)CC(C4=CC=CC=C4)CC(C5=CC=CC=C5)CC(C6=CC=CC=C6)CC(C)(C)C7=CC=CC=C7,Unknown,0.931,759.134,16.02749999999996,759.134,16.02749999999996,0.5,nf10k,41.053,-0.33,0.34,786.0,37.5,15.3,18.0,6.1,52.6,0,0,1,0,0,0,0,0,DM500,1,0,CF,1.1549019599857435,0,0,0,0,2539,1.199385802283826,1.0,"{'ligand_0': (0.9999998211860657, 58)}",0.87798285
72,3271,3271,Toluene,0.47,30.0,220,-1.0,0.0,1,1,25.0,Cc1ccccc1,CCCCCCCC[N+]1(CCCCCCCC)CC1(CCCCCC)CCCCCCC,CCCCCCCC[N+]1(CCCCCCCC)CC1(CCCCCC)CCCCCCC,Unknown,0.99,450.86000000000047,10.607499999999993,450.86000000000047,10.607499999999993,0.5,nf10k,92.141,2.73,0.59,867.0,2.38,18.0,1.4,2.0,106.8,0,0,0,0,0,1,0,0,SM122,0,1,DE,1.9586073148417744,0,0,0,0,3271,1.5221755601250313,1.0,"{'ligand_0': (1.0000001192092896, 32)}",0.9492731
73,4003,4003,Toluene,4.285714286,20.0,300,87.0,-8.0,0,0,22.0,Cc1ccccc1,CCCCC(CC)COC(=O)C(C#N)=C(c1ccccc1)c1ccccc1,CCCCC(CC)COC(=O)C(C#N)=C(c1ccccc1)c1ccccc1,Unknown,0.452096535,361.485,5.771680000000005,361.485,5.771680000000005,0.5,nf10k,92.141,2.73,0.59,867.0,2.38,18.0,1.4,2.0,106.8,0,0,0,1,0,0,0,0,GMT-oNF-2,1,0,CF,0.2605040276887255,0,0,0,0,4003,0.4283215676918441,1.0,"{'ligand_0': (1.0, 27)}",0.42328984
74,3236,3236,Methanol,1.54,10.0,300,59.0,-37.5,0,0,22.0,CO,COC1=CC2=C(C=C1)N=CN2,COC1=CC2=C(C=C1)N=CN2,Unknown,0.704554954,148.16500000000002,1.5715,148.16500000000002,1.5715,0.5,nf10k,32.042,-0.77,0.593,791.0,32.6,15.1,12.3,22.3,40.7,0,1,0,0,0,0,0,0,DM300,1,0,CF,0.5280558029099787,0,0,0,0,3236,0.4938745938940254,1.0,"{'ligand_0': (0.9999999403953552, 11)}",0.60511196
75,3659,3659,Acetonitrile,2.142857143,20.0,300,87.0,-8.0,0,0,22.0,C(C)#N,CCOC(=O)C1=C(C)NC(C)=C(C(=O)OCC)C1,CCOC(=O)C1=C(C)NC(C)=C(C(=O)OCC)C1,Unknown,0.503557371,253.298,1.6539,253.298,1.6539,0.5,nf10k,41.053,-0.33,0.34,786.0,37.5,15.3,18.0,6.1,52.6,0,0,0,1,0,0,0,0,GMT-oNF-2,1,0,CF,0.3032570000347693,1,0,0,0,3659,0.4621229832295803,1.0,"{'ligand_0': (1.0, 18)}",0.4260741
76,2235,2235,Acetonitrile,8.79,10.0,500,59.0,-31.0,0,0,25.0,C(C)#N,CC(C1=CC=CC=C1)CC(C2=CC=CC=C2)CC(C3=CC=CC=C3)CC(C4=CC=CC=C4)CC(C5=CC=CC=C5)CC(C6=CC=CC=C6)CC(C7=CC=CC=C7)CC(C8=CC=CC=C8)CC(C)(C)C9=CC=CC=C9,CC(C1=CC=CC=C1)CC(C2=CC=CC=C2)CC(C3=CC=CC=C3)CC(C4=CC=CC=C4)CC(C5=CC=CC=C5)CC(C6=CC=CC=C6)CC(C7=CC=CC=C7)CC(C8=CC=CC=C8)CC(C)(C)C9=CC=CC=C9,Unknown,0.966,967.438,20.375300000000003,967.438,20.375300000000003,0.5,nf10k,41.053,-0.33,0.34,786.0,37.5,15.3,18.0,6.1,52.6,0,0,1,0,0,0,0,0,DM500,1,0,CF,1.455931955649724,0,0,0,0,2235,1.2365020737957038,1.0,"{'ligand_0': (1.0, 74)}",0.892927
77,5680,5680,2-propanol,0.14,30.0,220,-1.0,0.0,1,1,25.0,C(C)(C)O,c1(P(c2ccccc2)c3ccccc3)ccccc1,c1(P(c2ccccc2)c3ccccc3)ccccc1,ligand,0.31,262.292,3.4448000000000016,262.292,3.4448000000000016,0.5,nf10k,60.096,0.05,2.27,785.0,18.6,15.8,6.1,16.4,76.8,0,0,0,0,0,1,0,0,SM122,1,0,CF,0.1605219526258016,1,0,0,0,5680,0.6523609543392991,1.0,"{'ligand_0': (0.9999999403953552, 19)}",0.660843
78,1414,1414,Ethyl acetate,3.733,10.0,300,87.0,-8.0,0,0,21.0,O(C(C)=O)CC,Oc(c([Si](c1ccccc1)(c2ccccc2)c3ccccc3)c4)c(c5c(O)c([Si](c6ccccc6)(c7ccccc7)c8ccccc8)cc9c5cccc9)c%10c4cccc%10,Oc(c([Si](c1ccccc1)(c2ccccc2)c3ccccc3)c4)c(c5c(O)c([Si](c6ccccc6)(c7ccccc7)c8ccccc8)cc9c5cccc9)c%10c4cccc%10,organocatalyst,-0.032519798,803.1220000000002,7.826000000000009,803.1220000000002,7.826000000000009,0.5,cat,88.106,0.71,0.45,902.0,6.02,15.8,5.3,7.2,98.5,0,0,0,1,0,0,0,0,GMT-oNF-2,1,0,CF,-0.014318800343858,0,0,0,0,1414,0.2627350674033832,1.0,"{'ligand_0': (0.9999997019767761, 60)}",0.025635004
79,3804,3804,Ethyl acetate,3.897707231,20.0,300,87.0,-8.0,0,0,22.0,O(C(C)=O)CC,Nc1ccc2[nH]ccc2c1,Nc1ccc2[nH]ccc2c1,Unknown,0.622875358,132.166,1.7500999999999998,132.166,1.7500999999999998,0.5,nf10k,88.106,0.71,0.45,902.0,6.02,15.8,5.3,7.2,98.5,0,0,0,1,0,0,0,0,GMT-oNF-2,1,0,CF,0.4223650191836162,0,0,0,0,3804,0.5404955316217828,1.0,"{'ligand_0': (0.9999998807907104, 10)}",0.37096095
80,2638,2638,2-propanol,0.081400081,20.0,500,82.0,0.0,0,1,22.0,C(C)(C)O,COC(NC1=NC2=C(C=C(SC3=CC=CC=C3)C=C2)N1)=O,COC(NC1=NC2=C(C=C(SC3=CC=CC=C3)C=C2)N1)=O,Unknown,0.471731324,299.355,3.892400000000001,299.355,3.892400000000001,0.5,nf10k,60.096,0.05,2.27,785.0,18.6,15.8,6.1,16.4,76.8,0,0,0,0,0,0,0,1,SS336,1,0,CF,0.2763238083380445,0,0,0,0,2638,0.4429174864545994,1.0,"{'ligand_0': (1.0, 21)}",0.4906797
81,1779,1779,Dimethylformamide,1.30880794,10.0,500,59.0,-31.0,0,0,21.0,O=CN(C)C,Oc(c(c1ccccc1)c2)c(c3c(O)c(c4ccccc4)cc5c3cccc5)c6c2cccc6,Oc(c(c1ccccc1)c2)c(c3c(O)c(c4ccccc4)cc5c3cccc5)c6c2cccc6,organocatalyst,0.524785427,438.5260000000001,8.405200000000002,438.5260000000001,8.405200000000002,0.5,cat,73.095,-1.01,0.92,944.0,36.7,17.4,13.7,11.3,77.0,0,0,1,0,0,0,0,0,DM500,1,0,CF,0.322197318555992,0,0,0,0,1779,0.7686095056109815,1.0,"{'ligand_0': (1.0, 34)}",0.47557068
82,2083,2083,Acetonitrile,1.38,20.0,300,59.0,-37.5,0,0,22.0,C(C)#N,CC(C1=CC=C(C=C1)Br)O,CC(C1=CC=C(C=C1)Br)O,Unknown,0.480365053,201.063,2.502400000000001,201.063,2.502400000000001,0.5,nf10k,41.053,-0.33,0.34,786.0,37.5,15.3,18.0,6.1,52.6,0,1,0,0,0,0,0,0,DM300,1,0,CF,0.2834666837491247,0,0,0,0,2083,0.3714699839563999,1.0,"{'ligand_0': (1.0, 10)}",0.69386536
83,4243,4243,Methanol,0.88,10.0,150,59.0,0.0,0,1,22.0,CO,C1CCC(CC1)N2CCCC2=O,C1CCC(CC1)N2CCCC2=O,Unknown,0.95,167.252,1.9415,167.252,1.9415,0.5,nf10k,32.042,-0.77,0.593,791.0,32.6,15.1,12.3,22.3,40.7,1,0,0,0,0,0,0,0,DM150,1,0,CF,1.2924298239020633,1,0,0,0,4243,0.715569452040835,1.0,"{'ligand_0': (1.0, 12)}",0.85836977
84,1677,1677,Methanol,0.083223803,30.0,300,87.0,-8.0,0,0,21.0,CO,CC1(C)c2cccc(P(c3ccccc3)c4ccccc4)c2Oc5c(P(c6ccccc6)c7ccccc7)cccc15,CC1(C)c2cccc(P(c3ccccc3)c4ccccc4)c2Oc5c(P(c6ccccc6)c7ccccc7)cccc15,ligand,-2.070509635,578.6320000000002,7.634600000000009,578.6320000000002,7.634600000000009,0.5,cat,32.042,-0.77,0.593,791.0,32.6,15.1,12.3,22.3,40.7,0,0,0,1,0,0,0,0,GMT-oNF-2,1,0,CF,-0.4873518819934529,0,0,0,0,1677,0.2627350674033832,1.0,"{'ligand_0': (1.0, 42)}",-0.5762638
85,3146,3146,Acetone,1.69,20.0,300,59.0,-37.5,0,0,22.0,CC(=O)C,C1=CC=C(C=C1)NC(=O)C2=CC=C(C=C2)N,C1=CC=C(C=C1)NC(=O)C2=CC=C(C=C2)N,Unknown,0.927867051,212.252,2.5211,212.252,2.5211,0.5,nf10k,58.08,-0.24,0.32,784.0,20.7,15.5,10.4,7.0,74.0,0,1,0,0,0,0,0,0,DM300,1,0,CF,1.1358869138093812,0,0,0,0,3146,0.6157999348916032,1.0,"{'ligand_0': (1.0, 16)}",0.87228215
86,1260,1260,Ethyl acetate,0.0725,20.0,300,59.0,-37.5,0,0,21.0,O(C(C)=O)CC,CC1=CC(C2=CC=C(C)C=C2[Ir+3]345([N](C=C6)=C(C7=[N]5C=CC(C(C)(C)C)=C7)C=C6C(C)(C)C)[N](C=C8)=C(C9=CC=C(C)C=C94)C=C8C)=[N]3C=C1,CC1=CC(C2=CC=C(C)C=C2[Ir+3]345([N](C=C6)=C(C7=[N]5C=CC(C(C)(C)C)=C7)C=C6C(C)(C)C)[N](C=C8)=C(C9=CC=C(C)C=C94)C=C8C)=[N]3C=C1,metal_catalyst,0.99541547,825.1129999999998,9.816179999999996,825.1129999999998,9.816179999999996,0.5,cat,88.106,0.71,0.45,902.0,6.02,15.8,5.3,7.2,98.5,0,1,0,0,0,0,0,0,DM300,1,0,CF,2.2530133716971013,0,0,0,0,1260,15.73802040438808,1.0,"{'metal': (5.8014986279886216e-05, 1), 'ligand_0': (0.2838725447654724, 14), 'ligand_1': (0.43219685554504395, 20), 'ligand_2': (0.2838725447654724, 14)}",0.9639678
