Repository: aronbeke/intelli-membrane

# intelli-membrane
Repository for explainable transfer learning in membrane science.

This codebase is to complement the manuscript "Energy-efficient membrane-assisted catalytic systems enabled by explainable transfer learning". The manuscript is currently under peer review.

## Example prediction
An example prediction script can be run with the python model_predict.py command from the command line, which performs rejection prediction for the inputs in example/prediction_input.csv, producing an example/prediction_output.csv file with the predicted rejection values.

The OSN Catalyst Dataset is available in the osncat.csv file.

File: results/mcmpnn/res_mcmpnn_combi_v42a/folds/fold_1_train.csv (part 1 of 49)
,Unnamed: 0,id,solvent,permeance,pressure,mwco,contact_angle,zeta_potential,contact_angle_missing,zeta_potential_missing,temperature,solvent_smiles,solute_smiles,secondary_solute_smiles,solute_category,rejection,solute_mw,solute_logp,secondary_solute_mw,secondary_solute_logp,secondary_solute_ratio,source,solvent_mw,solvent_logp,solvent_viscosity,solvent_density,solvent_dielectric_constant,solvent_dd,solvent_dp,solvent_dh,solvent_molar_volume,membrane_DM150,membrane_DM300,membrane_DM500,membrane_GMT-oNF-2,membrane_PMPerformance,membrane_SM122,membrane_SS150101,membrane_SS336,membrane,process_configuration_CF,process_configuration_DE,process_configuration,nlc_rejection,test_standard,test_solute_disjoint,test_solute_disjoint_outer_val,is_augmented,id_original,loss_weight,rejection_mcmpnn_combi_v42a_fold1
0,5231,5231,Ethyl acetate,14.53,20.0,500,59.0,-31.0,0,0,30.0,O(C(C)=O)CC,OC1=CC=C(C=C1OC)C=O,OC1=CC=C(C=C1OC)C=O,Unknown,0.179,152.149,1.2132999999999998,152.149,1.2132999999999998,0.5,nf10k,88.106,0.71,0.45,902.0,6.02,15.8,5.3,7.2,98.5,0,0,1,0,0,0,0,0,DM500,1,0,CF,0.0851281824599496,0,0,0,0,5231,0.3865677106143198,0.11622739
1,200,200,Acetonitrile,0.153480228,10.0,300,87.0,-8.0,0,0,21.0,C(C)#N,n1([Ru+2]23(n4c5c(n3ccc6)c6ccc5ccc4)7n8cccc9ccc%10cccn2c%10c89)cccc%11ccc%12cccn7c%12c1%11,n1([Ru+2]23(n4c5c(n3ccc6)c6ccc5ccc4)7n8cccc9ccc%10cccn2c%10c89)cccc%11ccc%12cccn7c%12c1%11,metal_catalyst,0.890707497,641.7,2.5283000000000007,641.7,2.5283000000000007,0.5,cat,41.053,-0.33,0.34,786.0,37.5,15.3,18.0,6.1,52.6,0,0,0,1,0,0,0,0,GMT-oNF-2,0,1,DE,0.9574540072006656,0,0,0,0,200,5.365244157409308,0.8542215
2,5507,5507,n-Heptane,0.225,20.0,300,59.0,-37.5,0,0,22.0,CCCCCCC,C#Cc1ccccc1,C#Cc1ccccc1,Unknown,-0.00953911,102.13599999999998,1.6679000000000002,102.13599999999998,1.6679000000000002,0.5,nf10k,100.205,4.39,0.39,684.0,1.92,15.3,0.0,0.0,147.4,0,1,0,0,0,0,0,0,DM300,1,0,CF,-0.0045531262912042,0,0,0,0,5507,0.218933830913944,-0.19353586
3,5868,5868,Methanol,1.23,20.0,300,59.0,-37.5,0,0,22.0,CO,C1C2C=CC1C3C2C4(C(=C(C3(C4(Cl)Cl)Cl)Cl)Cl)Cl,C1C2C=CC1C3C2C4(C(=C(C3(C4(Cl)Cl)Cl)Cl)Cl)Cl,Unknown,1.0,364.9139999999999,5.270200000000001,364.9139999999999,5.270200000000001,0.5,nf10k,32.042,-0.77,0.593,791.0,32.6,15.1,12.3,22.3,40.7,0,1,0,0,0,0,0,0,DM300,1,0,CF,3.0,0,0,0,0,5868,0.6568014927418321,0.9804177
4,3696,3696,Methanol,0.7475,20.0,150,59.0,0.0,0,1,22.0,CO,CCCC(CO1)OC1(C2=C(Cl)C=C(Cl)C=C2)CN3N=CN=C3,CCCC(CO1)OC1(C2=C(Cl)C=C(Cl)C=C2)CN3N=CN=C3,Unknown,0.99,342.22600000000006,3.653400000000002,342.22600000000006,3.653400000000002,0.5,nf10k,32.042,-0.77,0.593,791.0,32.6,15.1,12.3,22.3,40.7,1,0,0,0,0,0,0,0,DM150,1,0,CF,1.9586073148417744,0,0,0,0,3696,0.7454608281502991,0.96052533
5,3561,3561,Ethyl acetate,3.897707231,20.0,300,87.0,-8.0,0,0,22.0,O(C(C)=O)CC,COc1ncc(Br)cn1,COc1ncc(Br)cn1,Unknown,0.093292236,189.012,1.2477,189.012,1.2477,0.5,nf10k,88.106,0.71,0.45,902.0,6.02,15.8,5.3,7.2,98.5,0,0,0,1,0,0,0,0,GMT-oNF-2,1,0,CF,0.0420539498383489,0,0,0,0,3561,0.2645327510899702,0.01745665
6,5564,5564,Acetone,2.314814815,20.0,500,82.0,0.0,0,1,22.0,CC(=O)C,Nc1ccc2[nH]ccc2c1,Nc1ccc2[nH]ccc2c1,Unknown,0.064222919,132.166,1.7500999999999998,132.166,1.7500999999999998,0.5,nf10k,58.08,-0.24,0.32,784.0,20.7,15.5,10.4,7.0,74.0,0,0,0,0,0,0,0,1,SS336,1,0,CF,0.0283637431673233,0,0,0,0,5564,0.26266300909925,0.18913904
7,3707,3707,Dimethylformamide,0.9,20.0,300,59.0,-37.5,0,0,22.0,O=CN(C)C,CC=CC1=CC=C(C=C1)OC,CC=CC1=CC=C(C=C1)OC,Unknown,0.294774699,148.20499999999996,2.728300000000001,148.20499999999996,2.728300000000001,0.5,nf10k,73.095,-1.01,0.92,944.0,36.7,17.4,13.7,11.3,77.0,0,1,0,0,0,0,0,0,DM300,1,0,CF,0.151056727600086,0,0,0,0,3707,0.2708073007284088,0.35725158
8,6230,6230,Methanol,0.7475,20.0,150,59.0,0.0,0,1,22.0,CO,C1=CC2=C(C=CN2)C(=C1)O,C1=CC2=C(C=CN2)C(=C1)O,Unknown,0.62,133.14999999999998,1.8734999999999995,133.14999999999998,1.8734999999999995,0.5,nf10k,32.042,-0.77,0.593,791.0,32.6,15.1,12.3,22.3,40.7,1,0,0,0,0,0,0,0,DM150,1,0,CF,0.4190750243243807,0,0,0,0,6230,0.5136788899859203,0.7303079
9,499,499,Acetonitrile,0.45587198,10.0,500,82.0,0.0,0,1,21.0,C(C)#N,CC(C)(C)P(C(C)(C)C)Nc1cccc(c2ncccc2)n1,CC(C)(C)P(C(C)(C)C)Nc1cccc(c2ncccc2)n1,ligand,0.095045045,315.401,5.549400000000005,315.401,5.549400000000005,0.5,cat,41.053,-0.33,0.34,786.0,37.5,15.3,18.0,6.1,52.6,0,0,0,0,0,0,0,1,SS336,1,0,CF,0.0428933953488715,0,0,0,0,499,0.26266300909925,0.112537265
10,2831,2831,Dimethylformamide,0.9,20.0,300,59.0,-37.5,0,0,22.0,O=CN(C)C,CN1CCN(CC1)C2=C3C=CC=CC3=NC4=C(N2)C=C(C=C4)Cl,CN1CCN(CC1)C2=C3C=CC=CC3=NC4=C(N2)C=C(C=C4)Cl,Unknown,0.99685565,326.831,2.0298999999999987,326.831,2.0298999999999987,0.5,nf10k,73.095,-1.01,0.92,944.0,36.7,17.4,13.7,11.3,77.0,0,1,0,0,0,0,0,0,DM300,1,0,CF,2.3825435745345445,0,0,0,0,2831,0.6550804812637465,0.8989328
11,1424,1424,Ethyl acetate,0.170054086,10.0,300,-1.0,0.0,1,1,21.0,O(C(C)=O)CC,Oc(c([Si](c1ccccc1)(c2ccccc2)c3ccccc3)c4)c(c5c(O)c([Si](c6ccccc6)(c7ccccc7)c8ccccc8)cc9c5cccc9)c%10c4cccc%10,Oc(c([Si](c1ccccc1)(c2ccccc2)c3ccccc3)c4)c(c5c(O)c([Si](c6ccccc6)(c7ccccc7)c8ccccc8)cc9c5cccc9)c%10c4cccc%10,organocatalyst,0.707009467,803.1220000000002,7.826000000000009,803.1220000000002,7.826000000000009,0.5,cat,88.106,0.71,0.45,902.0,6.02,15.8,5.3,7.2,98.5,0,0,0,0,0,0,1,0,SS150101,1,0,CF,0.5316666543907597,0,0,0,0,1424,1.6947660104163496,0.79196066
12,4076,4076,Acetone,1.69,20.0,300,59.0,-37.5,0,0,22.0,CC(=O)C,FC(F)(F)C(C1=CC=C(O)C=C1)(C2=CC=C(O)C=C2)C(F)(F)F,FC(F)(F)C(C1=CC=C(O)C=C1)(C2=CC=C(O)C=C2)C(F)(F)F,Unknown,0.99135746,336.231,4.508500000000002,336.231,4.508500000000002,0.5,nf10k,58.08,-0.24,0.32,784.0,20.7,15.5,10.4,7.0,74.0,0,1,0,0,0,0,0,0,DM300,1,0,CF,2.015808550881082,1,0,0,0,4076,0.6520711317642648,0.9534849
13,2705,2705,Acetonitrile,0.82,40.0,150,59.0,0.0,0,1,25.0,C(C)#N,[Cl-].CN(C)C1=CC=C(C=C1)[C+](C1=CC=C(C=C1)N(C)C)C1=CC=C(C=C1)N(C)C,[Cl-].CN(C)C1=CC=C(C=C1)[C+](C1=CC=C(C=C1)N(C)C)C1=CC=C(C=C1)N(C)C,Unknown,0.952,407.98900000000015,1.9077900000000008,407.98900000000015,1.9077900000000008,0.5,nf10k,41.053,-0.33,0.34,786.0,37.5,15.3,18.0,6.1,52.6,1,0,0,0,0,0,0,0,DM150,0,1,DE,1.309803919971486,0,0,0,0,2705,0.7216561966631467,0.8743926
14,2888,2888,Methanol,1.23,20.0,300,59.0,-37.5,0,0,22.0,CO,C(OCc1ccccc1)c2ccccc2,C(OCc1ccccc1)c2ccccc2,Unknown,0.46,198.265,3.403400000000002,198.265,3.403400000000002,0.5,nf10k,32.042,-0.77,0.593,791.0,32.6,15.1,12.3,22.3,40.7,0,1,0,0,0,0,0,0,DM300,1,0,CF,0.2668027348934305,0,0,0,0,2888,0.3612408210080077,0.4361843
15,5356,5356,Ethanol,0.85,20.0,300,59.0,-37.5,0,0,22.0,C(C)O,OCCC1=C2C=CC=CC2=CC3=CC=CC=C13,OCCC1=C2C=CC=CC2=CC3=CC=CC=C13,Unknown,0.946770233,222.287,3.527800000000002,222.287,3.527800000000002,0.5,nf10k,46.069,-0.31,1.2,789.0,24.6,15.8,8.8,19.4,58.5,0,1,0,0,0,0,0,0,DM300,1,0,CF,1.2657622615212414,1,0,0,0,5356,0.6276670007219155,0.92509854
16,5982,5982,Methanol,1.54,10.0,300,59.0,-37.5,0,0,22.0,CO,CC1=C(C(=CC=C1)C)Br,CC1=C(C(=CC=C1)C)Br,Unknown,0.63,185.064,3.065940000000002,185.064,3.065940000000002,0.5,nf10k,32.042,-0.77,0.593,791.0,32.6,15.1,12.3,22.3,40.7,0,1,0,0,0,0,0,0,DM300,1,0,CF,0.4306260903849541,0,0,0,0,5982,0.4542876991464339,0.6583964
17,1881,1881,Methanol,0.88,10.0,150,59.0,0.0,0,1,22.0,CO,CN1C(CCC1)C2=CN=CC=C2,CN1C(CCC1)C2=CN=CC=C2,Unknown,0.99,162.23600000000002,1.8483,162.23600000000002,1.8483,0.5,nf10k,32.042,-0.77,0.593,791.0,32.6,15.1,12.3,22.3,40.7,1,0,0,0,0,0,0,0,DM150,1,0,CF,1.9586073148417744,0,0,0,0,1881,0.7454608281502991,0.9735141
18,5067,5067,Methanol,0.101115447,10.0,300,87.0,-8.0,0,0,22.0,CO,C1COC2=C(O1)C=CC(=C2)N,C1COC2=C(O1)C=CC(=C2)N,Unknown,0.130234565,151.16499999999996,1.04,151.16499999999996,1.04,0.5,nf10k,32.042,-0.77,0.593,791.0,32.6,15.1,12.3,22.3,40.7,0,0,0,1,0,0,0,0,GMT-oNF-2,1,0,CF,0.0600988185913259,0,0,0,0,5067,0.2645327510899702,0.24119827
19,6220,6220,n-Heptane,7.156084656,20.0,300,87.0,-8.0,0,0,22.0,CCCCCCC,CC(CC1=CC=C(C(C(O)=O)C)C=C1)C,CC(CC1=CC=C(C(C(O)=O)C)C=C1)C,Unknown,-0.037649437,206.285,3.0732000000000017,206.285,3.0732000000000017,0.5,nf10k,100.205,4.39,0.39,684.0,1.92,15.3,0.0,0.0,147.4,0,0,0,1,0,0,0,0,GMT-oNF-2,1,0,CF,-0.0164689900338599,0,0,0,0,6220,0.2645327510899702,-0.10970676
20,4946,4946,Ethyl acetate,0.27,20.0,300,59.0,-37.5,0,0,22.0,O(C(C)=O)CC,OC1=CC(C)=CC=C1C,OC1=CC(C)=CC=C1C,Unknown,0.289898559,122.16699999999996,2.00904,122.16699999999996,2.00904,0.5,nf10k,88.106,0.71,0.45,902.0,6.02,15.8,5.3,7.2,98.5,0,1,0,0,0,0,0,0,DM300,1,0,CF,0.1480684412898206,1,0,0,0,4946,0.2681384207027271,0.24567586
21,3549,3549,Acetone,5.86,20.0,500,59.0,-31.0,0,0,25.0,CC(=O)C,CC(C1=CC=CC=C1)CC(C2=CC=CC=C2)CC(C3=CC=CC=C3)CC(C4=CC=CC=C4)CC(C5=CC=CC=C5)CC(C6=CC=CC=C6)CC(C7=CC=CC=C7)CC(C8=CC=CC=C8)CC(C9=CC=CC=C9)CC(C)(C)C%10=CC=CC=C%10,CC(C1=CC=CC=C1)CC(C2=CC=CC=C2)CC(C3=CC=CC=C3)CC(C4=CC=CC=C4)CC(C5=CC=CC=C5)CC(C6=CC=CC=C6)CC(C7=CC=CC=C7)CC(C8=CC=CC=C8)CC(C9=CC=CC=C9)CC(C)(C)C%10=CC=CC=C%10,Unknown,0.987,1071.59,22.549200000000027,1071.59,22.549200000000027,0.5,nf10k,58.08,-0.24,0.32,784.0,20.7,15.5,10.4,7.0,74.0,0,0,1,0,0,0,0,0,DM500,1,0,CF,1.8538719643217616,0,0,0,0,3549,1.147139681247994,0.941574
22,42,42,2-propanol,0.01,40.0,500,59.0,-31.0,0,0,25.0,C(C)(C)O,O=C(O[Pd]([P]1(c2ccccc2)c3ccccc3)(OC(C)=O)[P](c4ccccc4)(C5=C1C=CC=C5)c6ccccc6)C,CC(O[Pd]OC(C)=O)=O,metal_catalyst,0.92,670.9780000000002,5.228100000000005,224.508,0.0250999999999999,0.01,cat,60.096,0.05,2.27,785.0,18.6,15.8,6.1,16.4,76.8,0,0,1,0,0,0,0,0,DM500,0,1,DE,1.0915149811213505,0,0,0,0,42,8.97335885671176,0.8987962
23,5138,5138,Ethanol,0.7,30.0,300,59.0,-37.5,0,0,25.0,C(C)O,O=C(C(CC(CC(C(OC)=O)C)(C(OC)=O)C)(CC(C(OC)=O)(CC(C(OC)=O)(C)C)C)C)OC,O=C(C(CC(CC(C(OC)=O)C)(C(OC)=O)C)(CC(C(OC)=O)(CC(C(OC)=O)(C)C)C)C)OC,Unknown,0.964,502.60100000000034,3.093000000000001,502.60100000000034,3.093000000000001,0.5,nf10k,46.069,-0.31,1.2,789.0,24.6,15.8,8.8,19.4,58.5,0,1,0,0,0,0,0,0,DM300,1,0,CF,1.4317982759330046,1,0,0,0,5138,0.6370974479595772,0.9100397
24,968,968,Acetonitrile,0.51909254,20.0,300,59.0,-37.5,0,0,21.0,C(C)#N,CC(c1ccc(c2cc3c(CCCC3)c(c4c(O5)c(c6ccc(C(C)(C)C)cc6)cc7c4CCCC7)c2OP5(O)=O)cc1)(C)C,CC(c1ccc(c2cc3c(CCCC3)c(c4c(O5)c(c6ccc(C(C)(C)C)cc6)cc7c4CCCC7)c2OP5(O)=O)cc1)(C)C,organocatalyst,0.996965587,620.7700000000004,10.911799999999989,620.7700000000004,10.911799999999989,0.5,cat,41.053,-0.33,0.34,786.0,37.5,15.3,18.0,6.1,52.6,0,1,0,0,0,0,0,0,DM300,1,0,CF,2.3942196454291453,0,0,0,0,968,0.6551406535851695,0.9862875
25,5948,5948,Methanol,1.23,20.0,300,59.0,-37.5,0,0,22.0,CO,CC(C)NCC(COC1=CC=CC2=CC=CC=C21)O,CC(C)NCC(COC1=CC=CC2=CC=CC=C21)O,Unknown,0.99,259.349,2.577500000000001,259.349,2.577500000000001,0.5,nf10k,32.042,-0.77,0.593,791.0,32.6,15.1,12.3,22.3,40.7,0,1,0,0,0,0,0,0,DM300,1,0,CF,1.9586073148417744,0,0,0,0,5948,0.6513281469689836,0.94265693
26,3464,3464,Ethanol,0.05,20.0,150,59.0,0.0,0,1,25.0,C(C)O,BrC1=CC=C(/C=C(Br)/N(=O)=O)O1,BrC1=CC=C(/C=C(Br)/N(=O)=O)O1,Unknown,0.489,296.90200000000004,3.012100000000001,296.90200000000004,3.012100000000001,0.5,nf10k,46.069,-0.31,1.2,789.0,24.6,15.8,8.8,19.4,58.5,1,0,0,0,0,0,0,0,DM150,0,1,DE,0.2907300390241692,0,0,0,0,3464,0.431615555122316,0.59929276
27,896,896,Acetonitrile,2.530907666,20.0,300,-1.0,0.0,1,1,21.0,C(C)#N,[H]O(c1c(/C=N/CC/N=C/c2ccccc23)cccc1)[Ni]O3[H],[H]O(c1c(/C=N/CC/N=C/c2ccccc23)cccc1)[Ni]O3[H],metal_catalyst,0.142504824,327.009,2.633300000000001,327.009,2.633300000000001,0.5,cat,41.053,-0.33,0.34,786.0,37.5,15.3,18.0,6.1,52.6,0,0,0,0,1,0,0,0,PMPerformance,1,0,CF,0.0662621408553848,0,0,0,0,896,1.3187171327852367,0.22801721
28,6259,6259,Methanol,0.88,10.0,150,59.0,0.0,0,1,22.0,CO,NC1=CC=CC2=C(N)C=CC=C12,NC1=CC=CC2=C(N)C=CC=C12,Unknown,0.94,158.204,2.0042,158.204,2.0042,0.5,nf10k,32.042,-0.77,0.593,791.0,32.6,15.1,12.3,22.3,40.7,1,0,0,0,0,0,0,0,DM150,1,0,CF,1.2146701649892326,0,0,0,0,6259,0.7141389446145722,0.85093
29,5391,5391,Methanol,0.88,10.0,150,59.0,0.0,0,1,22.0,CO,CC1=CC(=C(C(=C1)C)C(=O)P(=O)(C2=CC=CC=C2)C3=CC=CC=C3)C,CC1=CC(=C(C(=C1)C)C(=O)P(=O)(C2=CC=CC=C2)C3=CC=CC=C3)C,Unknown,1.0,348.38200000000006,4.766160000000004,348.38200000000006,4.766160000000004,0.5,nf10k,32.042,-0.77,0.593,791.0,32.6,15.1,12.3,22.3,40.7,1,0,0,0,0,0,0,0,DM150,1,0,CF,3.0,0,0,0,0,5391,0.7517252048574444,0.99280953
30,1080,1080,Acetonitrile,0.45587198,20.0,500,82.0,0.0,0,1,21.0,C(C)#N,CCC1C2C[C@@H]([C@@H](NC(NCc3ccccc3)=S)c(ccn4)c5c4ccc(OC)c5)N(CC2)C1,CCC1C2C[C@@H]([C@@H](NC(NCc3ccccc3)=S)c(ccn4)c5c4ccc(OC)c5)N(CC2)C1,organocatalyst,0.394538483,474.6740000000003,5.069200000000004,474.6740000000003,5.069200000000004,0.5,cat,41.053,-0.33,0.34,786.0,37.5,15.3,18.0,6.1,52.6,0,0,0,0,0,0,0,1,SS336,1,0,CF,0.2171967520683001,0,0,0,0,1080,0.3904081674252082,0.46682212
31,4331,4331,Methanol,1.23,20.0,300,59.0,-37.5,0,0,22.0,CO,OCCC1=C(C)[N+](CC2=CN=C(C)N=C2N)=CS1,OCCC1=C(C)[N+](CC2=CN=C(C)N=C2N)=CS1,Unknown,1.0,265.362,0.6077399999999994,265.362,0.6077399999999994,0.5,nf10k,32.042,-0.77,0.593,791.0,32.6,15.1,12.3,22.3,40.7,0,1,0,0,0,0,0,0,DM300,1,0,CF,3.0,0,0,0,0,4331,0.6568014927418321,0.962048
32,3228,3228,Methanol,1.54,10.0,300,59.0,-37.5,0,0,22.0,CO,Nc1cccc(O)c1,Nc1cccc(O)c1,Unknown,0.39,109.128,0.9744,109.128,0.9744,0.5,nf10k,32.042,-0.77,0.593,791.0,32.6,15.1,12.3,22.3,40.7,0,1,0,0,0,0,0,0,DM300,1,0,CF,0.2139587897574457,0,0,0,0,3228,0.3229274005980675,0.4974419
33,1059,1059,Ethanol,0.195522762,20.0,300,87.0,-8.0,0,0,21.0,C(C)O,O=c(c(OC)c1Nc2cc(C(F)(F)F)cc(C(F)(F)F)c2)c1=O,O=c(c(OC)c1Nc2cc(C(F)(F)F)cc(C(F)(F)F)c2)c1=O,organocatalyst,0.210364956,339.191,3.072400000000001,339.191,3.072400000000001,0.5,cat,46.069,-0.31,1.2,789.0,24.6,15.8,8.8,19.4,58.5,0,0,0,1,0,0,0,0,GMT-oNF-2,1,0,CF,0.1020239399569652,1,0,0,0,1059,0.2713874269039865,0.2876379
34,4978,4978,Methanol,1.23,20.0,300,59.0,-37.5,0,0,22.0,CO,CC(C)(C)C(CCC1=CC=C(C=C1)Cl)(CN2C=NC=N2)O,CC(C)(C)C(CCC1=CC=C(C=C1)Cl)(CN2C=NC=N2)O,Unknown,0.99,307.825,3.341500000000002,307.825,3.341500000000002,0.5,nf10k,32.042,-0.77,0.593,791.0,32.6,15.1,12.3,22.3,40.7,0,1,0,0,0,0,0,0,DM300,1,0,CF,1.9586073148417744,0,0,0,0,4978,0.6513281469689836,0.95745444
35,6262,6262,Ethanol,0.7,20.0,300,59.0,-37.5,0,0,25.0,C(C)O,CCCCCCCCCCCCCC,CCCCCCCCCCCCCC,Unknown,0.736,198.39399999999995,5.707400000000006,198.39399999999995,5.707400000000006,0.5,nf10k,46.069,-0.31,1.2,789.0,24.6,15.8,8.8,19.4,58.5,0,1,0,0,0,0,0,0,DM300,1,0,CF,0.5767541260631921,0,0,0,0,6262,0.512305164338629,0.7939578
36,5563,5563,Methanol,0.7475,20.0,150,59.0,0.0,0,1,22.0,CO,CC1=CC(=CC(=C1N)C)Br,CC1=CC(=CC(=C1N)C)Br,Unknown,0.63,200.079,2.6481400000000006,200.079,2.6481400000000006,0.5,nf10k,32.042,-0.77,0.593,791.0,32.6,15.1,12.3,22.3,40.7,1,0,0,0,0,0,0,0,DM150,1,0,CF,0.4306260903849541,0,0,0,0,5563,0.5199432666930658,0.71292466
37,5468,5468,n-Heptane,0.225,20.0,300,59.0,-37.5,0,0,22.0,CCCCCCC,CC1=C(OC)C=C(C)C(Br)=C1,CC1=C(OC)C=C(C)C(Br)=C1,Unknown,-0.057247217,215.09,3.0745400000000016,215.09,3.0745400000000016,0.5,nf10k,100.205,4.39,0.39,684.0,1.92,15.3,0.0,0.0,147.4,0,1,0,0,0,0,0,0,DM300,1,0,CF,-0.0245871350311105,1,0,0,0,5468,0.218933830913944,-0.12359524
38,4347,4347,Acetone,5.63,30.0,500,59.0,-31.0,0,0,25.0,CC(=O)C,CC(C1=CC=CC=C1)CC(C2=CC=CC=C2)CC(C3=CC=CC=C3)CC(C4=CC=CC=C4)CC(C5=CC=CC=C5)CC(C6=CC=CC=C6)CC(C7=CC=CC=C7)CC(C8=CC=CC=C8)CC(C9=CC=CC=C9)CC(C%10=CC=CC=C%10)CC(C%11=CC=CC=C%11)CC(C%12=CC=CC=C%12)CC(C)(C)C%13=CC=CC=C%13,CC(C1=CC=CC=C1)CC(C2=CC=CC=C2)CC(C3=CC=CC=C3)CC(C4=CC=CC=C4)CC(C5=CC=CC=C5)CC(C6=CC=CC=C6)CC(C7=CC=CC=C7)CC(C8=CC=CC=C8)CC(C9=CC=CC=C9)CC(C%10=CC=CC=C%10)CC(C%11=CC=CC=C%11)CC(C%12=CC=CC=C%12)CC(C)(C)C%13=CC=CC=C%13,Unknown,1.0,1384.0459999999998,29.07090000000009,1384.0459999999998,29.07090000000009,0.5,nf10k,58.08,-0.24,0.32,784.0,20.7,15.5,10.4,7.0,74.0,0,0,1,0,0,0,0,0,DM500,1,0,CF,3.0,0,0,0,0,4347,1.1597031318429594,0.980703
39,5267,5267,Ethanol,0.85,20.0,300,59.0,-37.5,0,0,22.0,C(C)O,C(#Cc1ccccc1)c1ccccc1,C(#Cc1ccccc1)c1ccccc1,Unknown,0.606486643,178.234,3.086400000000001,178.234,3.086400000000001,0.5,nf10k,46.069,-0.31,1.2,789.0,24.6,15.8,8.8,19.4,58.5,0,1,0,0,0,0,0,0,DM300,1,0,CF,0.4039382883400009,0,0,0,0,5267,0.4414180258322908,0.5365705
40,1937,1937,Dimethylformamide,0.9,20.0,300,59.0,-37.5,0,0,22.0,O=CN(C)C,C1=CC=C(C=C1)OC2=CC=C(C=C2)N,C1=CC=C(C=C1)OC2=CC=C(C=C2)N,Unknown,0.708687648,185.226,3.0611000000000006,185.226,3.0611000000000006,0.5,nf10k,73.095,-1.01,0.92,944.0,36.7,17.4,13.7,11.3,77.0,0,1,0,0,0,0,0,0,DM300,1,0,CF,0.5341528326340131,0,0,0,0,1937,0.4973561697020539,0.58643913
41,153,153,Ethyl acetate,3.897707231,30.0,300,87.0,-8.0,0,0,21.0,O(C(C)=O)CC,N#Cc1c(n2c3ccccc3c4ccccc24)c(C#N)c(n(c5c6cccc5)c7c6cccc7)c(n(c8c9cccc8)c%10c9cccc%10)c1n(c%11c%12cccc%11)c%13c%12cccc%13,N#Cc1c(n2c3ccccc3c4ccccc24)c(C#N)c(n(c5c6cccc5)c7c6cccc7)c(n(c8c9cccc8)c%10c9cccc%10)c1n(c%11c%12cccc%11)c%13c%12cccc%13,organocatalyst,0.046,788.914,13.818359999999974,788.914,13.818359999999974,0.5,cat,88.106,0.71,0.45,902.0,6.02,15.8,5.3,7.2,98.5,0,0,0,1,0,0,0,0,GMT-oNF-2,0,1,DE,0.0199966284162536,0,0,0,0,153,0.2645327510899702,0.12620369
42,5608,5608,Methanol,0.88,10.0,150,59.0,0.0,0,1,22.0,CO,IC1=CC(I)=CC=C1,IC1=CC(I)=CC=C1,Unknown,0.48,329.906,2.8958000000000013,329.906,2.8958000000000013,0.5,nf10k,32.042,-0.77,0.593,791.0,32.6,15.1,12.3,22.3,40.7,1,0,0,0,0,0,0,0,DM150,1,0,CF,0.2831622767004755,0,0,0,0,5608,0.4259776160858851,0.3067122
43,5226,5226,Methanol,1.23,20.0,300,59.0,-37.5,0,0,22.0,CO,O=C(OC)C1=CC(O)=CC(C(OC)=O)=C1,O=C(OC)C1=CC(O)=CC(C(OC)=O)=C1,Unknown,0.95,210.185,0.9654,210.185,0.9654,0.5,nf10k,32.042,-0.77,0.593,791.0,32.6,15.1,12.3,22.3,40.7,0,1,0,0,0,0,0,0,DM300,1,0,CF,1.2924298239020633,0,0,0,0,5226,0.6294347638775891,0.90677047
44,5395,5395,Methanol,0.88,10.0,150,59.0,0.0,0,1,22.0,CO,NC1=CC=C(Cl)C(Cl)=C1,NC1=CC=C(Cl)C(Cl)=C1,Unknown,0.36,162.019,2.575600000000001,162.019,2.575600000000001,0.5,nf10k,32.042,-0.77,0.593,791.0,32.6,15.1,12.3,22.3,40.7,1,0,0,0,0,0,0,0,DM150,1,0,CF,0.1931419704811825,0,0,0,0,5395,0.3508050956001407,0.39675337
45,4883,4883,Methanol,0.88,10.0,150,59.0,0.0,0,1,22.0,CO,CN(C=O)C1=CC=CC=C1,CN(C=O)C1=CC=CC=C1,Unknown,0.34,135.16599999999997,1.2792,135.16599999999997,1.2792,0.5,nf10k,32.042,-0.77,0.593,791.0,32.6,15.1,12.3,22.3,40.7,1,0,0,0,0,0,0,0,DM150,1,0,CF,0.1797985405143598,0,0,0,0,4883,0.33827634218585,0.4076541
46,931,931,Ethanol,0.195522762,20.0,300,87.0,-8.0,0,0,21.0,C(C)O,CC(c1cc(C(C)(C)C)c(O[Co]23Oc4c(C=[N]2[C@@H]5CCCC[C@H]5[N]3=C6)cc(C(C)(C)C)cc4C(C)(C)C)c6c1)(C)C,CC(c1cc(C(C)(C)C)c(O[Co]23Oc4c(C=[N]2[C@@H]5CCCC[C@H]5[N]3=C6)cc(C(C)(C)C)cc4C(C)(C)C)c6c1)(C)C,metal_catalyst,0.963339881,603.7570000000002,9.4095,603.7570000000002,9.4095,0.5,cat,46.069,-0.31,1.2,789.0,24.6,15.8,8.8,19.4,58.5,0,0,0,1,0,0,0,0,GMT-oNF-2,1,0,CF,1.4241183120155383,0,0,0,0,931,5.72252644891877,0.9044903
47,815,815,Acetonitrile,0.177021216,10.0,150,59.0,0.0,0,1,21.0,C(C)#N,O[Fe]12(n3c(c4n1c(N[P]2(C(C)(C)C)C(C)(C)C)ccc4)cccc3)O,O[Fe]12(n3c(c4n1c(N[P]2(C(C)(C)C)C(C)(C)C)ccc4)cccc3)O,metal_catalyst,0.891336003,405.2600000000001,3.692300000000004,405.2600000000001,3.692300000000004,0.5,cat,41.053,-0.33,0.34,786.0,37.5,15.3,18.0,6.1,52.6,1,0,0,0,0,0,0,0,DM150,1,0,CF,0.9599359291309124,0,0,0,0,815,11.462113598824503,0.9093482
48,6329,6329,Acetonitrile,2.142857143,20.0,300,87.0,-8.0,0,0,22.0,C(C)#N,C1=C2C(=CC(=C1Cl)Cl)N=CN2,C1=C2C(=CC(=C1Cl)Cl)N=CN2,Unknown,0.356522085,187.029,2.869700000000001,187.029,2.869700000000001,0.5,nf10k,41.053,-0.33,0.34,786.0,37.5,15.3,18.0,6.1,52.6,0,0,0,1,0,0,0,0,GMT-oNF-2,1,0,CF,0.1907919604796551,0,0,0,0,6329,0.3680457954684406,0.39799696
49,2207,2207,Methanol,1.23,20.0,300,59.0,-37.5,0,0,22.0,CO,COC1=CC=C(Br)C=C1,COC1=CC=C(Br)C=C1,Unknown,0.28,187.036,2.4577,187.036,2.4577,0.5,nf10k,32.042,-0.77,0.593,791.0,32.6,15.1,12.3,22.3,40.7,0,1,0,0,0,0,0,0,DM300,1,0,CF,0.1420647352805709,0,0,0,0,2207,0.2627205970967328,0.33085984
50,5622,5622,Ethanol,0.27,30.0,300,59.0,-37.5,0,0,23.0,C(C)O,OCC[P](CCCC)(CCCC)CCCC.[I],OCC[P](CCCC)(CCCC)CCCC.[I],Unknown,0.96,374.2869999999999,5.2823000000000055,374.2869999999999,5.2823000000000055,0.5,nf10k,46.069,-0.31,1.2,789.0,24.6,15.8,8.8,19.4,58.5,0,1,0,0,0,0,0,0,DM300,1,0,CF,1.387216143280264,0,0,0,0,5622,0.6349081096504378,0.95049906
51,5709,5709,Acetonitrile,1.38,20.0,300,59.0,-37.5,0,0,22.0,C(C)#N,OC1CCCC2=C1C=CC=C2,OC1CCCC2=C1C=CC=C2,Unknown,0.710567934,148.20499999999998,2.0563,148.20499999999998,2.0563,0.5,nf10k,41.053,-0.33,0.34,786.0,37.5,15.3,18.0,6.1,52.6,0,1,0,0,0,0,0,0,DM300,1,0,CF,0.5369554357747907,0,0,0,0,5709,0.4983853152450384,0.67076224
52,4426,4426,Acetone,1.69,20.0,300,59.0,-37.5,0,0,22.0,CC(=O)C,O=[N+](C1=C(Br)SC(Br)=C1[N+]([O-])=O)[O-],O=[N+](C1=C(Br)SC(Br)=C1[N+]([O-])=O)[O-],Unknown,0.748778465,331.9290000000001,3.0895000000000006,331.9290000000001,3.0895000000000006,0.5,nf10k,58.08,-0.24,0.32,784.0,20.7,15.5,10.4,7.0,74.0,0,1,0,0,0,0,0,0,DM300,1,0,CF,0.598217835556788,0,0,0,0,4426,0.5192992600777535,0.7985778
53,3956,3956,Toluene,0.96,30.0,220,-1.0,0.0,1,1,25.0,Cc1ccccc1,c1(P(c2ccccc2)c3ccccc3)ccccc1,c1(P(c2ccccc2)c3ccccc3)ccccc1,ligand,0.935,262.292,3.4448000000000016,262.292,3.4448000000000016,0.5,nf10k,92.141,2.73,0.59,867.0,2.38,18.0,1.4,2.0,106.8,0,0,0,0,0,1,0,0,SM122,1,0,CF,1.1804560644581317,0,0,0,0,3956,1.6595492204614075,0.8706359
54,3089,3089,Ethyl acetate,3.897707231,20.0,300,87.0,-8.0,0,0,22.0,O(C(C)=O)CC,COC1=CC=CC=C1C,COC1=CC=CC=C1C,Unknown,0.034054184,122.16699999999996,2.00362,122.16699999999996,2.00362,0.5,nf10k,88.106,0.71,0.45,902.0,6.02,15.8,5.3,7.2,98.5,0,0,0,1,0,0,0,0,GMT-oNF-2,1,0,CF,0.0145978614614783,0,0,0,0,3089,0.2645327510899702,-0.037769556
55,3838,3838,Methanol,0.7475,20.0,150,59.0,0.0,0,1,22.0,CO,C1=CC=C(C=C1)C(=O)O[C@H]([C@H](C(=O)O)OC(=O)C2=CC=CC=C2)C(=O)O,C1=CC=C(C=C1)C(=O)O[C@H]([C@H](C(=O)O)OC(=O)C2=CC=CC=C2)C(=O)O,Unknown,1.0,358.302,1.6068,358.302,1.6068,0.5,nf10k,32.042,-0.77,0.593,791.0,32.6,15.1,12.3,22.3,40.7,1,0,0,0,0,0,0,0,DM150,1,0,CF,3.0,0,0,0,0,3838,0.7517252048574444,0.98160315
56,1036,1036,Acetonitrile,0.177021216,20.0,150,59.0,0.0,0,1,21.0,C(C)#N,O=c(c(N[C@@H](c(ccn1)c2c1ccc(OC)c2)[C@H]3N4CCC(C3)C(C#C)C4)c5Nc6cc(C(F)(F)F)cc(C(F)(F)F)c6)c5=O,O=c(c(N[C@@H](c(ccn1)c2c1ccc(OC)c2)[C@H]3N4CCC(C3)C(C#C)C4)c5Nc6cc(C(F)(F)F)cc(C(F)(F)F)c6)c5=O,organocatalyst,0.991094915,628.5730000000003,6.117400000000004,628.5730000000003,6.117400000000004,0.5,cat,41.053,-0.33,0.34,786.0,37.5,15.3,18.0,6.1,52.6,1,0,0,0,0,0,0,0,DM150,1,0,CF,2.004141793232697,0,0,0,0,1036,0.7461467241525295,0.96783453
57,4349,4349,Acetonitrile,1.38,20.0,300,59.0,-37.5,0,0,22.0,C(C)#N,O=[N+](C1=C(Br)SC(Br)=C1[N+]([O-])=O)[O-],O=[N+](C1=C(Br)SC(Br)=C1[N+]([O-])=O)[O-],Unknown,0.799388333,331.9290000000001,3.0895000000000006,331.9290000000001,3.0895000000000006,0.5,nf10k,41.053,-0.33,0.34,786.0,37.5,15.3,18.0,6.1,52.6,0,1,0,0,0,0,0,0,DM300,1,0,CF,0.6954843394531505,0,0,0,0,4349,0.546999790785976,0.7227796
58,1319,1319,Ethyl acetate,0.99517837,30.0,500,82.0,0.0,0,1,21.0,O(C(C)=O)CC,N#Cc1c(n2c3ccccc3c4ccccc24)c(C#N)c(n5c6ccccc6c7ccccc57)c(Cl)c1n8c9ccccc9c%10ccccc8%10,N#Cc1c(n2c3ccccc3c4ccccc24)c(C#N)c(n5c6ccccc6c7ccccc57)c(Cl)c1n8c9ccccc9c%10ccccc8%10,organocatalyst,0.309737897,658.1640000000001,11.374659999999984,658.1640000000001,11.374659999999984,0.5,cat,88.106,0.71,0.45,902.0,6.02,15.8,5.3,7.2,98.5,0,0,0,0,0,0,0,1,SS336,1,0,CF,0.1603572517522009,1,0,0,0,1319,0.3347232246948589,0.13011304
59,6132,6132,Methanol,0.88,10.0,150,59.0,0.0,0,1,22.0,CO,Nc1cccc(O)c1,Nc1cccc(O)c1,Unknown,0.4,109.128,0.9744,109.128,0.9744,0.5,nf10k,32.042,-0.77,0.593,791.0,32.6,15.1,12.3,22.3,40.7,1,0,0,0,0,0,0,0,DM150,1,0,CF,0.2211255279972604,0,0,0,0,6132,0.3758626024287222,0.49203935
60,1401,1401,Ethyl acetate,0.022133376,10.0,150,59.0,0.0,0,1,21.0,O(C(C)=O)CC,CN(C)P1Oc2c(C3(CC4)CCc5cccc(O1)c53)c4ccc2,CN(C)P1Oc2c(C3(CC4)CCc5cccc(O1)c53)c4ccc2,ligand,0.999231626,325.348,4.424800000000004,325.348,4.424800000000004,0.5,cat,88.106,0.71,0.45,902.0,6.02,15.8,5.3,7.2,98.5,1,0,0,0,0,0,0,0,DM150,1,0,CF,2.752425879052047,0,0,0,0,1401,0.7512438664386469,0.95967376
61,2288,2288,Toluene,0.26,20.0,300,59.0,-37.5,0,0,22.0,Cc1ccccc1,CC1=C(OC)C=C(C)C(Br)=C1,CC1=C(OC)C=C(C)C(Br)=C1,Unknown,0.25811622,215.09,3.0745400000000016,215.09,3.0745400000000016,0.5,nf10k,92.141,2.73,0.59,867.0,2.38,18.0,1.4,2.0,106.8,0,1,0,0,0,0,0,0,DM300,1,0,CF,0.1290791238607502,0,0,0,0,2288,0.2507428476210379,0.29401523
62,5301,5301,Methanol,0.7475,20.0,150,59.0,0.0,0,1,22.0,CO,COC1=CC(C2=CC=CC(OC)=C2)=CC=C1,COC1=CC(C2=CC=CC(OC)=C2)=CC=C1,Unknown,0.72,214.264,3.370800000000002,214.264,3.370800000000002,0.5,nf10k,32.042,-0.77,0.593,791.0,32.6,15.1,12.3,22.3,40.7,1,0,0,0,0,0,0,0,DM150,1,0,CF,0.5512936800949201,0,0,0,0,5301,0.5763226570573741,0.6285004
63,4311,4311,Methanol,1.23,20.0,300,59.0,-37.5,0,0,22.0,CO,OC1=CC=C([N+]([O-])=O)C=C1,OC1=CC=C([N+]([O-])=O)C=C1,Unknown,0.42,139.11,1.3003999999999998,139.11,1.3003999999999998,0.5,nf10k,32.042,-0.77,0.593,791.0,32.6,15.1,12.3,22.3,40.7,0,1,0,0,0,0,0,0,DM300,1,0,CF,0.2358238676096692,0,0,0,0,4311,0.3393474379166132,0.5281058
64,6314,6314,Methanol,1.54,10.0,300,59.0,-37.5,0,0,22.0,CO,Cc1cc(c(O)c(c1)C(C)(C)C)C(C)(C)C,Cc1cc(c(O)c(c1)C(C)(C)C)C(C)(C)C,Unknown,0.767003228,220.356,4.295620000000003,220.356,4.295620000000003,0.5,nf10k,32.042,-0.77,0.593,791.0,32.6,15.1,12.3,22.3,40.7,0,1,0,0,0,0,0,0,DM300,1,0,CF,0.6307901336678794,0,0,0,0,6314,0.5292743030304752,1.0
65,45,45,Ethanol,0.0184,50.0,300,59.0,-37.5,0,0,25.0,C(C)O,[Mg++].[O-]S(=O)(=O)C(F)(F)F.[O-]S(=O)(=O)C(F)(F)F,[Mg++].[O-]S(=O)(=O)C(F)(F)F.[O-]S(=O)(=O)C(F)(F)F,metal_catalyst,0.741,322.4429999999999,-0.2779999999999998,322.4429999999999,-0.2779999999999998,0.5,cat,46.069,-0.31,1.2,789.0,24.6,15.8,8.8,19.4,58.5,0,1,0,0,0,0,0,0,DM300,1,0,CF,0.585026652029182,0,0,0,0,45,11.736710957370914,0.8189249
66,1271,1271,Ethyl acetate,2.03638048,20.0,300,-1.0,0.0,1,1,21.0,O(C(C)=O)CC,N#Cc1c(n2c3ccccc3c4ccccc24)c(C#N)c(n5c6ccccc6c7ccccc57)c(Cl)c1n8c9ccccc9c%10ccccc8%10,N#Cc1c(n2c3ccccc3c4ccccc24)c(C#N)c(n5c6ccccc6c7ccccc57)c(Cl)c1n8c9ccccc9c%10ccccc8%10,organocatalyst,0.749740812,658.1640000000001,11.374659999999984,658.1640000000001,11.374659999999984,0.5,cat,88.106,0.71,0.45,902.0,6.02,15.8,5.3,7.2,98.5,0,0,0,0,1,0,0,0,PMPerformance,1,0,CF,0.5998780480799498,0,0,0,0,1271,1.3690633997256512,0.7703067
67,3555,3555,Methanol,0.7475,20.0,150,59.0,0.0,0,1,22.0,CO,OC1=CC=C(NC(C)=O)C=C1,OC1=CC=C(NC(C)=O)C=C1,Unknown,0.86,151.16500000000002,1.3505999999999998,151.16500000000002,1.3505999999999998,0.5,nf10k,32.042,-0.77,0.593,791.0,32.6,15.1,12.3,22.3,40.7,1,0,0,0,0,0,0,0,DM150,1,0,CF,0.8507808873446201,0,0,0,0,3555,0.6640239309574092,0.7408644
68,3733,3733,Methanol,0.7475,20.0,150,59.0,0.0,0,1,22.0,CO,BrC1=CC=CC=C1Br,BrC1=CC=CC=C1Br,Unknown,0.87,235.906,3.2116000000000007,235.906,3.2116000000000007,0.5,nf10k,32.042,-0.77,0.593,791.0,32.6,15.1,12.3,22.3,40.7,1,0,0,0,0,0,0,0,DM150,1,0,CF,0.8827287043442358,0,0,0,0,3733,0.6702883076645546,0.61674947
69,4608,4608,Methanol,1.54,10.0,300,59.0,-37.5,0,0,22.0,CO,O=C(OC)C1=CC=C(C(OC)=O)C=C1N,O=C(OC)C1=CC=C(C(OC)=O)C=C1N,Unknown,0.77,209.201,0.8420000000000001,209.201,0.8420000000000001,0.5,nf10k,32.042,-0.77,0.593,791.0,32.6,15.1,12.3,22.3,40.7,0,1,0,0,0,0,0,0,DM300,1,0,CF,0.6363880201078557,1,0,0,0,4608,0.5309145399663142,0.7340207
70,2678,2678,Methanol,0.7475,20.0,150,59.0,0.0,0,1,22.0,CO,CNCCC(C1=CC=CC=C1)OC2=CC=C(C=C2)C(F)(F)F,CNCCC(C1=CC=CC=C1)OC2=CC=C(C=C2)C(F)(F)F,Unknown,0.97,309.331,4.435000000000003,309.331,4.435000000000003,0.5,nf10k,32.042,-0.77,0.593,791.0,32.6,15.1,12.3,22.3,40.7,1,0,0,0,0,0,0,0,DM150,1,0,CF,1.508638306165727,1,0,0,0,2678,0.7329320747360083,0.92846406
71,4604,4604,Methanol,0.7475,20.0,150,59.0,0.0,0,1,22.0,CO,C1=CC=C(C(=C1)N)Cl,C1=CC=C(C(=C1)N)Cl,Unknown,0.27,127.574,1.9222,127.574,1.9222,0.5,nf10k,32.042,-0.77,0.593,791.0,32.6,15.1,12.3,22.3,40.7,1,0,0,0,0,0,0,0,DM150,1,0,CF,0.1360826230421395,1,0,0,0,4604,0.2944257052358324,0.34035188
72,3167,3167,Methanol,0.88,10.0,150,59.0,0.0,0,1,22.0,CO,O=C(N1C2=CC=CC=C2)C=CC1=O,O=C(N1C2=CC=CC=C2)C=CC1=O,Unknown,0.47,173.17099999999996,1.116,173.17099999999996,1.116,0.5,nf10k,32.042,-0.77,0.593,791.0,32.6,15.1,12.3,22.3,40.7,1,0,0,0,0,0,0,0,DM150,1,0,CF,0.2749054789185309,0,0,0,0,3167,0.4197132393787398,0.5231234
73,1148,1148,Ethyl acetate,0.022133376,20.0,150,59.0,0.0,0,1,21.0,O(C(C)=O)CC,CCC1C2C[C@@H]([C@@H](NC(NCc3ccccc3)=S)c(ccn4)c5c4ccc(OC)c5)N(CC2)C1,CCC1C2C[C@@H]([C@@H](NC(NCc3ccccc3)=S)c(ccn4)c5c4ccc(OC)c5)N(CC2)C1,organocatalyst,0.991048279,474.6740000000003,5.069200000000004,474.6740000000003,5.069200000000004,0.5,cat,88.106,0.71,0.45,902.0,6.02,15.8,5.3,7.2,98.5,1,0,0,0,0,0,0,0,DM150,1,0,CF,2.002101808081205,0,0,0,0,1148,0.7461175096053181,0.9543662
74,5444,5444,Methanol,1.54,10.0,300,59.0,-37.5,0,0,22.0,CO,N#CC1=CC=C(N)C=C1,N#CC1=CC=C(N)C=C1,Unknown,0.28,118.13899999999998,1.14048,118.13899999999998,1.14048,0.5,nf10k,32.042,-0.77,0.593,791.0,32.6,15.1,12.3,22.3,40.7,0,1,0,0,0,0,0,0,DM300,1,0,CF,0.1420647352805709,0,0,0,0,5444,0.2627205970967328,0.29532748
75,2861,2861,Methanol,1.54,10.0,300,59.0,-37.5,0,0,22.0,CO,CC1=CC(O)=CC(C)=C1N,CC1=CC(O)=CC(C)=C1N,Unknown,0.77,137.18199999999996,1.5912399999999998,137.18199999999996,1.5912399999999998,0.5,nf10k,32.042,-0.77,0.593,791.0,32.6,15.1,12.3,22.3,40.7,0,1,0,0,0,0,0,0,DM300,1,0,CF,0.6363880201078557,0,0,0,0,2861,0.5309145399663142,0.7190988
76,5113,5113,Methanol,0.7475,20.0,150,59.0,0.0,0,1,22.0,CO,C1=CC=C2C(=C1)C=CC=C2[N+](=O)[O-],C1=CC=C2C(=C1)C=CC=C2[N+](=O)[O-],Unknown,0.58,173.17099999999994,2.748000000000001,173.17099999999994,2.748000000000001,0.5,nf10k,32.042,-0.77,0.593,791.0,32.6,15.1,12.3,22.3,40.7,1,0,0,0,0,0,0,0,DM150,1,0,CF,0.3757179041643316,0,0,0,0,5113,0.4886213831573388,0.50977314
77,1043,1043,Acetonitrile,2.530907666,20.0,300,-1.0,0.0,1,1,21.0,C(C)#N,O=c(c(NCc1ccccc1)c2NC[C@H]3N(CCC3)C(OC(C)(C)C)=O)c2=O,O=c(c(NCc1ccccc1)c2NC[C@H]3N(CCC3)C(OC(C)(C)C)=O)c2=O,organocatalyst,0.271689134,385.46400000000017,2.706100000000001,385.46400000000017,2.706100000000001,0.5,cat,41.053,-0.33,0.34,786.0,37.5,15.3,18.0,6.1,52.6,0,0,0,0,1,0,0,0,PMPerformance,1,0,CF,0.1370873158368569,0,0,0,0,1043,0.6799458560149653,0.32838488
78,4911,4911,Acetonitrile,2.328042328,20.0,500,82.0,0.0,0,1,22.0,C(C)#N,C1=CC2=C(C=CC(=C2)I)N=C1,C1=CC2=C(C=CC(=C2)I)N=C1,Unknown,-0.029826575,255.058,2.8394000000000013,255.058,2.8394000000000013,0.5,nf10k,41.053,-0.33,0.34,786.0,37.5,15.3,18.0,6.1,52.6,0,0,0,0,0,0,0,1,SS336,1,0,CF,-0.0131856062574907,0,0,0,0,4911,0.26266300909925,0.023716867
79,1353,1353,Ethyl acetate,0.022133376,20.0,150,59.0,0.0,0,1,21.0,O(C(C)=O)CC,P(c1ccccc1)(c2ccccc2)CCP(c3ccccc3)c4ccccc4,P(c1ccccc1)(c2ccccc2)CCP(c3ccccc3)c4ccccc4,ligand,0.999078139,398.426,5.252200000000005,398.426,5.252200000000005,0.5,cat,88.106,0.71,0.45,902.0,6.02,15.8,5.3,7.2,98.5,1,0,0,0,0,0,0,0,DM150,1,0,CF,2.7162780261971107,0,0,0,0,1353,0.7511477163998819,0.9886162
80,3644,3644,Methanol,0.7475,20.0,150,59.0,0.0,0,1,22.0,CO,CC1=CC(Br)=C(Br)C=C1C,CC1=CC(Br)=C(Br)C=C1C,Unknown,0.89,263.96000000000004,3.8284400000000014,263.96000000000004,3.8284400000000014,0.5,nf10k,32.042,-0.77,0.593,791.0,32.6,15.1,12.3,22.3,40.7,1,0,0,0,0,0,0,0,DM150,1,0,CF,0.9546770212133426,0,0,0,0,3644,0.6828170610788454,0.8708626
81,2442,2442,Methanol,0.7475,20.0,150,59.0,0.0,0,1,22.0,CO,N#CC1=CC=C(N)C=C1,N#CC1=CC=C(N)C=C1,Unknown,0.4,118.13899999999998,1.14048,118.13899999999998,1.14048,0.5,nf10k,32.042,-0.77,0.593,791.0,32.6,15.1,12.3,22.3,40.7,1,0,0,0,0,0,0,0,DM150,1,0,CF,0.2211255279972604,0,0,0,0,2442,0.3758626024287222,0.37178272
82,1303,1303,Ethyl acetate,3.733,30.0,300,87.0,-8.0,0,0,21.0,O(C(C)=O)CC,CC(c1cc(C(C)(C)C)c(O[Co]23Oc4c(C=[N]2[C@@H]5CCCC[C@H]5[N]3=C6)cc(C(C)(C)C)cc4C(C)(C)C)c6c1)(C)C,CC(c1cc(C(C)(C)C)c(O[Co]23Oc4c(C=[N]2[C@@H]5CCCC[C@H]5[N]3=C6)cc(C(C)(C)C)cc4C(C)(C)C)c6c1)(C)C,metal_catalyst,0.093660378,603.7570000000002,9.4095,603.7570000000002,9.4095,0.5,cat,88.106,0.71,0.45,902.0,6.02,15.8,5.3,7.2,98.5,0,0,0,1,0,0,0,0,GMT-oNF-2,1,0,CF,0.0422301237967617,1,0,0,0,1303,1.9676197962025408,0.09342781
83,242,242,Ethanol,0.320534523,30.0,500,82.0,0.0,0,1,21.0,C(C)O,c12c(OCCOCCOc3c(OCCOCCO2)cccc3)cccc1,c12c(OCCOCCOc3c(OCCOCCO2)cccc3)cccc1,organocatalyst,0.769230769,360.406,2.948800000000001,360.406,2.948800000000001,0.5,cat,46.069,-0.31,1.2,789.0,24.6,15.8,8.8,19.4,58.5,0,0,0,0,0,0,0,1,SS336,0,1,DE,0.6349442202010589,0,0,0,0,242,0.6364526757428001,0.66805196
84,1410,1410,Ethyl acetate,3.733,10.0,300,87.0,-8.0,0,0,21.0,O(C(C)=O)CC,CC(c1ccc(c2cc3c(CCCC3)c(c4c(O5)c(c6ccc(C(C)(C)C)cc6)cc7c4CCCC7)c2OP5(O)=O)cc1)(C)C,CC(c1ccc(c2cc3c(CCCC3)c(c4c(O5)c(c6ccc(C(C)(C)C)cc6)cc7c4CCCC7)c2OP5(O)=O)cc1)(C)C,organocatalyst,0.106051097,620.7700000000004,10.911799999999989,620.7700000000004,10.911799999999989,0.5,cat,88.106,0.71,0.45,902.0,6.02,15.8,5.3,7.2,98.5,0,0,0,1,0,0,0,0,GMT-oNF-2,1,0,CF,0.0482017599674736,0,0,0,0,1410,0.2645327510899702,-0.14125687
85,570,570,Acetonitrile,0.177021216,10.0,150,59.0,0.0,0,1,21.0,C(C)#N,Cl[Ni]12[N]3=C(C=CC=C3N[P]2(C(C)(C)C)C(C)(C)C)N[P]1(C(C)(C)C)C(C)(C)C,Cl[Ni]12[N]3=C(C=CC=C3N[P]2(C(C)(C)C)C(C)(C)C)N[P]1(C(C)(C)C)C(C)(C)C,metal_catalyst,0.999788494,491.6740000000003,8.580200000000003,491.6740000000003,8.580200000000003,0.5,cat,41.053,-0.33,0.34,786.0,37.5,15.3,18.0,6.1,52.6,1,0,0,0,0,0,0,0,DM150,1,0,CF,2.9166744306718098,0,0,0,0,570,12.601171385336007,0.98822176
86,366,366,Toluene,2.439741329,20.0,500,82.0,0.0,0,1,21.0,Cc1ccccc1,NC1CCCCC1,NC1CCCCC1,organocatalyst,0.045622688,99.177,1.2778,99.177,1.2778,0.5,cat,92.141,2.73,0.59,867.0,2.38,18.0,1.4,2.0,106.8,0,0,0,0,0,0,0,1,SS336,0,1,DE,0.0198250764190044,0,0,0,0,366,0.26266300909925,-0.046874106
87,4616,4616,Acetonitrile,1.38,20.0,300,59.0,-37.5,0,0,22.0,C(C)#N,CC(=O)NC1=CC=C(C=C1)O,CC(=O)NC1=CC=C(C=C1)O,Unknown,0.715999922,151.165,1.3505999999999998,151.165,1.3505999999999998,0.5,nf10k,41.053,-0.33,0.34,786.0,37.5,15.3,18.0,6.1,52.6,0,1,0,0,0,0,0,0,DM300,1,0,CF,0.5451550211319636,0,0,0,0,4616,0.5013584301008349,0.6320084
88,6338,6338,Methanol,0.7475,20.0,150,59.0,0.0,0,1,22.0,CO,OC(=O)CCCCC1SCC2NC(=O)NC12,OC(=O)CCCCC1SCC2NC(=O)NC12,Unknown,0.92,244.31600000000003,0.7968000000000001,244.31600000000003,0.7968000000000001,0.5,nf10k,32.042,-0.77,0.593,791.0,32.6,15.1,12.3,22.3,40.7,1,0,0,0,0,0,0,0,DM150,1,0,CF,1.0915149811213505,0,0,0,0,6338,0.7016101912002815,0.8631012
89,3697,3697,Methanol,1.23,20.0,300,59.0,-37.5,0,0,22.0,CO,CC1=CC(=C(C(=C1)C)C(=O)P(=O)(C2=CC=CC=C2)C3=CC=CC=C3)C,CC1=CC(=C(C(=C1)C)C(=O)P(=O)(C2=CC=CC=C2)C3=CC=CC=C3)C,Unknown,1.0,348.38200000000006,4.766160000000004,348.38200000000006,4.766160000000004,0.5,nf10k,32.042,-0.77,0.593,791.0,32.6,15.1,12.3,22.3,40.7,0,1,0,0,0,0,0,0,DM300,1,0,CF,3.0,0,0,0,0,3697,0.6568014927418321,0.9642086
90,23,23,Toluene,0.18,30.0,220,-1.0,0.0,1,1,26.0,Cc1ccccc1,CC(C)Oc1ccccc1C=[Ru](Cl)(Cl)=C2N(CCN2c3c(C)cc(C)cc3C)c4c(C)cc(C)cc4C,CC(C)Oc1ccccc1C=[Ru](Cl)(Cl)=C2N(CCN2c3c(C)cc(C)cc3C)c4c(C)cc(C)cc4C,metal_catalyst,0.86,626.634,8.050320000000008,626.634,8.050320000000008,0.5,cat,92.141,2.73,0.59,867.0,2.38,18.0,1.4,2.0,106.8,0,0,0,0,0,1,0,0,SM122,0,1,DE,0.8507808873446201,0,0,0,0,23,7.195905682176901,0.8596388
91,3938,3938,Methanol,1.54,10.0,300,59.0,-37.5,0,0,22.0,CO,COC1=CC2=C(C=C1)C=C(C=C2)Br,COC1=CC2=C(C=C1)C=C(C=C2)Br,Unknown,0.5,237.096,3.6109000000000018,237.096,3.6109000000000018,0.5,nf10k,32.042,-0.77,0.593,791.0,32.6,15.1,12.3,22.3,40.7,0,1,0,0,0,0,0,0,DM300,1,0,CF,0.3001622741327542,1,0,0,0,3938,0.3831342040994021,0.61884105
92,1307,1307,Ethyl acetate,2.03638048,30.0,300,-1.0,0.0,1,1,21.0,O(C(C)=O)CC,N#Cc1c(n2c3ccccc3c4ccccc24)c(C#N)c(n5c6ccccc6c7ccccc57)c(Cl)c1n8c9ccccc9c%10ccccc8%10,N#Cc1c(n2c3ccccc3c4ccccc24)c(C#N)c(n5c6ccccc6c7ccccc57)c(Cl)c1n8c9ccccc9c%10ccccc8%10,organocatalyst,0.69433747,658.1640000000001,11.374659999999984,658.1640000000001,11.374659999999984,0.5,cat,88.106,0.71,0.45,902.0,6.02,15.8,5.3,7.2,98.5,0,0,0,0,1,0,0,0,PMPerformance,1,0,CF,0.5133392856685324,0,0,0,0,1307,1.2891987810883263,0.66705203
93,5770,5770,Acetone,2.314814815,20.0,500,82.0,0.0,0,1,22.0,CC(=O)C,C[C@H]1/C=C/C=C(\C(=O)NC2=C(C3=C(C4=C(C(=C3O)C)O[C@@](C4=O)(O/C=C/[C@@H]([C@H]([C@H]([C@@H]([C@@H]([C@@H]([C@H]1O)C)O)C)OC(=O)C)C)OC)C)C5=C2N6C=CC(=CC6=N5)C)O)/C,C[C@H]1/C=C/C=C(\C(=O)NC2=C(C3=C(C4=C(C(=C3O)C)O[C@@](C4=O)(O/C=C/[C@@H]([C@H]([C@H]([C@@H]([C@@H]([C@@H]([C@H]1O)C)O)C)OC(=O)C)C)OC)C)C5=C2N6C=CC(=CC6=N5)C)O)/C,Unknown,0.793916099,785.8909999999998,6.157840000000006,785.8909999999998,6.157840000000006,0.5,nf10k,58.08,-0.24,0.32,784.0,20.7,15.5,10.4,7.0,74.0,0,0,0,0,0,0,0,1,SS336,1,0,CF,0.6838536624712495,0,0,0,0,5770,0.6526624833888203,0.86169565
94,2945,2945,Methanol,0.179221384,10.0,500,82.0,0.0,0,1,22.0,CO,OC1=CC=CC(O)=C1,OC1=CC=CC(O)=C1,Unknown,0.329731028,110.11199999999998,1.0978,110.11199999999998,1.0978,0.5,nf10k,32.042,-0.77,0.593,791.0,32.6,15.1,12.3,22.3,40.7,0,0,0,0,0,0,0,1,SS336,1,0,CF,0.1731034267024818,0,0,0,0,2945,0.3478518645692975,0.41586208
95,3193,3193,Methanol,5.6,30.0,220,-1.0,0.0,1,1,25.0,CO,C=C(C1=CC=CC=C1)CC(C)(C)C2=CC=CC=C2,C=C(C1=CC=CC=C1)CC(C)(C)C2=CC=CC=C2,Unknown,0.839,236.358,5.067700000000005,236.358,5.067700000000005,0.5,nf10k,32.042,-0.77,0.593,791.0,32.6,15.1,12.3,22.3,40.7,0,0,0,0,0,1,0,0,SM122,0,1,DE,0.790484985457369,0,0,0,0,3193,1.5191820617263456,0.75014853
96,5773,5773,Methanol,1.54,10.0,300,59.0,-37.5,0,0,22.0,CO,OC1=CC=CC(O)=C1,OC1=CC=CC(O)=C1,Unknown,0.441535726,110.11199999999998,1.0978,110.11199999999998,1.0978,0.5,nf10k,32.042,-0.77,0.593,791.0,32.6,15.1,12.3,22.3,40.7,0,1,0,0,0,0,0,0,DM300,1,0,CF,0.2522276412179259,0,0,0,0,5773,0.3511346854033459,0.60308695
97,3135,3135,Methanol,1.54,10.0,300,59.0,-37.5,0,0,22.0,CO,CCCC(CO1)OC1(C2=C(Cl)C=C(Cl)C=C2)CN3N=CN=C3,CCCC(CO1)OC1(C2=C(Cl)C=C(Cl)C=C2)CN3N=CN=C3,Unknown,0.96,342.22600000000006,3.653400000000002,342.22600000000006,3.653400000000002,0.5,nf10k,32.042,-0.77,0.593,791.0,32.6,15.1,12.3,22.3,40.7,0,1,0,0,0,0,0,0,DM300,1,0,CF,1.387216143280264,0,0,0,0,3135,0.6349081096504378,0.9546356
98,3125,3125,Tetrahydrofuran,1.61,8.0,300,59.0,-37.5,0,0,20.0,C1CCOC1,O=N(CC(C(C(OC)=O)C(OC)=O)C1=CC=CC=C1)=O,O=N(CC(C(C(OC)=O)C(OC)=O)C1=CC=CC=C1)=O,Unknown,0.99,281.264,1.0090999999999992,281.264,1.0090999999999992,0.5,nf10k,72.107,0.46,0.55,889.0,7.58,16.8,5.7,8.0,81.7,0,1,0,0,0,0,0,0,DM300,1,0,CF,1.9586073148417744,0,0,0,0,3125,0.6513281469689836,0.8986858
99,4586,4586,Ethyl acetate,0.27,20.0,300,59.0,-37.5,0,0,22.0,O(C(C)=O)CC,OC1=CC=C(NC(C)=O)C=C1,OC1=CC=C(NC(C)=O)C=C1,Unknown,0.239897231,151.16500000000002,1.3505999999999998,151.16500000000002,1.3505999999999998,0.5,nf10k,88.106,0.71,0.45,902.0,6.02,15.8,5.3,7.2,98.5,0,1,0,0,0,0,0,0,DM300,1,0,CF,0.1185566980307092,0,0,0,0,4586,0.2407709649781654,0.30654645
100,5593,5593,Ethanol,0.244542261,20.0,500,82.0,0.0,0,1,22.0,C(C)O,C1CC1N2C=C(C(=O)C3=CC(=C(C=C32)N4CCNCC4)F)C(=O)O,C1CC1N2C=C(C(=O)C3=CC(=C(C=C32)N4CCNCC4)F)C(=O)O,Unknown,0.998294853,331.34700000000004,1.5833,331.34700000000004,1.5833,0.5,nf10k,46.069,-0.31,1.2,789.0,24.6,15.8,8.8,19.4,58.5,0,0,0,0,0,0,0,1,SS336,1,0,CF,2.5678091299828383,0,0,0,0,5593,0.7868693296928085,0.8586763
101,910,910,Acetonitrile,0.45587198,20.0,500,82.0,0.0,0,1,21.0,C(C)#N,Fc1c(F)c(F)c(C(N=c(c2c(F)c(F)c(F)c(F)c23)n4c3=NC5=[N](C(c6c5c(F)c(F)c(F)c6F)=N7)[Cu]894)=[N]9C%10=Nc%11n8c7c%12c(F)c(F)c(F)c(F)c%11%12)c%10c1F,Fc1c(F)c(F)c(C(N=c(c2c(F)c(F)c(F)c(F)c23)n4c3=NC5=[N](C(c6c5c(F)c(F)c(F)c6F)=N7)[Cu]894)=[N]9C%10=Nc%11n8c7c%12c(F)c(F)c(F)c(F)c%11%12)c%10c1F,metal_catalyst,-0.024642631,863.9219999999999,7.073900000000002,863.9219999999999,7.073900000000002,0.5,cat,41.053,-0.33,0.34,786.0,37.5,15.3,18.0,6.1,52.6,0,0,0,0,0,0,0,1,SS336,1,0,CF,-0.0109960640695116,0,0,0,0,910,2.148306927053865,0.08950171
102,2869,2869,Methanol,0.88,10.0,150,59.0,0.0,0,1,22.0,CO,CN(C)C(=N)N=C(N)N,CN(C)C(=N)N=C(N)N,Unknown,0.77,129.167,-1.243829999999999,129.167,-1.243829999999999,0.5,nf10k,32.042,-0.77,0.593,791.0,32.6,15.1,12.3,22.3,40.7,1,0,0,0,0,0,0,0,DM150,1,0,CF,0.6363880201078557,0,0,0,0,2869,0.6076445405931009,0.70966554
