Repository: aronbeke/intelli-membrane

# intelli-membrane
Repository for explainable transfer learning in membrane science.

This codebase is to complement the manuscript "Energy-efficient membrane-assisted catalytic systems enabled by explainable transfer learning". The manuscript is currently under peer review.

## Example prediction
An example prediction script can be run with the python model_predict.py command from the command line, which performs rejection prediction for the inputs in example/prediction_input.csv, producing an example/prediction_output.csv file with the predicted rejection values.

The OSN Catalyst Dataset is available in the osncat.csv file.

File: results/mcmpnn/res_mcmpnn_combi_v42c/folds/fold_1_train.csv (part 1 of 48)
,Unnamed: 0,id,solvent,permeance,pressure,mwco,contact_angle,zeta_potential,contact_angle_missing,zeta_potential_missing,temperature,solvent_smiles,solute_smiles,secondary_solute_smiles,solute_category,rejection,solute_mw,solute_logp,secondary_solute_mw,secondary_solute_logp,secondary_solute_ratio,source,solvent_mw,solvent_logp,solvent_viscosity,solvent_density,solvent_dielectric_constant,solvent_dd,solvent_dp,solvent_dh,solvent_molar_volume,membrane_DM150,membrane_DM300,membrane_DM500,membrane_GMT-oNF-2,membrane_PMPerformance,membrane_SM122,membrane_SS150101,membrane_SS336,membrane,process_configuration_CF,process_configuration_DE,process_configuration,nlc_rejection,test_standard,test_solute_disjoint,test_solute_disjoint_outer_val,is_augmented,id_original,loss_weight,rejection_mcmpnn_combi_v42c_fold1
0,1102,1102,Acetonitrile,0.153480228,20.0,300,87.0,-8.0,0,0,21.0,C(C)#N,COc1cc(C(C)(C)C)c(OP2Oc3ccccc3c4ccccc4O2)c(c5cc(OC)cc(C(C)(C)C)c5OP6Oc7ccccc7c8ccccc8O6)c1,COc1cc(C(C)(C)C)c(OP2Oc3ccccc3c4ccccc4O2)c(c5cc(OC)cc(C(C)(C)C)c5OP6Oc7ccccc7c8ccccc8O6)c1,ligand,0.762967458,786.7980000000002,14.85679999999997,786.7980000000002,14.85679999999997,0.5,cat,41.053,-0.33,0.34,786.0,37.5,15.3,18.0,6.1,52.6,0,0,0,1,0,0,0,0,GMT-oNF-2,1,0,CF,0.6233636654438207,0,0,0,0,1102,4.683202732926998,0.7663938
1,3211,3211,Methanol,0.7475,20.0,150,59.0,0.0,0,1,22.0,CO,OC1=CC=C([N+]([O-])=O)C=C1,OC1=CC=C([N+]([O-])=O)C=C1,Unknown,0.44,139.11,1.3003999999999998,139.11,1.3003999999999998,0.5,nf10k,32.042,-0.77,0.593,791.0,32.6,15.1,12.3,22.3,40.7,1,0,0,0,0,0,0,0,DM150,1,0,CF,0.2510371387438385,0,0,0,0,3211,0.4020437066357932,0.41525096
2,2720,2720,Acetonitrile,2.142857143,20.0,300,87.0,-8.0,0,0,22.0,C(C)#N,NC1=CC=C(OC)C=C1,NC1=CC=C(OC)C=C1,Unknown,0.17514138,123.155,1.2774,123.155,1.2774,0.5,nf10k,41.053,-0.33,0.34,786.0,37.5,15.3,18.0,6.1,52.6,0,0,0,1,0,0,0,0,GMT-oNF-2,1,0,CF,0.0830942938529579,0,0,0,0,2720,0.2679779321689969,0.16591161
3,470,470,Cyclohexane,0.838347025,10.0,300,-1.0,0.0,1,1,21.0,C1CCCCC1,CN(c1ccc(P(C(C)(C)C)C(C)(C)C)cc1)C,CN(c1ccc(P(C(C)(C)C)C(C)(C)C)cc1)C,ligand,-0.063652456,265.381,4.456800000000004,265.381,4.456800000000004,0.5,cat,84.162,3.44,1.02,779.0,2.02,16.8,0.0,0.2,108.7,0,0,0,0,1,0,0,0,PMPerformance,0,1,DE,-0.0272078602869603,0,0,0,0,470,1.1131112313416769,-0.0313251
4,1616,1616,Methanol,1.224106423,20.0,300,-1.0,0.0,1,1,21.0,CO,CCC1C2C[C@@H]([C@@H](NC(NCc3ccccc3)=S)c(ccn4)c5c4ccc(OC)c5)N(CC2)C1,CCC1C2C[C@@H]([C@@H](NC(NCc3ccccc3)=S)c(ccn4)c5c4ccc(OC)c5)N(CC2)C1,organocatalyst,0.075645414,474.6740000000003,5.069200000000004,474.6740000000003,5.069200000000004,0.5,cat,32.042,-0.77,0.593,791.0,32.6,15.1,12.3,22.3,40.7,0,0,0,0,1,0,0,0,PMPerformance,1,0,CF,0.0336918183584594,0,0,0,0,1616,0.6360635607666725,0.041528136
5,1834,1834,Acetonitrile,0.384571887,20.0,500,82.0,0.0,0,1,21.0,C(C)#N,c1(P(c2ccccc2)c3ccccc3)ccccc1,c1(P(c2ccccc2)c3ccccc3)ccccc1,ligand,0.190476747,262.292,3.4448000000000016,262.292,3.4448000000000016,0.5,cat,41.053,-0.33,0.34,786.0,37.5,15.3,18.0,6.1,52.6,0,0,0,0,0,0,0,1,SS336,1,0,CF,0.0912345212167902,0,0,0,0,1834,2.8499355867929337,0.1856105
6,6279,6279,Methanol,0.7475,20.0,150,59.0,0.0,0,1,22.0,CO,O=C1NC2=C(C=CC=C2F)C1=O,O=C1NC2=C(C=CC=C2F)C1=O,Unknown,0.75,165.12299999999996,0.9605,165.12299999999996,0.9605,0.5,nf10k,32.042,-0.77,0.593,791.0,32.6,15.1,12.3,22.3,40.7,1,0,0,0,0,0,0,0,DM150,1,0,CF,0.6003262785189618,0,0,0,0,6279,0.5967836270375056,0.7296636
7,2407,2407,Methanol,1.23,20.0,300,59.0,-37.5,0,0,22.0,CO,NC(C)C1=CC=CC=C1,NC(C)C1=CC=CC=C1,Unknown,0.61,121.18299999999996,1.7063,121.18299999999996,1.7063,0.5,nf10k,32.042,-0.77,0.593,791.0,32.6,15.1,12.3,22.3,40.7,0,1,0,0,0,0,0,0,DM300,1,0,CF,0.4078232426041331,0,0,0,0,2407,0.4436387970896637,0.5835274
8,5400,5400,Methanol,1.23,20.0,300,59.0,-37.5,0,0,22.0,CO,O=C(C1=CC=CC=C1)C2=CC=C(OC)C=C2O,O=C(C1=CC=CC=C1)C2=CC=C(OC)C=C2O,Unknown,0.4,228.247,2.6318000000000006,228.247,2.6318000000000006,0.5,nf10k,32.042,-0.77,0.593,791.0,32.6,15.1,12.3,22.3,40.7,0,1,0,0,0,0,0,0,DM300,1,0,CF,0.2211255279972604,0,0,0,0,5400,0.3286213311775287,0.38579425
9,5817,5817,n-Heptane,0.225,20.0,300,59.0,-37.5,0,0,22.0,CCCCCCC,C/C/1=C\CCC(=C)[C@H]2CC([C@@H]2CC1)(C)C,C/C/1=C\CCC(=C)[C@H]2CC([C@@H]2CC1)(C)C,Unknown,0.119247804,204.357,4.7252000000000045,204.357,4.7252000000000045,0.5,nf10k,100.205,4.39,0.39,684.0,1.92,15.3,0.0,0.0,147.4,0,1,0,0,0,0,0,0,DM300,1,0,CF,0.054653450050612,0,0,0,0,5817,0.2190808874516858,0.13404897
10,1286,1286,Ethyl acetate,0.022133376,30.0,150,59.0,0.0,0,1,21.0,O(C(C)=O)CC,[H]O(c1c(/C=N/CC/N=C/c2ccccc23)cccc1)[Ni]O3[H],[H]O(c1c(/C=N/CC/N=C/c2ccccc23)cccc1)[Ni]O3[H],metal_catalyst,0.958503459,327.009,2.633300000000001,327.009,2.633300000000001,0.5,cat,88.106,0.71,0.45,902.0,6.02,15.8,5.3,7.2,98.5,1,0,0,0,0,0,0,0,DM150,1,0,CF,1.3716464178496397,0,0,0,0,1286,0.7277641012605434,0.9645145
11,578,578,Acetonitrile,3.30137418,10.0,300,-1.0,0.0,1,1,21.0,C(C)#N,Br[Ni]12[N]3=C(C=CC=C3N[P]2(C(C)(C)C)C(C)(C)C)N[P]1(C(C)(C)C)C(C)(C)C,Br[Ni]12[N]3=C(C=CC=C3N[P]2(C(C)(C)C)C(C)(C)C)N[P]1(C(C)(C)C)C(C)(C)C,metal_catalyst,0.455026041,536.1250000000003,8.736300000000002,536.1250000000003,8.736300000000002,0.5,cat,41.053,-0.33,0.34,786.0,37.5,15.3,18.0,6.1,52.6,0,0,0,0,0,0,1,0,SS150101,1,0,CF,0.2628280710907011,0,0,0,0,578,1.3796245566371577,0.47317764
12,813,813,Acetonitrile,0.45587198,30.0,500,82.0,0.0,0,1,21.0,C(C)#N,[H][Ru]12(Cl)(C=O)[N]3=C(N[P](C(C)(C)C)2C(C)(C)C)C=CC=C3N[P](C(C)(C)C)1C(C)(C)C,[H][Ru]12(Cl)(C=O)[N]3=C(N[P](C(C)(C)C)2C(C)(C)C)C=CC=C3N[P](C(C)(C)C)1C(C)(C)C,metal_catalyst,0.867019813,564.0770000000002,8.038400000000006,564.0770000000002,8.038400000000006,0.5,cat,41.053,-0.33,0.34,786.0,37.5,15.3,18.0,6.1,52.6,0,0,0,0,0,0,0,1,SS336,1,0,CF,0.8729594203871975,1,0,0,0,813,0.6902506842859161,0.8820689
13,3570,3570,Acetonitrile,1.38,20.0,300,59.0,-37.5,0,0,22.0,C(C)#N,CC[C@@H](C(=O)O)c1ccccc1,CC[C@@H](C(=O)O)c1ccccc1,Unknown,0.887766322,164.20399999999998,2.2648,164.20399999999998,2.2648,0.5,nf10k,41.053,-0.33,0.34,786.0,37.5,15.3,18.0,6.1,52.6,0,1,0,0,0,0,0,0,DM300,1,0,CF,0.9460243859190758,0,0,0,0,3570,0.5957720279095405,0.8930436
14,3255,3255,Methanol,1.23,20.0,300,59.0,-37.5,0,0,22.0,CO,COC1=CC=C(C=C1)I,COC1=CC=C(C=C1)I,Unknown,0.21,234.036,2.2998000000000003,234.036,2.2998000000000003,0.5,nf10k,32.042,-0.77,0.593,791.0,32.6,15.1,12.3,22.3,40.7,0,1,0,0,0,0,0,0,DM300,1,0,CF,0.1018235165023234,0,0,0,0,3255,0.2245579096379779,0.13629708
15,5446,5446,Methanol,0.7475,20.0,150,59.0,0.0,0,1,22.0,CO,CC(C)(C)C1=CC=C(C=C1)C(=O)CC(=O)C2=CC=C(C=C2)OC,CC(C)(C)C1=CC=C(C=C1)C(=O)CC(=O)C2=CC=C(C=C2)OC,Unknown,1.0,310.393,4.448400000000004,310.393,4.448400000000004,0.5,nf10k,32.042,-0.77,0.593,791.0,32.6,15.1,12.3,22.3,40.7,1,0,0,0,0,0,0,0,DM150,1,0,CF,3.0,0,0,0,0,5446,0.7538319499421124,0.9931668
16,809,809,Ethanol,0.538615965,30.0,300,-1.0,0.0,1,1,21.0,C(C)O,c1(NP(c2ccccc2)c3ccccc3)nc(NP(c4ccccc4)c5ccccc5)ccc1,c1(NP(c2ccccc2)c3ccccc3)nc(NP(c4ccccc4)c5ccccc5)ccc1,ligand,-0.009950249,477.4880000000001,6.001200000000004,477.4880000000001,6.001200000000004,0.5,cat,46.069,-0.31,1.2,789.0,24.6,15.8,8.8,19.4,58.5,0,0,0,0,1,0,0,0,PMPerformance,1,0,CF,-0.0047297835668533,0,0,0,0,809,1.1131112313416769,-0.044859946
17,2253,2253,Acetone,4.81,30.0,150,59.0,0.0,0,1,25.0,CC(=O)C,CC(OCC(C)OCC(C)O)COC(C)COC(C)COC(C)COC(C)COC(C)COC(C)COC(C)COC(C)COC(C)CO,CC(OCC(C)OCC(C)O)COC(C)COC(C)COC(C)COC(C)COC(C)COC(C)COC(C)COC(C)COC(C)CO,Unknown,0.95,714.9750000000001,3.815600000000008,714.9750000000001,3.815600000000008,0.5,nf10k,58.08,-0.24,0.32,784.0,20.7,15.5,10.4,7.0,74.0,1,0,0,0,0,0,0,0,DM150,0,1,DE,1.2924298239020633,1,0,0,0,2253,0.7224222853611911,0.95992124
18,163,163,Ethyl acetate,2.439741329,30.0,500,82.0,0.0,0,1,21.0,O(C(C)=O)CC,N#Cc1c(n2c3ccccc3c4ccccc24)c(C#N)c(n(c5c6cccc5)c7c6cccc7)c(n(c8c9cccc8)c%10c9cccc%10)c1n(c%11c%12cccc%11)c%13c%12cccc%13,N#Cc1c(n2c3ccccc3c4ccccc24)c(C#N)c(n(c5c6cccc5)c7c6cccc7)c(n(c8c9cccc8)c%10c9cccc%10)c1n(c%11c%12cccc%11)c%13c%12cccc%13,organocatalyst,0.218,788.914,13.818359999999974,788.914,13.818359999999974,0.5,cat,88.106,0.71,0.45,902.0,6.02,15.8,5.3,7.2,98.5,0,0,0,0,0,0,0,1,SS336,0,1,DE,0.1062382379420565,0,0,0,0,163,0.270402463493443,0.23043016
19,91,91,Ethanol,0.38,30.0,300,59.0,-37.5,0,0,23.0,C(C)O,CCCCCCCC[P+](CCO)(CCCCCCCC)CCCCCCCC,CCCCCCCC[P+](CCO)(CCCCCCCC)CCCCCCCC,organocatalyst,0.98,415.7070000000004,9.077800000000003,415.7070000000004,9.077800000000003,0.5,cat,46.069,-0.31,1.2,789.0,24.6,15.8,8.8,19.4,58.5,0,1,0,0,0,0,0,0,DM300,1,0,CF,1.6777807052660805,0,0,0,0,91,0.6462886179824732,0.9570893
20,4468,4468,Dimethylformamide,0.9,20.0,300,59.0,-37.5,0,0,22.0,O=CN(C)C,N#CC1=CC=C(N)C=C1,N#CC1=CC=C(N)C=C1,Unknown,0.552192455,118.13899999999998,1.14048,118.13899999999998,1.14048,0.5,nf10k,73.095,-1.01,0.92,944.0,36.7,17.4,13.7,11.3,77.0,0,1,0,0,0,0,0,0,DM300,1,0,CF,0.3479398506727446,0,0,0,0,4468,0.4119774764396555,0.6016202
21,213,213,Ethanol,0.320534523,30.0,500,82.0,0.0,0,1,21.0,C(C)O,Ic1c(O[Na])c(I)cc2c1OC3C(C(C(I)=CC3=C2c4c(Cl)c(Cl)c(Cl)c(Cl)c4C(O[Na])=O)=O)I,Ic1c(O[Na])c(I)cc2c1OC3C(C(C(I)=CC3=C2c4c(Cl)c(Cl)c(Cl)c(Cl)c4C(O[Na])=O)=O)I,organocatalyst,0.702451955,1019.6549999999996,7.480100000000001,1019.6549999999996,7.480100000000001,0.5,cat,46.069,-0.31,1.2,789.0,24.6,15.8,8.8,19.4,58.5,0,0,0,0,0,0,0,1,SS336,0,1,DE,0.5249857683893929,0,0,0,0,213,0.5837924206135735,0.6947483
22,4333,4333,Acetone,5.26,40.0,500,59.0,-31.0,0,0,25.0,CC(=O)C,CC(C1=CC=CC=C1)CC(C2=CC=CC=C2)CC(C3=CC=CC=C3)CC(C4=CC=CC=C4)CC(C5=CC=CC=C5)CC(C)(C)C6=CC=CC=C6,CC(C1=CC=CC=C1)CC(C2=CC=CC=C2)CC(C3=CC=CC=C3)CC(C4=CC=CC=C4)CC(C5=CC=CC=C5)CC(C)(C)C6=CC=CC=C6,Unknown,0.944,654.9820000000001,13.853599999999972,654.9820000000001,13.853599999999972,0.5,nf10k,58.08,-0.24,0.32,784.0,20.7,15.5,10.4,7.0,74.0,0,0,1,0,0,0,0,0,DM500,1,0,CF,1.2441251443275083,0,0,0,0,4333,1.0890505748324444,0.94574755
23,2761,2761,Methanol,1.54,10.0,300,59.0,-37.5,0,0,22.0,CO,O=C(O)C1=CC(SSC2=CC=C([N+]([O-])=O)C(C(O)=O)=C2)=CC=C1[N+]([O-])=O,O=C(O)C1=CC(SSC2=CC=C([N+]([O-])=O)C(C(O)=O)=C2)=CC=C1[N+]([O-])=O,Unknown,0.93,396.3580000000001,3.698800000000001,396.3580000000001,3.698800000000001,0.5,nf10k,32.042,-0.77,0.593,791.0,32.6,15.1,12.3,22.3,40.7,0,1,0,0,0,0,0,0,DM300,1,0,CF,1.148741651280925,0,0,0,0,2761,0.6189035070510125,0.9420183
24,5713,5713,Methanol,1.54,10.0,300,59.0,-37.5,0,0,22.0,CO,Oc1cccc(c1)[N+]([O-])=O,Oc1cccc(c1)[N+]([O-])=O,Unknown,0.5,139.11,1.3003999999999998,139.11,1.3003999999999998,0.5,nf10k,32.042,-0.77,0.593,791.0,32.6,15.1,12.3,22.3,40.7,0,1,0,0,0,0,0,0,DM300,1,0,CF,0.3001622741327542,0,0,0,0,5713,0.3833915530404502,0.33959648
25,2832,2832,Methanol,1.23,20.0,300,59.0,-37.5,0,0,22.0,CO,CC(C)C1=CC(=CC(=C1)C(C)C)C(C)C,CC(C)C1=CC(=CC(=C1)C(C)C)C(C)C,Unknown,0.95,204.357,5.056800000000004,204.357,5.056800000000004,0.5,nf10k,32.042,-0.77,0.593,791.0,32.6,15.1,12.3,22.3,40.7,0,1,0,0,0,0,0,0,DM300,1,0,CF,1.2924298239020633,0,0,0,0,2832,0.6298575514235967,0.94861805
26,5836,5836,Ethyl acetate,2.439741329,20.0,500,82.0,0.0,0,1,22.0,O(C(C)=O)CC,OC1=CC(Br)=C(O)C=C1Br,OC1=CC(Br)=C(O)C=C1Br,Unknown,0.028491395,267.904,2.6228,267.904,2.6228,0.5,nf10k,88.106,0.71,0.45,902.0,6.02,15.8,5.3,7.2,98.5,0,0,0,0,0,0,0,1,SS336,1,0,CF,0.0121065472387756,0,0,0,0,5836,0.2587583382712374,0.028197616
27,5794,5794,Methanol,1.54,10.0,300,59.0,-37.5,0,0,22.0,CO,CCN(CC)C(C1=CC=CC(C(N(CC)CC)=O)=C1)=O,CCN(CC)C(C1=CC=CC(C(N(CC)CC)=O)=C1)=O,Unknown,1.0,276.37999999999994,2.6506000000000007,276.37999999999994,2.6506000000000007,0.5,nf10k,32.042,-0.77,0.593,791.0,32.6,15.1,12.3,22.3,40.7,0,1,0,0,0,0,0,0,DM300,1,0,CF,3.0,0,0,0,0,5794,0.6572426623550575,0.9983736
28,2892,2892,2-propanol,0.066137566,20.0,300,59.0,-37.5,0,0,22.0,C(C)(C)O,C1C2C=CC1C3C2C4(C(=C(C3(C4(Cl)Cl)Cl)Cl)Cl)Cl,C1C2C=CC1C3C2C4(C(=C(C3(C4(Cl)Cl)Cl)Cl)Cl)Cl,Unknown,0.885709593,364.9139999999999,5.270200000000001,364.9139999999999,5.270200000000001,0.5,nf10k,60.096,0.05,2.27,785.0,18.6,15.8,6.1,16.4,76.8,0,1,0,0,0,0,0,0,DM300,1,0,CF,0.9382068276601024,0,0,0,0,2892,0.5946455528731215,0.8631507
29,4834,4834,Acetonitrile,1.38,20.0,300,59.0,-37.5,0,0,22.0,C(C)#N,CC1=C(C=CC(=C1)C2(C3=CC=CC=C3C4=CC=CC=C42)C5=CC(=C(C=C5)N)C)N,CC1=C(C=CC(=C1)C2(C3=CC=CC=C3C4=CC=CC=C42)C5=CC(=C(C=C5)N)C)N,Unknown,0.994648275,376.50300000000016,5.830940000000005,376.50300000000016,5.830940000000005,0.5,nf10k,41.053,-0.33,0.34,786.0,37.5,15.3,18.0,6.1,52.6,0,1,0,0,0,0,0,0,DM300,1,0,CF,2.1971083130947946,0,0,0,0,4834,0.6543115106990639,0.99639064
30,5803,5803,Methanol,1.54,10.0,300,59.0,-37.5,0,0,22.0,CO,[O-][N+](=O)c1ccccc1Cl,[O-][N+](=O)c1ccccc1Cl,Unknown,0.200016752,157.55599999999998,2.2482000000000006,157.55599999999998,2.2482000000000006,0.5,nf10k,32.042,-0.77,0.593,791.0,32.6,15.1,12.3,22.3,40.7,0,1,0,0,0,0,0,0,DM300,1,0,CF,0.0963765667837264,0,0,0,0,5803,0.2190900625592522,0.5909936
31,2272,2272,Ethyl acetate,0.27,20.0,300,59.0,-37.5,0,0,22.0,O(C(C)=O)CC,C1=CC=C(C=C1)NC(=O)C2=CC=C(C=C2)N,C1=CC=C(C=C1)NC(=O)C2=CC=C(C=C2)N,Unknown,0.460431053,212.252,2.5211,212.252,2.5211,0.5,nf10k,88.106,0.71,0.45,902.0,6.02,15.8,5.3,7.2,98.5,0,1,0,0,0,0,0,0,DM300,1,0,CF,0.2671489059807916,0,0,0,0,2272,0.3617195529797283,0.467961
32,2815,2815,Methanol,1.23,20.0,300,59.0,-37.5,0,0,22.0,CO,CCC1=C(C2=CC=C(Cl)C=C2)C(N)=NC(N)=N1,CCC1=C(C2=CC=C(Cl)C=C2)C(N)=NC(N)=N1,Unknown,0.99,248.717,2.5238,248.717,2.5238,0.5,nf10k,32.042,-0.77,0.593,791.0,32.6,15.1,12.3,22.3,40.7,0,1,0,0,0,0,0,0,DM300,1,0,CF,1.9586073148417744,0,0,0,0,2815,0.6517656401687654,0.9817197
33,1883,1883,Acetonitrile,2.328042328,20.0,500,82.0,0.0,0,1,22.0,C(C)#N,C1=CC2=C(C=CN2)C(=C1)Cl,C1=CC2=C(C=CN2)C(=C1)Cl,Unknown,0.13574255,151.59599999999998,2.821300000000001,151.59599999999998,2.821300000000001,0.5,nf10k,41.053,-0.33,0.34,786.0,37.5,15.3,18.0,6.1,52.6,0,0,0,0,0,0,0,1,SS336,1,0,CF,0.0628546526753127,0,0,0,0,1883,0.2587583382712374,0.12115076
34,4091,4091,Ethyl acetate,6.97,30.0,220,-1.0,0.0,1,1,25.0,O(C(C)=O)CC,C=C(C1=CC=CC=C1)CC(C)(C)C2=CC=CC=C2,C=C(C1=CC=CC=C1)CC(C)(C)C2=CC=CC=C2,Unknown,0.58,236.358,5.067700000000005,236.358,5.067700000000005,0.5,nf10k,88.106,0.71,0.45,902.0,6.02,15.8,5.3,7.2,98.5,0,0,0,0,0,1,0,0,SM122,0,1,DE,0.3757179041643316,0,0,0,0,4091,1.0122213030476044,0.6483743
35,608,608,Acetonitrile,0.153480228,30.0,300,87.0,-8.0,0,0,21.0,C(C)#N,[H][Ru]12(Cl)(C=O)[N]3=C(N[P](C(C)(C)C)2C(C)(C)C)C=CC=C3N[P](C(C)(C)C)1C(C)(C)C,[H][Ru]12(Cl)(C=O)[N]3=C(N[P](C(C)(C)C)2C(C)(C)C)C=CC=C3N[P](C(C)(C)C)1C(C)(C)C,metal_catalyst,0.975477972,564.0770000000002,8.038400000000006,564.0770000000002,8.038400000000006,0.5,cat,41.053,-0.33,0.34,786.0,37.5,15.3,18.0,6.1,52.6,0,0,0,1,0,0,0,0,GMT-oNF-2,1,0,CF,1.593084819205739,0,0,0,0,608,0.7875053906169152,0.89371085
36,567,567,Acetonitrile,0.45587198,10.0,500,82.0,0.0,0,1,21.0,C(C)#N,Cl[Ni]12[N]3=C(N[P]2(C(C)(C)C)C(C)(C)C)C=CC=C3N[P]1(c4ccccc4)c5ccccc5,Cl[Ni]12[N]3=C(N[P]2(C(C)(C)C)C(C)(C)C)C=CC=C3N[P]1(c4ccccc4)c5ccccc5,metal_catalyst,0.202091105,531.6540000000001,7.634200000000008,531.6540000000001,7.634200000000008,0.5,cat,41.053,-0.33,0.34,786.0,37.5,15.3,18.0,6.1,52.6,0,0,0,0,0,0,0,1,SS336,0,1,DE,0.0975027434077864,0,0,0,0,567,0.260111065408614,0.19073266
37,4640,4640,Methanol,0.7475,20.0,150,59.0,0.0,0,1,22.0,CO,NC12CC3CC(CC(C3)C1)C2,NC12CC3CC(CC(C3)C1)C2,Unknown,0.91,151.253,1.9139,151.253,1.9139,0.5,nf10k,32.042,-0.77,0.593,791.0,32.6,15.1,12.3,22.3,40.7,1,0,0,0,0,0,0,0,DM150,1,0,CF,1.0409586076789066,0,0,0,0,4640,0.697294553696454,0.91411877
38,1790,1790,Dimethylformamide,1.30880794,30.0,500,59.0,-31.0,0,0,21.0,O=CN(C)C,O=P1(O)Oc(c(c2c(C(C)C)cc(C(C)C)cc2C(C)C)c3)c(c4c(O1)c(c5c(C(C)C)cc(C(C)C)cc5C(C)C)cc6c4cccc6)c7c3cccc7,O=P1(O)Oc(c(c2c(C(C)C)cc(C(C)C)cc2C(C)C)c3)c(c4c(O1)c(c5c(C(C)C)cc(C(C)C)cc5C(C)C)cc6c4cccc6)c7c3cccc7,organocatalyst,0.876826722,752.9760000000002,15.60599999999996,752.9760000000002,15.60599999999996,0.5,cat,73.095,-1.01,0.92,944.0,36.7,17.4,13.7,11.3,77.0,0,0,1,0,0,0,0,0,DM500,1,0,CF,0.9059718539643744,0,0,0,0,1790,1.0251038117037037,0.863295
39,4145,4145,Toluene,4.285714286,20.0,300,87.0,-8.0,0,0,22.0,Cc1ccccc1,CC(C)(C)c1cc(O)c(C(C)(C)C)cc1O,CC(C)(C)c1cc(O)c(C(C)(C)C)cc1O,Unknown,0.118484294,222.328,3.692800000000003,222.328,3.692800000000003,0.5,nf10k,92.141,2.73,0.59,867.0,2.38,18.0,1.4,2.0,106.8,0,0,0,1,0,0,0,0,GMT-oNF-2,1,0,CF,0.0542775567974361,0,0,0,0,4145,0.2679779321689969,0.13756579
40,476,476,Cyclohexane,0.838347025,20.0,300,-1.0,0.0,1,1,21.0,C1CCCCC1,CN(c1ccc(P(C(C)(C)C)C(C)(C)C)cc1)C,CN(c1ccc(P(C(C)(C)C)C(C)(C)C)cc1)C,ligand,-0.116720755,265.381,4.456800000000004,265.381,4.456800000000004,0.5,cat,84.162,3.44,1.02,779.0,2.02,16.8,0.0,0.2,108.7,0,0,0,0,1,0,0,0,PMPerformance,0,1,DE,-0.0483333154371564,0,0,0,0,476,1.1131112313416769,-0.12679046
41,5460,5460,Acetonitrile,1.38,20.0,300,59.0,-37.5,0,0,22.0,C(C)#N,CCN(C1=CC2=C(C=C1C3=O)OCO2)C=C3C(O)=O,CCN(C1=CC2=C(C=C1C3=O)OCO2)C=C3C(O)=O,Unknown,0.920651531,261.23299999999995,1.4483,261.23299999999995,1.4483,0.5,nf10k,41.053,-0.33,0.34,786.0,37.5,15.3,18.0,6.1,52.6,0,1,0,0,0,0,0,0,DM300,1,0,CF,1.0950223940865291,0,0,0,0,5460,0.6137833298389258,0.9523332
42,4634,4634,Methanol,0.7475,20.0,150,59.0,0.0,0,1,22.0,CO,CC(=O)C1=CC=CN1,CC(=O)C1=CC=CN1,Unknown,0.21,109.12799999999996,1.2173,109.12799999999996,1.2173,0.5,nf10k,32.042,-0.77,0.593,791.0,32.6,15.1,12.3,22.3,40.7,1,0,0,0,0,0,0,0,DM150,1,0,CF,0.1018235165023234,0,0,0,0,4634,0.257559249563555,0.22081175
43,5263,5263,Ethanol,0.244542261,20.0,500,82.0,0.0,0,1,22.0,C(C)O,O=C1NC2=C(C=CC=C2F)C1=O,O=C1NC2=C(C=CC=C2F)C1=O,Unknown,0.441028318,165.12299999999996,0.9605,165.12299999999996,0.9605,0.5,nf10k,46.069,-0.31,1.2,789.0,24.6,15.8,8.8,19.4,58.5,0,0,0,0,0,0,0,1,SS336,1,0,CF,0.251833934890406,1,0,0,0,5263,0.4146785558762157,0.43156865
44,1533,1533,Methanol,0.388464033,20.0,300,59.0,-37.5,0,0,21.0,CO,FC1=CC(F)=CC2=C1C3=CC=CC=[N]3[Ir]245([N]6=C(C(O5)=O)C=CC=C6)[N]7=CC=CC=C7C8=C4C=C(F)C=C8F,FC1=CC(F)=CC2=C1C3=CC=CC=[N]3[Ir]245([N]6=C(C(O5)=O)C=CC=C6)[N]7=CC=CC=C7C8=C4C=C(F)C=C8F,metal_catalyst,0.991760134,694.6640000000001,5.103000000000002,694.6640000000001,5.103000000000002,0.5,cat,32.042,-0.77,0.593,791.0,32.6,15.1,12.3,22.3,40.7,0,1,0,0,0,0,0,0,DM300,1,0,CF,2.03433432703558,1,0,0,0,1533,0.65272966946565,1.0
45,5873,5873,Dimethylformamide,0.9,20.0,300,59.0,-37.5,0,0,22.0,O=CN(C)C,CN1C=CC2=C1C=CC(=C2)Br,CN1C=CC2=C1C=CC(=C2)Br,Unknown,0.498694449,210.074,2.940800000000001,210.074,2.940800000000001,0.5,nf10k,73.095,-1.01,0.92,944.0,36.7,17.4,13.7,11.3,77.0,0,1,0,0,0,0,0,0,DM300,1,0,CF,0.2990320224071474,0,0,0,0,5873,0.3826764998612165,0.4877275
46,3134,3134,Methyl tert-butyl ether,4.065274141,20.0,500,82.0,0.0,0,1,22.0,CC(C)(C)OC,Cc1c(C=O)c(C)c(C=O)c(C)c1C=O,Cc1c(C=O)c(C)c(C=O)c(C)c1C=O,Unknown,0.078456817,204.225,2.04936,204.225,2.04936,0.5,nf10k,88.15,1.06,0.36,740.0,2.6,14.8,4.3,5.0,119.8,0,0,0,0,0,0,0,1,SS336,1,0,CF,0.0350132959551597,0,0,0,0,3134,0.2587583382712374,0.13438311
47,5229,5229,Ethanol,0.227163745,20.0,300,87.0,-8.0,0,0,22.0,C(C)O,CCCCC(CC)COC(=O)C(C#N)=C(c1ccccc1)c1ccccc1,CCCCC(CC)COC(=O)C(C#N)=C(c1ccccc1)c1ccccc1,Unknown,0.039513247,361.485,5.771680000000005,361.485,5.771680000000005,0.5,nf10k,46.069,-0.31,1.2,789.0,24.6,15.8,8.8,19.4,58.5,0,0,0,1,0,0,0,0,GMT-oNF-2,1,0,CF,0.0170566949290204,0,0,0,0,5229,0.2679779321689969,0.04976976
48,531,531,Acetonitrile,0.153480228,30.0,300,87.0,-8.0,0,0,21.0,C(C)#N,CC(C)(C)P(C(C)(C)C)Nc1cccc(c2ncccc2)n1,CC(C)(C)P(C(C)(C)C)Nc1cccc(c2ncccc2)n1,ligand,0.015780731,315.401,5.549400000000005,315.401,5.549400000000005,0.5,cat,41.053,-0.33,0.34,786.0,37.5,15.3,18.0,6.1,52.6,0,0,0,1,0,0,0,0,GMT-oNF-2,0,1,DE,0.0064671027824511,0,0,0,0,531,1.9453212853749409,-0.017805338
49,5383,5383,Methanol,0.88,10.0,150,59.0,0.0,0,1,22.0,CO,CC(C1=CC=C2C=CC=CC2=C1)=O,CC(C1=CC=C2C=CC=CC2=C1)=O,Unknown,0.77,170.21099999999998,3.042400000000001,170.21099999999998,3.042400000000001,0.5,nf10k,32.042,-0.77,0.593,791.0,32.6,15.1,12.3,22.3,40.7,1,0,0,0,0,0,0,0,DM150,1,0,CF,0.6363880201078557,0,0,0,0,5383,0.6093474928698741,0.7422265
50,4727,4727,Acetonitrile,2.328042328,20.0,500,82.0,0.0,0,1,22.0,C(C)#N,c1ccc(-c2ccccc2)cc1,c1ccc(-c2ccccc2)cc1,Unknown,0.035175612,154.21199999999996,3.353600000000001,154.21199999999996,3.353600000000001,0.5,nf10k,41.053,-0.33,0.34,786.0,37.5,15.3,18.0,6.1,52.6,0,0,0,0,0,0,0,1,SS336,1,0,CF,0.0151018324414708,0,0,0,0,4727,0.2587583382712374,0.029062629
51,2445,2445,Methanol,1.54,10.0,300,59.0,-37.5,0,0,22.0,CO,CC1=CC(=C(C(=C1)C)C(=O)P(=O)(C2=CC=CC=C2)C3=CC=CC=C3)C,CC1=CC(=C(C(=C1)C)C(=O)P(=O)(C2=CC=CC=C2)C3=CC=CC=C3)C,Unknown,1.0,348.38200000000006,4.766160000000004,348.38200000000006,4.766160000000004,0.5,nf10k,32.042,-0.77,0.593,791.0,32.6,15.1,12.3,22.3,40.7,0,1,0,0,0,0,0,0,DM300,1,0,CF,3.0,0,0,0,0,2445,0.6572426623550575,0.9854685
52,4090,4090,Methanol,1.23,20.0,300,59.0,-37.5,0,0,22.0,CO,CCOC1=CC=C(C=C1)NC(C)=O,CCOC1=CC=C(C=C1)NC(C)=O,Unknown,0.84,179.21899999999997,2.0436999999999994,179.21899999999997,2.0436999999999994,0.5,nf10k,32.042,-0.77,0.593,791.0,32.6,15.1,12.3,22.3,40.7,0,1,0,0,0,0,0,0,DM300,1,0,CF,0.7931741239681502,0,0,0,0,4090,0.569610307374383,0.8432941
53,1994,1994,Methanol,0.88,10.0,150,59.0,0.0,0,1,22.0,CO,C#Cc1ccccc1,C#Cc1ccccc1,Unknown,0.15,102.13599999999998,1.6679000000000002,102.13599999999998,1.6679000000000002,0.5,nf10k,32.042,-0.77,0.593,791.0,32.6,15.1,12.3,22.3,40.7,1,0,0,0,0,0,0,0,DM150,1,0,CF,0.0700704399154121,0,0,0,0,1994,0.2512773166473708,0.14474627
54,1767,1767,Methanol,1.224106423,30.0,300,-1.0,0.0,1,1,21.0,CO,Oc(c([Si](c1ccccc1)(c2ccccc2)c3ccccc3)c4)c(c5c(O)c([Si](c6ccccc6)(c7ccccc7)c8ccccc8)cc9c5cccc9)c%10c4cccc%10,Oc(c([Si](c1ccccc1)(c2ccccc2)c3ccccc3)c4)c(c5c(O)c([Si](c6ccccc6)(c7ccccc7)c8ccccc8)cc9c5cccc9)c%10c4cccc%10,organocatalyst,0.10544521,803.1220000000002,7.826000000000009,803.1220000000002,7.826000000000009,0.5,cat,32.042,-0.77,0.593,791.0,32.6,15.1,12.3,22.3,40.7,0,0,0,0,1,0,0,0,PMPerformance,1,0,CF,0.0479078388861274,0,0,0,0,1767,0.6360635607666725,0.09968719
55,3738,3738,2-propanol,0.081400081,20.0,500,82.0,0.0,0,1,22.0,C(C)(C)O,Cc1ccc(I)cc1,Cc1ccc(I)cc1,Unknown,-0.106411948,218.03700000000003,2.5996200000000007,218.03700000000003,2.5996200000000007,0.5,nf10k,60.096,0.05,2.27,785.0,18.6,15.8,6.1,16.4,76.8,0,0,0,0,0,0,0,1,SS336,1,0,CF,-0.0443092048563169,0,0,0,0,3738,0.2587583382712374,-0.09648746
56,327,327,Toluene,0.341009623,20.0,300,87.0,-8.0,0,0,21.0,Cc1ccccc1,CC(C)c1c(c2c(OC)ccc(OC)c2P(C(C)(C)C)C(C)(C)C)c(C(C)C)cc(C(C)C)c1,CC(C)c1c(c2c(OC)ccc(OC)c2P(C(C)(C)C)C(C)(C)C)c(C(C)C)cc(C(C)C)c1,ligand,0.918867708,484.70500000000027,9.4452,484.70500000000027,9.4452,0.5,cat,92.141,2.73,0.59,867.0,2.38,18.0,1.4,2.0,106.8,0,0,0,1,0,0,0,0,GMT-oNF-2,0,1,DE,1.08548605749579,0,0,0,0,327,5.441392919727684,0.90071964
57,335,335,Toluene,0.341009623,30.0,300,87.0,-8.0,0,0,21.0,Cc1ccccc1,CCCC[N+](CCCC)(CCCC)CCCC,CCCC[N+](CCCC)(CCCC)CCCC,organocatalyst,0.990131579,242.4709999999999,5.003600000000005,242.4709999999999,5.003600000000005,0.5,cat,92.141,2.73,0.59,867.0,2.38,18.0,1.4,2.0,106.8,0,0,0,1,0,0,0,0,GMT-oNF-2,0,1,DE,1.9638335470635315,0,0,0,0,335,0.7973224988736082,0.9793613
58,397,397,Petroleum ether,3.650866078,30.0,300,87.0,-8.0,0,0,21.0,CCCCC,c1cccnc1,c1cccnc1,organocatalyst,-0.085333915,79.10199999999999,1.0816,79.10199999999999,1.0816,0.5,cat,72.15,3.255,0.224,650.0,1.84,14.5,0.0,0.0,116.2,0,0,0,1,0,0,0,0,GMT-oNF-2,0,1,DE,-0.0359633382841954,0,0,0,0,397,0.2679779321689969,-0.11704576
59,2157,2157,Methanol,0.88,10.0,150,59.0,0.0,0,1,22.0,CO,OCc1cc(O)cc(O)c1,OCc1cc(O)cc(O)c1,Unknown,0.67,140.13799999999998,0.5900999999999998,140.13799999999998,0.5900999999999998,0.5,nf10k,32.042,-0.77,0.593,791.0,32.6,15.1,12.3,22.3,40.7,1,0,0,0,0,0,0,0,DM150,1,0,CF,0.4801720062242813,0,0,0,0,2157,0.5465281637080315,0.66533494
60,3025,3025,Ethanol,0.244542261,20.0,500,82.0,0.0,0,1,22.0,C(C)O,C12=CC=CC=C1NC=N2,C12=CC=CC=C1NC=N2,Unknown,0.350011501,118.139,1.5628999999999995,118.139,1.5628999999999995,0.5,nf10k,46.069,-0.31,1.2,789.0,24.6,15.8,8.8,19.4,58.5,0,0,0,0,0,0,0,1,SS336,1,0,CF,0.1864266840354299,0,0,0,0,3025,0.3558001550720724,0.3589599
61,4974,4974,Methanol,1.23,20.0,300,59.0,-37.5,0,0,22.0,CO,C#Cc1ccccc1,C#Cc1ccccc1,Unknown,0.11,102.13599999999998,1.6679000000000002,102.13599999999998,1.6679000000000002,0.5,nf10k,32.042,-0.77,0.593,791.0,32.6,15.1,12.3,22.3,40.7,0,1,0,0,0,0,0,0,DM300,1,0,CF,0.0501222959631252,0,0,0,0,4974,0.2190808874516858,0.15708095
62,3973,3973,Methanol,0.88,10.0,150,59.0,0.0,0,1,22.0,CO,COC1=CC(C2=CC=CC(OC)=C2)=CC=C1,COC1=CC(C2=CC=CC(OC)=C2)=CC=C1,Unknown,0.59,214.264,3.370800000000002,214.264,3.370800000000002,0.5,nf10k,32.042,-0.77,0.593,791.0,32.6,15.1,12.3,22.3,40.7,1,0,0,0,0,0,0,0,DM150,1,0,CF,0.3861581781239308,0,0,0,0,3973,0.4962727003785572,0.5936029
63,4284,4284,Acetone,0.82,30.0,500,82.0,0.0,0,1,25.0,CC(=O)C,CCCCCCCCCCCCCCCC(O)=O,CCCCCCCCCCCCCCCC(O)=O,Unknown,0.58,256.42999999999995,5.552300000000005,256.42999999999995,5.552300000000005,0.5,nf10k,58.08,-0.24,0.32,784.0,20.7,15.5,10.4,7.0,74.0,0,0,0,0,0,0,0,1,SS336,0,1,DE,0.3757179041643316,0,0,0,0,4284,0.5045787596289127,0.61726224
64,3994,3994,n-Heptane,0.225,20.0,300,59.0,-37.5,0,0,22.0,CCCCCCC,O=C(C1=CC=C(F)C=C1)C2=CC=C(F)C=C2,O=C(C1=CC=C(F)C=C1)C2=CC=C(F)C=C2,Unknown,-0.105239988,218.202,3.195800000000002,218.202,3.195800000000002,0.5,nf10k,100.205,4.39,0.39,684.0,1.92,15.3,0.0,0.0,147.4,0,1,0,0,0,0,0,0,DM300,1,0,CF,-0.0438493531512791,0,0,0,0,3994,0.2190808874516858,-0.043383062
65,2176,2176,Acetonitrile,1.38,20.0,300,59.0,-37.5,0,0,22.0,C(C)#N,CN1C=NC2=C1C(=O)N(C(=O)N2C)C,CN1C=NC2=C1C(=O)N(C(=O)N2C)C,Unknown,0.9565591,194.194,-1.0293,194.194,-1.0293,0.5,nf10k,41.053,-0.33,0.34,786.0,37.5,15.3,18.0,6.1,52.6,0,1,0,0,0,0,0,0,DM300,1,0,CF,1.3522171544774375,0,0,0,0,2176,0.6334499850458076,0.9659103
66,6078,6078,Ethyl acetate,0.27,20.0,300,59.0,-37.5,0,0,22.0,O(C(C)=O)CC,CC1=CC(=C(C(=C1)C)C(=O)P(=O)(C2=CC=CC=C2)C3=CC=CC=C3)C,CC1=CC(=C(C(=C1)C)C(=O)P(=O)(C2=CC=CC=C2)C3=CC=CC=C3)C,Unknown,0.843286298,348.38200000000006,4.766160000000004,348.38200000000006,4.766160000000004,0.5,nf10k,88.106,0.71,0.45,902.0,6.02,15.8,5.3,7.2,98.5,0,1,0,0,0,0,0,0,DM300,1,0,CF,0.8021305739856934,0,0,0,0,6078,0.5714102200800598,0.8544249
67,1156,1156,Ethyl acetate,0.22543778,20.0,300,-1.0,0.0,1,1,21.0,O(C(C)=O)CC,CCC1C2C[C@@H]([C@@H](NC(NCc3ccccc3)=S)c(ccn4)c5c4ccc(OC)c5)N(CC2)C1,CCC1C2C[C@@H]([C@@H](NC(NCc3ccccc3)=S)c(ccn4)c5c4ccc(OC)c5)N(CC2)C1,organocatalyst,0.811959388,474.6740000000003,5.069200000000004,474.6740000000003,5.069200000000004,0.5,cat,88.106,0.71,0.45,902.0,6.02,15.8,5.3,7.2,98.5,0,0,0,0,0,0,1,0,SS150101,1,0,CF,0.7234448853886334,0,0,0,0,1156,2.131402317796262,0.8063319
68,2712,2712,Toluene,1.362433862,20.0,500,82.0,0.0,0,1,22.0,Cc1ccccc1,NC1=CC=CC(F)=C1,NC1=CC=CC(F)=C1,Unknown,-0.095828155,111.119,1.4079,111.119,1.4079,0.5,nf10k,92.141,2.73,0.59,867.0,2.38,18.0,1.4,2.0,106.8,0,0,0,0,0,0,0,1,SS336,1,0,CF,-0.0401385900347376,0,0,0,0,2712,0.2587583382712374,-0.06857777
69,3476,3476,Ethanol,0.7,30.0,300,59.0,-37.5,0,0,25.0,C(C)O,CC(C1=CC=CC=C1)CC(C2=CC=CC=C2)CC(C3=CC=CC=C3)CC(C4=CC=CC=C4)CC(C5=CC=CC=C5)CC(C6=CC=CC=C6)CC(C7=CC=CC=C7)CC(CC(C(C)(C)C(C8=CC=CC=C8)(C)C)C9=CC=CC=C9)C%10=CC=CC=C%10,CC(C1=CC=CC=C1)CC(C2=CC=CC=C2)CC(C3=CC=CC=C3)CC(C4=CC=CC=C4)CC(C5=CC=CC=C5)CC(C6=CC=CC=C6)CC(C7=CC=CC=C7)CC(CC(C(C)(C)C(C8=CC=CC=C8)(C)C)C9=CC=CC=C9)C%10=CC=CC=C%10,Unknown,0.993,1099.6439999999998,23.18530000000004,1099.6439999999998,23.18530000000004,0.5,nf10k,46.069,-0.31,1.2,789.0,24.6,15.8,8.8,19.4,58.5,0,1,0,0,0,0,0,0,DM300,1,0,CF,2.096910013008056,0,0,0,0,3476,0.6534087468246529,0.99077
70,5628,5628,Methanol,1.54,10.0,300,59.0,-37.5,0,0,22.0,CO,CC1=CC(NS(=O)(C2=CC=C(C=C2)N)=O)=NO1,CC1=CC(NS(=O)(C2=CC=C(C=C2)N)=O)=NO1,Unknown,0.97,253.283,1.3660199999999998,253.283,1.3660199999999998,0.5,nf10k,32.042,-0.77,0.593,791.0,32.6,15.1,12.3,22.3,40.7,0,1,0,0,0,0,0,0,DM300,1,0,CF,1.508638306165727,0,0,0,0,5628,0.640811595796181,0.9787236
71,2933,2933,Methanol,1.23,20.0,300,59.0,-37.5,0,0,22.0,CO,OC1=CC2=CC=C(O)C=C2C=C1,OC1=CC2=CC=C(O)C=C2C=C1,Unknown,0.78,160.17199999999997,2.2509999999999994,160.17199999999997,2.2509999999999994,0.5,nf10k,32.042,-0.77,0.593,791.0,32.6,15.1,12.3,22.3,40.7,0,1,0,0,0,0,0,0,DM300,1,0,CF,0.6556077263148894,0,0,0,0,2933,0.5367481742566302,0.77554595
72,5455,5455,Ethyl acetate,8.36,20.0,220,-1.0,0.0,1,1,23.0,O(C(C)=O)CC,C12=CC=CC=C1C=CC3=C2C4=C5C=CC=CC5=CC=C4OCC/C=C\CCCCO3,C12=CC=CC=C1C=CC3=C2C4=C5C=CC=CC5=CC=C4OCC/C=C\CCCCO3,Unknown,0.86,394.5140000000003,7.547800000000006,394.5140000000003,7.547800000000006,0.5,nf10k,88.106,0.71,0.45,902.0,6.02,15.8,5.3,7.2,98.5,0,0,0,0,0,1,0,0,SM122,1,0,CF,0.8507808873446201,0,0,0,0,5455,1.3755827964493084,0.8776015
73,3122,3122,Ethyl acetate,0.27,20.0,300,59.0,-37.5,0,0,22.0,O(C(C)=O)CC,OC1=CC=C(NC(C)=O)C=C1,OC1=CC=C(NC(C)=O)C=C1,Unknown,0.307800812,151.16500000000002,1.3505999999999998,151.16500000000002,1.3505999999999998,0.5,nf10k,88.106,0.71,0.45,902.0,6.02,15.8,5.3,7.2,98.5,0,1,0,0,0,0,0,0,DM300,1,0,CF,0.1591419546819028,0,0,0,0,3122,0.2781236313541166,0.26602817
74,681,681,Acetonitrile,0.45587198,10.0,500,82.0,0.0,0,1,21.0,C(C)#N,CN(c1ccc(P(C(C)(C)C)C(C)(C)C)cc1)C,CN(c1ccc(P(C(C)(C)C)C(C)(C)C)cc1)C,ligand,-0.330915265,265.381,4.456800000000004,265.381,4.456800000000004,0.5,cat,41.053,-0.33,0.34,786.0,37.5,15.3,18.0,6.1,52.6,0,0,0,0,0,0,0,1,SS336,0,1,DE,-0.1244765963707046,0,0,0,0,681,2.8499355867929337,-0.30047405
75,347,347,Toluene,0.341009623,10.0,300,87.0,-8.0,0,0,21.0,Cc1ccccc1,CCCC[N+](CCCC)(CCCC)CCCC,CCCC[N+](CCCC)(CCCC)CCCC,organocatalyst,0.5,242.4709999999999,5.003600000000005,242.4709999999999,5.003600000000005,0.5,cat,92.141,2.73,0.59,867.0,2.38,18.0,1.4,2.0,106.8,0,0,0,1,0,0,0,0,GMT-oNF-2,0,1,DE,0.3001622741327542,0,0,0,0,347,0.4689613812957446,0.52274144
76,5699,5699,Methanol,0.101115447,10.0,300,87.0,-8.0,0,0,22.0,CO,CC(C)(C)C1=CC=C(C=C1)C(=O)CC(=O)C2=CC=C(C=C2)OC,CC(C)(C)C1=CC=C(C=C1)C(=O)CC(=O)C2=CC=C(C=C2)OC,Unknown,0.076227124,310.393,4.448400000000004,310.393,4.448400000000004,0.5,nf10k,32.042,-0.77,0.593,791.0,32.6,15.1,12.3,22.3,40.7,0,0,0,1,0,0,0,0,GMT-oNF-2,1,0,CF,0.0339649167871695,0,0,0,0,5699,0.2679779321689969,0.041686237
77,3624,3624,Ethyl acetate,0.27,20.0,300,59.0,-37.5,0,0,22.0,O(C(C)=O)CC,NC1=CC=C(Cl)C(Cl)=C1,NC1=CC=C(Cl)C(Cl)=C1,Unknown,0.424014561,162.019,2.575600000000001,162.019,2.575600000000001,0.5,nf10k,88.106,0.71,0.45,902.0,6.02,15.8,5.3,7.2,98.5,0,1,0,0,0,0,0,0,DM300,1,0,CF,0.2388351467086439,0,0,0,0,3624,0.3417741595166353,0.3695525
78,3489,3489,Methyl ethyl ketone,2.1,20.0,300,87.0,-8.0,0,0,25.0,CC(CC)=O,CC(N)=O,CC(N)=O,Unknown,0.072,59.068,-0.5084000000000002,59.068,-0.5084000000000002,0.5,nf10k,72.107,0.29,0.43,805.0,18.5,16.0,9.0,5.1,90.1,0,0,0,1,0,0,0,0,GMT-oNF-2,1,0,CF,0.0319842860063582,0,0,0,0,3489,0.2679779321689969,0.05743608
79,5351,5351,Methanol,1.54,10.0,300,59.0,-37.5,0,0,22.0,CO,CCOC1=CC=C(C=C1)OCC,CCOC1=CC=C(C=C1)OCC,Unknown,0.556974471,166.21999999999994,2.484,166.21999999999994,2.484,0.5,nf10k,32.042,-0.77,0.593,791.0,32.6,15.1,12.3,22.3,40.7,0,1,0,0,0,0,0,0,DM300,1,0,CF,0.3525920596486707,0,0,0,0,5351,0.4145965972123759,0.4622431
80,73,73,Toluene-Octene-mix,2.32,40.0,300,87.0,-8.0,0,0,40.0,Cc1ccccc1.C(CCC=C)CCC,COc1cc(C(C)(C)C)c(OP2Oc3ccccc3c4ccccc4O2)c(c5cc(OC)cc(C(C)(C)C)c5OP6Oc7ccccc7c8ccccc8O6)c1,COc1cc(c2cc(OC)cc(C(C)(C)C)c2O[P]34Oc5c(c6c(O3)cccc6)cccc5)c(O[P]7(Oc8c(c9c(O7)cccc9)cccc8)[Rh+]4%10O[C-](C=C(C)O%10)C)c(C(C)(C)C)c1,ligand,0.81,786.7980000000002,14.85679999999997,988.813,14.855389999999968,0.2,cat,97.15975,3.165,0.62675,829.0,2.31,17.325,1.3,2.1,119.6,0,0,0,1,0,0,0,0,GMT-oNF-2,1,0,CF,0.7189666327522726,0,0,0,0,73,4.911936245571726,0.8125253
81,6326,6326,Methanol,0.88,10.0,150,59.0,0.0,0,1,22.0,CO,Cc1cc(O)cc(C)c1C,Cc1cc(O)cc(C)c1C,Unknown,0.84,136.194,2.3174600000000005,136.194,2.3174600000000005,0.5,nf10k,32.042,-0.77,0.593,791.0,32.6,15.1,12.3,22.3,40.7,1,0,0,0,0,0,0,0,DM150,1,0,CF,0.7931741239681502,0,0,0,0,6326,0.653321023283164,0.8535174
82,6280,6280,Methanol,1.23,20.0,300,59.0,-37.5,0,0,22.0,CO,NC1=CN=C(N)C=C1,NC1=CN=C(N)C=C1,Unknown,0.81,109.132,0.2460000000000001,109.132,0.2460000000000001,0.5,nf10k,32.042,-0.77,0.593,791.0,32.6,15.1,12.3,22.3,40.7,0,1,0,0,0,0,0,0,DM300,1,0,CF,0.7189666327522726,0,0,0,0,6280,0.5531792408155067,0.83344615
83,2372,2372,Acetonitrile,2.142857143,20.0,300,87.0,-8.0,0,0,22.0,C(C)#N,CC(C1=CC=C(C=C1)Br)O,CC(C1=CC=C(C=C1)Br)O,Unknown,0.069077882,201.063,2.502400000000001,201.063,2.502400000000001,0.5,nf10k,41.053,-0.33,0.34,786.0,37.5,15.3,18.0,6.1,52.6,0,0,0,1,0,0,0,0,GMT-oNF-2,1,0,CF,0.0306203807105545,0,0,0,0,2372,0.2679779321689969,0.054252625
84,4696,4696,Methyl tert-butyl ether,64.75433947,20.0,300,87.0,-8.0,0,0,22.0,CC(C)(C)OC,O=[N+](C1=C(Br)SC(Br)=C1[N+]([O-])=O)[O-],O=[N+](C1=C(Br)SC(Br)=C1[N+]([O-])=O)[O-],Unknown,0.063654507,331.9290000000001,3.0895000000000006,331.9290000000001,3.0895000000000006,0.5,nf10k,88.15,1.06,0.36,740.0,2.6,14.8,4.3,5.0,119.8,0,0,0,1,0,0,0,0,GMT-oNF-2,1,0,CF,0.0281003044722864,0,0,0,0,4696,0.2679779321689969,0.07278556
85,146,146,Ethyl acetate,2.439741329,30.0,500,82.0,0.0,0,1,21.0,O(C(C)=O)CC,C1(C2=CC=CC=C23)=[N]([Ir]345([N]6=C(C7=CC=CC=C75)C=CC=C6)[N]8=C(C9=CC=CC=C94)C=CC=C8)C=CC=C1,C1(C2=CC=CC=C23)=[N]([Ir]345([N]6=C(C7=CC=CC=C75)C=CC=C6)[N]8=C(C9=CC=CC=C94)C=CC=C8)C=CC=C1,metal_catalyst,0.84,654.7930000000002,5.767100000000005,654.7930000000002,5.767100000000005,0.5,cat,88.106,0.71,0.45,902.0,6.02,15.8,5.3,7.2,98.5,0,0,0,0,0,0,0,1,SS336,0,1,DE,0.7931741239681502,0,0,0,0,146,0.672771679505217,0.84481275
86,5470,5470,Ethanol,0.244542261,20.0,500,82.0,0.0,0,1,22.0,C(C)O,CCC(C(=O)O)c1ccccc1,CCC(C(=O)O)c1ccccc1,Unknown,0.643314954,164.20399999999998,2.2648,164.20399999999998,2.2648,0.5,nf10k,46.069,-0.31,1.2,789.0,24.6,15.8,8.8,19.4,58.5,0,0,0,0,0,0,0,1,SS336,1,0,CF,0.4464992163381409,1,0,0,0,5470,0.5455369403408126,0.5719648
87,5877,5877,Acetone,2.314814815,20.0,500,82.0,0.0,0,1,22.0,CC(=O)C,NC1=CC=C(Cl)C(Cl)=C1,NC1=CC=C(Cl)C(Cl)=C1,Unknown,0.253900209,162.019,2.575600000000001,162.019,2.575600000000001,0.5,nf10k,58.08,-0.24,0.32,784.0,20.7,15.5,10.4,7.0,74.0,0,0,0,0,0,0,0,1,SS336,1,0,CF,0.1266213850840451,0,0,0,0,5877,0.2936261595545183,0.12485185
88,3804,3804,Ethyl acetate,3.897707231,20.0,300,87.0,-8.0,0,0,22.0,O(C(C)=O)CC,Nc1ccc2[nH]ccc2c1,Nc1ccc2[nH]ccc2c1,Unknown,0.622875358,132.166,1.7500999999999998,132.166,1.7500999999999998,0.5,nf10k,88.106,0.71,0.45,902.0,6.02,15.8,5.3,7.2,98.5,0,0,0,1,0,0,0,0,GMT-oNF-2,1,0,CF,0.4223650191836162,0,0,0,0,3804,0.5512810921741575,0.63871
89,4541,4541,Methanol,0.88,10.0,150,59.0,0.0,0,1,22.0,CO,C1=C(C=C(C=C1N)N)C(F)(F)F,C1=C(C=C(C=C1N)N)C(F)(F)F,Unknown,0.79,176.141,1.8698,176.141,1.8698,0.5,nf10k,32.042,-0.77,0.593,791.0,32.6,15.1,12.3,22.3,40.7,1,0,0,0,0,0,0,0,DM150,1,0,CF,0.6757175447023074,0,0,0,0,4541,0.6219113587022428,0.7962292
90,5063,5063,Methanol,0.88,10.0,150,59.0,0.0,0,1,22.0,CO,CC1=NC=CC=C1,CC1=NC=CC=C1,Unknown,0.32,93.12899999999998,1.39002,93.12899999999998,1.39002,0.5,nf10k,32.042,-0.77,0.593,791.0,32.6,15.1,12.3,22.3,40.7,1,0,0,0,0,0,0,0,DM150,1,0,CF,0.1668528880872148,0,0,0,0,5063,0.326660511641582,0.3874693
91,336,336,Toluene,0.341009623,30.0,300,87.0,-8.0,0,0,21.0,Cc1ccccc1,CN(c1ccncc1)C,CN(c1ccncc1)C,organocatalyst,-0.056935818,122.17099999999998,1.1476,122.17099999999998,1.1476,0.5,cat,92.141,2.73,0.59,867.0,2.38,18.0,1.4,2.0,106.8,0,0,0,1,0,0,0,0,GMT-oNF-2,0,1,DE,-0.024459321069738,0,0,0,0,336,0.2679779321689969,-0.041779816
92,4498,4498,Methanol,0.88,10.0,150,59.0,0.0,0,1,22.0,CO,CC(C1=CC=C(C=C1)O)(C2=CC=C(C=C2)O)C3=CC=C(C=C3)O,CC(C1=CC=C(C=C1)O)(C2=CC=C(C=C2)O)C3=CC=C(C=C3)O,Unknown,1.0,306.36100000000005,4.157700000000003,306.36100000000005,4.157700000000003,0.5,nf10k,32.042,-0.77,0.593,791.0,32.6,15.1,12.3,22.3,40.7,1,0,0,0,0,0,0,0,DM150,1,0,CF,3.0,0,0,0,0,4498,0.7538319499421124,1.0
93,364,364,Toluene,0.716741199,20.0,300,-1.0,0.0,1,1,21.0,Cc1ccccc1,CN(c1ccncc1)C,CN(c1ccncc1)C,organocatalyst,-0.102484472,122.17099999999998,1.1476,122.17099999999998,1.1476,0.5,cat,92.141,2.73,0.59,867.0,2.38,18.0,1.4,2.0,106.8,0,0,0,0,1,0,0,0,PMPerformance,0,1,DE,-0.0427662262406163,0,0,0,0,364,0.6360635607666725,-0.06629461
94,1088,1088,Ethanol,0.538615965,20.0,300,-1.0,0.0,1,1,21.0,C(C)O,CCC1C2C[C@@H]([C@@H](NC(NCc3ccccc3)=S)c(ccn4)c5c4ccc(OC)c5)N(CC2)C1,CCC1C2C[C@@H]([C@@H](NC(NCc3ccccc3)=S)c(ccn4)c5c4ccc(OC)c5)N(CC2)C1,organocatalyst,0.250780375,474.6740000000003,5.069200000000004,474.6740000000003,5.069200000000004,0.5,cat,46.069,-0.31,1.2,789.0,24.6,15.8,8.8,19.4,58.5,0,0,0,0,1,0,0,0,PMPerformance,1,0,CF,0.124811579324553,0,0,0,0,1088,0.7168124261155896,0.22227293
95,1782,1782,Dimethylformamide,1.30880794,10.0,500,59.0,-31.0,0,0,21.0,O=CN(C)C,Oc(c([Si](c1ccccc1)(c2ccccc2)c3ccccc3)c4)c(c5c(O)c([Si](c6ccccc6)(c7ccccc7)c8ccccc8)cc9c5cccc9)c%10c4cccc%10,Oc(c([Si](c1ccccc1)(c2ccccc2)c3ccccc3)c4)c(c5c(O)c([Si](c6ccccc6)(c7ccccc7)c8ccccc8)cc9c5cccc9)c%10c4cccc%10,organocatalyst,0.911735206,803.1220000000002,7.826000000000009,803.1220000000002,7.826000000000009,0.5,cat,73.095,-1.01,0.92,944.0,36.7,17.4,13.7,11.3,77.0,0,0,1,0,0,0,0,0,DM500,1,0,CF,1.0493197929174285,0,0,0,0,1782,1.0583355464648303,0.92770576
96,2655,2655,Ethanol,0.01,10.0,500,82.0,0.0,0,1,20.0,C(C)O,C1=CC=C2C(=C1)C(=O)OC23C4=CC(=C(C(=C4OC5=C(C(=C(C=C35)I)O)I)I)O)I,C1=CC=C2C(=C1)C(=O)OC23C4=CC(=C(C(=C4OC5=C(C(=C(C=C35)I)O)I)I)O)I,Unknown,0.91,835.895,6.084200000000003,835.895,6.084200000000003,0.5,nf10k,46.069,-0.31,1.2,789.0,24.6,15.8,8.8,19.4,58.5,0,0,0,0,0,0,0,1,SS336,1,0,CF,1.0409586076789066,0,0,0,0,2655,0.7180543887026837,0.9216952
97,2216,2216,Acetone,4.81,30.0,150,59.0,0.0,0,1,25.0,CC(=O)C,CC(OCC(C)OCC(C)O)COC(C)COC(C)COC(C)COC(C)COC(C)COC(C)COC(C)CO,CC(OCC(C)OCC(C)O)COC(C)COC(C)COC(C)COC(C)COC(C)COC(C)COC(C)CO,Unknown,0.95,598.8150000000003,3.0054000000000056,598.8150000000003,3.0054000000000056,0.5,nf10k,58.08,-0.24,0.32,784.0,20.7,15.5,10.4,7.0,74.0,1,0,0,0,0,0,0,0,DM150,0,1,DE,1.2924298239020633,0,0,0,0,2216,0.7224222853611911,0.95766747
98,497,497,Acetonitrile,0.45587198,10.0,500,82.0,0.0,0,1,21.0,C(C)#N,c1(NP(c2ccccc2)c3ccccc3)nc(NP(c4ccccc4)c5ccccc5)ccc1,c1(NP(c2ccccc2)c3ccccc3)nc(NP(c4ccccc4)c5ccccc5)ccc1,ligand,0.73495935,477.4880000000001,6.001200000000004,477.4880000000001,6.001200000000004,0.5,cat,41.053,-0.33,0.34,786.0,37.5,15.3,18.0,6.1,52.6,0,0,0,0,0,0,0,1,SS336,1,0,CF,0.5750519997528307,0,0,0,0,497,6.661434809424475,0.71335495
99,1944,1944,Methanol,0.7475,20.0,150,59.0,0.0,0,1,22.0,CO,N#CC1=C(F)C(F)=C(C#N)C(F)=C1F,N#CC1=C(F)C(F)=C(C#N)C(F)=C1F,Unknown,0.97,200.094,1.98636,200.094,1.98636,0.5,nf10k,32.042,-0.77,0.593,791.0,32.6,15.1,12.3,22.3,40.7,1,0,0,0,0,0,0,0,DM150,1,0,CF,1.508638306165727,0,0,0,0,1944,0.7349861511935596,0.9768057
100,5770,5770,Acetone,2.314814815,20.0,500,82.0,0.0,0,1,22.0,CC(=O)C,C[C@H]1/C=C/C=C(\C(=O)NC2=C(C3=C(C4=C(C(=C3O)C)O[C@@](C4=O)(O/C=C/[C@@H]([C@H]([C@H]([C@@H]([C@@H]([C@@H]([C@H]1O)C)O)C)OC(=O)C)C)OC)C)C5=C2N6C=CC(=CC6=N5)C)O)/C,C[C@H]1/C=C/C=C(\C(=O)NC2=C(C3=C(C4=C(C(=C3O)C)O[C@@](C4=O)(O/C=C/[C@@H]([C@H]([C@H]([C@@H]([C@@H]([C@@H]([C@H]1O)C)O)C)OC(=O)C)C)OC)C)C5=C2N6C=CC(=CC6=N5)C)O)/C,Unknown,0.793916099,785.8909999999998,6.157840000000006,785.8909999999998,6.157840000000006,0.5,nf10k,58.08,-0.24,0.32,784.0,20.7,15.5,10.4,7.0,74.0,0,0,0,0,0,0,0,1,SS336,1,0,CF,0.6838536624712495,0,0,0,0,5770,0.6429601953956766,0.80188465
101,242,242,Ethanol,0.320534523,30.0,500,82.0,0.0,0,1,21.0,C(C)O,c12c(OCCOCCOc3c(OCCOCCO2)cccc3)cccc1,c12c(OCCOCCOc3c(OCCOCCO2)cccc3)cccc1,organocatalyst,0.769230769,360.406,2.948800000000001,360.406,2.948800000000001,0.5,cat,46.069,-0.31,1.2,789.0,24.6,15.8,8.8,19.4,58.5,0,0,0,0,0,0,0,1,SS336,0,1,DE,0.6349442202010589,0,0,0,0,242,0.6269913579694837,0.75851643
102,15,15,n-Hexanal,0.806666667,30.0,300,87.0,-8.0,0,0,25.0,C(CCC)CC=O,c1(P(c2ccccc2)c3ccccc3)ccccc1,c1(P(c2ccccc2)c3ccccc3)ccccc1,ligand,0.389,262.292,3.4448000000000016,262.292,3.4448000000000016,0.5,cat,100.161,1.7656,1.4,810.0,10.0,15.8,8.5,5.4,120.2,0,0,0,1,0,0,0,0,GMT-oNF-2,1,0,CF,0.2132485778544388,0,0,0,0,15,2.8644855927146,0.37875292
