Repository: aronbeke/intelli-membrane

# intelli-membrane
Repository for explainable transfer learning in membrane science.

This codebase is to complement the manuscript "Energy-efficient membrane-assisted catalytic systems enabled by explainable transfer learning". The manuscript is currently under peer review.

## Example prediction
An example prediction script can be run with the python model_predict.py command from the command line, which performs rejection prediction for the inputs in example/prediction_input.csv, producing an example/prediction_output.csv file with the predicted rejection values.

The OSN Catalyst Dataset is available in the osncat.csv file.

File: results/mcmpnn/nf10kcat_processedDSN_mcmpnn_combi_v42a.csv (part 1 of 71)
,Unnamed: 0,id,solvent,permeance,pressure,mwco,contact_angle,zeta_potential,contact_angle_missing,zeta_potential_missing,temperature,solvent_smiles,solute_smiles,secondary_solute_smiles,solute_category,rejection,solute_mw,solute_logp,secondary_solute_mw,secondary_solute_logp,secondary_solute_ratio,source,solvent_mw,solvent_logp,solvent_viscosity,solvent_density,solvent_dielectric_constant,solvent_dd,solvent_dp,solvent_dh,solvent_molar_volume,membrane_DM150,membrane_DM300,membrane_DM500,membrane_GMT-oNF-2,membrane_PMPerformance,membrane_SM122,membrane_SS150101,membrane_SS336,membrane,process_configuration_CF,process_configuration_DE,process_configuration,nlc_rejection,test_standard,test_solute_disjoint,test_solute_disjoint_outer_val,is_augmented,rejection_mcmpnn_combi_v42a_fold0,rejection_mcmpnn_combi_v42a_fold2,rejection_mcmpnn_combi_v42a_fold1,rejection_mcmpnn_combi_v42a_fold4,loss_weight,rejection_mcmpnn_combi_v42a_fold3,id_original,Unnamed: 0.1
0,0,0,Toluene,2.0,30.0,300,87.0,-8.0,0,0,25.0,Cc1ccccc1,COc1cc(c2cc(OC)cc(C(C)(C)C)c2O[P]34Oc5c(c6c(O3)cccc6)cccc5)c(O[P]7(Oc8c(c9c(O7)cccc9)cccc8)[Rh+]4%10O[C-](C=C(C)O%10)C)c(C(C)(C)C)c1,CC(O[Rh+]([C]=O)([C]=O)O1)=C[C-]1C,metal_catalyst,0.97,988.813,14.855389999999968,258.035,0.60719,0.01,cat,92.141,2.73,0.59,867.0,2.38,18.0,1.4,2.0,106.8,0,0,0,1,0,0,0,0,GMT-oNF-2,1,0,CF,1.508638306165727,0,0,0,0.0,0.83296615,1.0,0.90730035,0.96385264,6.111480390737021,0.9119556,0.0,1997.0
1,1,1,Toluene,2.0,30.0,300,87.0,-8.0,0,0,25.0,Cc1ccccc1,CC(c1c2c([P]3(c4ccccc4)c5ccccc5)ccc1)(c6c(O2)c([P]([Rh+]73O[C-](C=C(C)O7)C)(c8ccccc8)c9ccccc9)ccc6)C,CC(O[Rh+]([C]=O)([C]=O)O1)=C[C-]1C,metal_catalyst,0.97,780.6470000000002,9.035990000000002,258.035,0.60719,0.01,cat,92.141,2.73,0.59,867.0,2.38,18.0,1.4,2.0,106.8,0,0,0,1,0,0,0,0,GMT-oNF-2,1,0,CF,1.508638306165727,0,0,0,0.0,0.9600954,1.0,0.9194851,0.958029,6.111480390737021,0.8611721,1.0,375.0
2,2,2,Toluene,2.0,30.0,300,87.0,-8.0,0,0,25.0,Cc1ccccc1,CC1=C[C-](C)O[Rh+]([P](c2ccccc2)(c3ccccc3)c4ccccc4)([P](c5ccccc5)(c6ccccc6)c7ccccc7)O1,CC(O[Rh+]([C]=O)([C]=O)O1)=C[C-]1C,metal_catalyst,0.94,726.5990000000002,8.290990000000008,258.035,0.60719,0.01,cat,92.141,2.73,0.59,867.0,2.38,18.0,1.4,2.0,106.8,0,0,0,1,0,0,0,0,GMT-oNF-2,1,0,CF,1.2146701649892326,0,0,0,0.0,0.9437672,0.9589145,0.890917,0.9375384,5.579954685737913,0.8800611,2.0,478.0
3,3,3,Toluene,2.0,30.0,300,87.0,-8.0,0,0,25.0,Cc1ccccc1,COc1cc(C(C)(C)C)c(OP2Oc3ccccc3c4ccccc4O2)c(c5cc(OC)cc(C(C)(C)C)c5OP6Oc7ccccc7c8ccccc8O6)c1,COc1cc(c2cc(OC)cc(C(C)(C)C)c2O[P]34Oc5c(c6c(O3)cccc6)cccc5)c(O[P]7(Oc8c(c9c(O7)cccc9)cccc8)[Rh+]4%10O[C-](C=C(C)O%10)C)c(C(C)(C)C)c1,ligand,0.98,786.7980000000002,14.85679999999997,988.813,14.855389999999968,0.2,cat,92.141,2.73,0.59,867.0,2.38,18.0,1.4,2.0,106.8,0,0,0,1,0,0,0,0,GMT-oNF-2,1,0,CF,1.6777807052660805,0,0,0,0.0,0.50698,0.9948703,0.90227544,0.9862153,0.7743360886773275,0.86353743,3.0,4615.0
4,4,4,Toluene,2.0,30.0,300,87.0,-8.0,0,0,25.0,Cc1ccccc1,CC1(C)c2cccc(P(c3ccccc3)c4ccccc4)c2Oc5c(P(c6ccccc6)c7ccccc7)cccc15,CC(c1c2c([P]3(c4ccccc4)c5ccccc5)ccc1)(c6c(O2)c([P]([Rh+]73O[C-](C=C(C)O7)C)(c8ccccc8)c9ccccc9)ccc6)C,ligand,0.95,578.6320000000002,7.634600000000009,780.6470000000002,9.035990000000002,0.2,cat,92.141,2.73,0.59,867.0,2.38,18.0,1.4,2.0,106.8,0,0,0,1,0,0,0,0,GMT-oNF-2,1,0,CF,1.2924298239020633,0,0,0,0.0,0.93673646,1.0,0.8167003,0.9431877,0.7546495779482429,0.8826402,4.0,3336.0
5,5,5,Toluene,2.0,30.0,300,87.0,-8.0,0,0,25.0,Cc1ccccc1,c1(P(c2ccccc2)c3ccccc3)ccccc1,CC1=C[C-](C)O[Rh+]([P](c2ccccc2)(c3ccccc3)c4ccccc4)([P](c5ccccc5)(c6ccccc6)c7ccccc7)O1,ligand,0.66,262.292,3.4448000000000016,726.5990000000002,8.290990000000008,0.2,cat,92.141,2.73,0.59,867.0,2.38,18.0,1.4,2.0,106.8,0,0,0,1,0,0,0,0,GMT-oNF-2,1,0,CF,0.4672456210075023,0,0,0,0.0,0.8086058,0.2791822,0.56763774,0.8062129,0.5643466409004251,0.73829985,5.0,3633.0
6,6,6,Ethanol,0.09435,30.0,300,59.0,-37.5,0,0,50.0,C(C)O,[Mg++].[O-]S(=O)(=O)C(F)(F)F.[O-]S(=O)(=O)C(F)(F)F,[Mg++].[O-]S(=O)(=O)C(F)(F)F.[O-]S(=O)(=O)C(F)(F)F,metal_catalyst,0.9802,322.4429999999999,-0.2779999999999998,322.4429999999999,-0.2779999999999998,0.5,cat,46.069,-0.31,1.2,789.0,24.6,15.8,8.8,19.4,58.5,0,1,0,0,0,0,0,0,DM300,1,0,CF,1.6819366650372376,0,0,0,0.0,1.0,0.99692154,0.9921633,0.9990199,13.764206388249164,0.9489747,6.0,3601.0
7,7,7,Toluene,0.06,40.0,220,-1.0,0.0,1,1,30.0,Cc1ccccc1,CC(C)Oc1ccccc1C=[Ru](Cl)(Cl)=C2N(CCN2c3c(C)cc(C)cc3C)c4c(C)cc(C)cc4C,CC(C)Oc1ccccc1C=[Ru](Cl)(Cl)=C2N(CCN2c3c(C)cc(C)cc3C)c4c(C)cc(C)cc4C,metal_catalyst,0.996,626.634,8.050320000000008,626.634,8.050320000000008,0.5,cat,92.141,2.73,0.59,867.0,2.38,18.0,1.4,2.0,106.8,0,0,0,0,0,1,0,0,SM122,1,0,CF,2.301029995663981,0,0,0,0.0,0.9890027,0.99361145,0.9464234,0.9646634,3.634412417313186,0.9102198,7.0,704.0
8,8,8,Toluene,0.06,40.0,220,-1.0,0.0,1,1,30.0,Cc1ccccc1,CC(Oc1c(C=[Ru](Cl)(Cl)=C2N(c3c(C)cc(C)cc3C)C(CC(CCCC)CC)CN2c4c(C)cc(C)cc4C)cccc1)C,CC(Oc1c(C=[Ru](Cl)(Cl)=C2N(c3c(C)cc(C)cc3C)C(CC(CCCC)CC)CN2c4c(C)cc(C)cc4C)cccc1)C,metal_catalyst,0.984,738.8500000000001,11.02541999999999,738.8500000000001,11.02541999999999,0.5,cat,92.141,2.73,0.59,867.0,2.38,18.0,1.4,2.0,106.8,0,0,0,0,0,1,0,0,SM122,1,0,CF,1.7695510786217257,0,0,0,0.0,0.996673,1.0,0.96559584,0.98188883,11.763990248396013,0.9266834,8.0,195.0
9,9,9,Toluene,0.06,40.0,220,-1.0,0.0,1,1,30.0,Cc1ccccc1,CC(C)Oc1ccccc1C=[Ru](Cl)(Cl)=C2N(CCN2c3c(C)cc(OCC45CC6CC(CC(C5)C6)C4)cc3C)c7c(C)cc(OCC89CC%10CC(CC(C9)C%10)C8)cc7C,CC(C)Oc1ccccc1C=[Ru](Cl)(Cl)=C2N(CCN2c3c(C)cc(OCC45CC6CC(CC(C5)C6)C4)cc3C)c7c(C)cc(OCC89CC%10CC(CC(C9)C%10)C8)cc7C,metal_catalyst,0.993,927.0759999999992,12.62387999999998,927.0759999999992,12.62387999999998,0.5,cat,92.141,2.73,0.59,867.0,2.38,18.0,1.4,2.0,106.8,0,0,0,0,0,1,0,0,SM122,1,0,CF,2.096910013008056,0,0,0,0.0,0.95851636,1.0,0.9916803,1.0,3.625295998206212,0.9398403,9.0,280.0
10,10,10,Toluene,0.06,40.0,220,-1.0,0.0,1,1,30.0,Cc1ccccc1,CC(C)Oc1ccccc1C=[Ru](Cl)(Cl)=C2N(CCN2c3c(C)cc(OCCOCCOC)cc3C)c4c(C)cc(OCCOCCOC)cc4C,CC(C)Oc1ccccc1C=[Ru](Cl)(Cl)=C2N(CCN2c3c(C)cc(OCCOCCOC)cc3C)c4c(C)cc(OCCOCCOC)cc4C,metal_catalyst,0.996,834.8439999999996,7.517080000000009,834.8439999999996,7.517080000000009,0.5,cat,92.141,2.73,0.59,867.0,2.38,18.0,1.4,2.0,106.8,0,0,0,0,0,1,0,0,SM122,1,0,CF,2.301029995663981,0,0,0,0.0,0.93456876,0.9899577,0.95800537,0.99646074,11.88321987929192,0.9241743,10.0,3583.0
11,11,11,Ethyl acetate,13.3,20.0,220,-1.0,0.0,1,1,23.0,O(C(C)=O)CC,CC(C)Oc1c(C=[Ru]([P](C2CCCCC2)(C3CCCCC3)C4CCCCC4)(Cl)Cl)cccc1,CC(C)Oc1c(C=[Ru]([P](C2CCCCC2)(C3CCCCC3)C4CCCCC4)(Cl)Cl)cccc1,metal_catalyst,0.97,600.6170000000005,10.016299999999994,600.6170000000005,10.016299999999994,0.5,cat,88.106,0.71,0.45,902.0,6.02,15.8,5.3,7.2,98.5,0,0,0,0,0,1,0,0,SM122,1,0,CF,1.508638306165727,0,0,0,0.0,0.9219184,0.9710866,0.97915375,0.97744,11.624889012350788,0.9157593,11.0,278.0
12,12,12,Ethyl acetate,8.36,20.0,220,-1.0,0.0,1,1,23.0,O(C(C)=O)CC,Cl[Ru](=Cc1ccccc1OC(C)C(C)=O)(Cl)=C2N(CCN2c3c(C)cc(C)cc3C)c4c(C)cc(C)cc4C,Cl[Ru](=Cc1ccccc1OC(C)C(C)=O)(Cl)=C2N(CCN2c3c(C)cc(C)cc3C)c4c(C)cc(C)cc4C,metal_catalyst,0.94,654.6440000000001,7.619420000000009,654.6440000000001,7.619420000000009,0.5,cat,88.106,0.71,0.45,902.0,6.02,15.8,5.3,7.2,98.5,0,0,0,0,0,1,0,0,SM122,1,0,CF,1.2146701649892326,0,0,0,0.0,0.9202903,0.963886,0.93203264,0.93587804,3.4642392606496912,0.895754,12.0,1218.0
13,13,13,2-propanol,0.26,30.0,300,87.0,-8.0,0,0,25.0,C(C)(C)O,c1(P(c2ccccc2)c3ccccc3)ccccc1,c1(P(c2ccccc2)c3ccccc3)ccccc1,ligand,0.663,262.292,3.4448000000000016,262.292,3.4448000000000016,0.5,cat,60.096,0.05,2.27,785.0,18.6,15.8,6.1,16.4,76.8,0,0,0,1,0,0,0,0,GMT-oNF-2,1,0,CF,0.4710832997223453,0,0,0,0.0,0.56839395,-0.07641643,0.46013772,0.6949892,0.5663152919733335,0.33690828,13.0,654.0
14,14,14,Dimethyl carbonate,0.603333333,30.0,300,87.0,-8.0,0,0,25.0,C(OC)(OC)=O,c1(P(c2ccccc2)c3ccccc3)ccccc1,c1(P(c2ccccc2)c3ccccc3)ccccc1,ligand,0.581,262.292,3.4448000000000016,262.292,3.4448000000000016,0.5,cat,90.078,0.35,0.644,1069.0,3.1,15.5,3.9,9.7,84.2,0,0,0,1,0,0,0,0,GMT-oNF-2,1,0,CF,0.3767507096020995,0,0,0,0.0,0.6030336,0.24779338,0.5100976,0.605809,0.5125054959805023,0.4471001,14.0,3133.0
15,15,15,n-Hexanal,0.806666667,30.0,300,87.0,-8.0,0,0,25.0,C(CCC)CC=O,c1(P(c2ccccc2)c3ccccc3)ccccc1,c1(P(c2ccccc2)c3ccccc3)ccccc1,ligand,0.389,262.292,3.4448000000000016,262.292,3.4448000000000016,0.5,cat,100.161,1.7656,1.4,810.0,10.0,15.8,8.5,5.4,120.2,0,0,0,1,0,0,0,0,GMT-oNF-2,1,0,CF,0.2132485778544388,0,0,0,0.0,0.50698566,0.30938983,0.40291986,0.4072737,0.3865118273143609,0.46976435,15.0,2223.0
16,16,16,n-Hexane,3.326666667,30.0,300,87.0,-8.0,0,0,25.0,C(CCC)CC,c1(P(c2ccccc2)c3ccccc3)ccccc1,c1(P(c2ccccc2)c3ccccc3)ccccc1,ligand,0.59,262.292,3.4448000000000016,262.292,3.4448000000000016,0.5,cat,86.178,3.9,0.3,661.0,1.88,14.9,0.0,0.0,131.6,0,0,0,1,0,0,0,0,GMT-oNF-2,1,0,CF,0.3861581781239308,0,0,0,0.0,0.51029205,0.18736866,0.22110254,0.59826905,0.5184114491992277,0.26768148,16.0,957.0
17,17,17,Toluene,1.93,30.0,300,87.0,-8.0,0,0,25.0,Cc1ccccc1,c1(P(c2ccccc2)c3ccccc3)ccccc1,c1(P(c2ccccc2)c3ccccc3)ccccc1,ligand,0.905,262.292,3.4448000000000016,262.292,3.4448000000000016,0.5,cat,92.141,2.73,0.59,867.0,2.38,18.0,1.4,2.0,106.8,0,0,0,1,0,0,0,0,GMT-oNF-2,1,0,CF,1.0177287669604316,0,0,0,0.0,0.8088609,0.27916935,0.56774193,0.8063913,0.7251198118546159,0.7383301,17.0,3639.0
18,18,18,Toluene,0.06,40.0,220,-1.0,0.0,1,1,26.0,Cc1ccccc1,CC(C)Oc1ccccc1C=[Ru](Cl)(Cl)=C2N(CCN2c3c(C)cc(C)cc3C)c4c(C)cc(C)cc4C,CC(C)Oc1ccccc1C=[Ru](Cl)(Cl)=C2N(CCN2c3c(C)cc(C)cc3C)c4c(C)cc(C)cc4C,metal_catalyst,0.995,626.634,8.050320000000008,626.634,8.050320000000008,0.5,cat,92.141,2.73,0.59,867.0,2.38,18.0,1.4,2.0,106.8,0,0,0,0,0,1,0,0,SM122,1,0,CF,2.221848749616356,0,0,0,0.0,0.9752901,0.991066,0.9464365,0.955014,3.631373610944194,0.9148763,18.0,838.0
19,19,19,Toluene,0.06,30.0,220,-1.0,0.0,1,1,26.0,Cc1ccccc1,CC(C)Oc1ccccc1C=[Ru](Cl)(Cl)=C2N(CCN2c3c(C)cc(C)cc3C)c4c(C)cc(C)cc4C,CC(C)Oc1ccccc1C=[Ru](Cl)(Cl)=C2N(CCN2c3c(C)cc(C)cc3C)c4c(C)cc(C)cc4C,metal_catalyst,0.995,626.634,8.050320000000008,626.634,8.050320000000008,0.5,cat,92.141,2.73,0.59,867.0,2.38,18.0,1.4,2.0,106.8,0,0,0,0,0,1,0,0,SM122,1,0,CF,2.221848749616356,0,0,0,0.0,0.9688482,0.99435747,0.9457925,0.95407856,3.631373610944194,0.92191935,19.0,546.0
20,20,20,Toluene,0.06,20.0,220,-1.0,0.0,1,1,26.0,Cc1ccccc1,CC(C)Oc1ccccc1C=[Ru](Cl)(Cl)=C2N(CCN2c3c(C)cc(C)cc3C)c4c(C)cc(C)cc4C,CC(C)Oc1ccccc1C=[Ru](Cl)(Cl)=C2N(CCN2c3c(C)cc(C)cc3C)c4c(C)cc(C)cc4C,metal_catalyst,0.984,626.634,8.050320000000008,626.634,8.050320000000008,0.5,cat,92.141,2.73,0.59,867.0,2.38,18.0,1.4,2.0,106.8,0,0,0,0,0,1,0,0,SM122,1,0,CF,1.7695510786217257,0,0,0,0.0,0.9551014,0.9937576,0.9500922,0.9469763,3.597946740885293,0.9171896,20.0,84.0
21,21,21,Toluene,0.06,10.0,220,-1.0,0.0,1,1,26.0,Cc1ccccc1,CC(C)Oc1ccccc1C=[Ru](Cl)(Cl)=C2N(CCN2c3c(C)cc(C)cc3C)c4c(C)cc(C)cc4C,CC(C)Oc1ccccc1C=[Ru](Cl)(Cl)=C2N(CCN2c3c(C)cc(C)cc3C)c4c(C)cc(C)cc4C,metal_catalyst,0.963,626.634,8.050320000000008,626.634,8.050320000000008,0.5,cat,92.141,2.73,0.59,867.0,2.38,18.0,1.4,2.0,106.8,0,0,0,0,0,1,0,0,SM122,1,0,CF,1.4202164033831894,1,0,0,0.0,0.9346503,0.995812,0.9555168,0.95261097,3.534131807136484,0.90221804,21.0,148.0
22,22,22,Toluene,0.18,40.0,220,-1.0,0.0,1,1,26.0,Cc1ccccc1,CC(C)Oc1ccccc1C=[Ru](Cl)(Cl)=C2N(CCN2c3c(C)cc(C)cc3C)c4c(C)cc(C)cc4C,CC(C)Oc1ccccc1C=[Ru](Cl)(Cl)=C2N(CCN2c3c(C)cc(C)cc3C)c4c(C)cc(C)cc4C,metal_catalyst,0.86,626.634,8.050320000000008,626.634,8.050320000000008,0.5,cat,92.141,2.73,0.59,867.0,2.38,18.0,1.4,2.0,106.8,0,0,0,0,0,1,0,0,SM122,0,1,DE,0.8507808873446201,0,0,0,0.0,0.86343,0.8694428,0.8633423,0.976401,3.2211347511304145,0.8576305,22.0,798.0
23,23,23,Toluene,0.18,30.0,220,-1.0,0.0,1,1,26.0,Cc1ccccc1,CC(C)Oc1ccccc1C=[Ru](Cl)(Cl)=C2N(CCN2c3c(C)cc(C)cc3C)c4c(C)cc(C)cc4C,CC(C)Oc1ccccc1C=[Ru](Cl)(Cl)=C2N(CCN2c3c(C)cc(C)cc3C)c4c(C)cc(C)cc4C,metal_catalyst,0.86,626.634,8.050320000000008,626.634,8.050320000000008,0.5,cat,92.141,2.73,0.59,867.0,2.38,18.0,1.4,2.0,106.8,0,0,0,0,0,1,0,0,SM122,0,1,DE,0.8507808873446201,0,0,0,0.0,0.8695135,0.8840979,0.8596388,0.96841216,3.2211347511304145,0.8624897,23.0,389.0
24,24,24,Toluene,0.24,20.0,220,-1.0,0.0,1,1,26.0,Cc1ccccc1,CC(C)Oc1ccccc1C=[Ru](Cl)(Cl)=C2N(CCN2c3c(C)cc(C)cc3C)c4c(C)cc(C)cc4C,CC(C)Oc1ccccc1C=[Ru](Cl)(Cl)=C2N(CCN2c3c(C)cc(C)cc3C)c4c(C)cc(C)cc4C,metal_catalyst,0.91,626.634,8.050320000000008,626.634,8.050320000000008,0.5,cat,92.141,2.73,0.59,867.0,2.38,18.0,1.4,2.0,106.8,0,0,0,0,0,1,0,0,SM122,0,1,DE,1.0409586076789066,0,0,0,0.0,0.87950426,0.90123415,0.8654746,0.9676514,3.3730750695799623,0.85874224,24.0,428.0
25,25,25,Toluene,0.35,10.0,220,-1.0,0.0,1,1,26.0,Cc1ccccc1,CC(C)Oc1ccccc1C=[Ru](Cl)(Cl)=C2N(CCN2c3c(C)cc(C)cc3C)c4c(C)cc(C)cc4C,CC(C)Oc1ccccc1C=[Ru](Cl)(Cl)=C2N(CCN2c3c(C)cc(C)cc3C)c4c(C)cc(C)cc4C,metal_catalyst,0.91,626.634,8.050320000000008,626.634,8.050320000000008,0.5,cat,92.141,2.73,0.59,867.0,2.38,18.0,1.4,2.0,106.8,0,0,0,0,0,1,0,0,SM122,0,1,DE,1.0409586076789066,0,0,0,0.0,0.89255375,0.9157522,0.87405694,0.98325384,3.3730750695799623,0.8433401,25.0,931.0
26,26,26,Ethyl acetate,4.236,25.0,220,-1.0,0.0,1,1,20.0,O(C(C)=O)CC,CC(c1cc(C=[N]2[C@H]3CCCC[C@@H]3[N]4=Cc5cc(C(C)(C)C)cc(C(C)(C)C)c5O[Mn]42(Cl)O6)c6c(C(C)(C)C)c1)(C)C,CC(c1cc(C=[N]2[C@H]3CCCC[C@@H]3[N]4=Cc5cc(C(C)(C)C)cc(C(C)(C)C)c5O[Mn]42(Cl)O6)c6c(C(C)(C)C)c1)(C)C,metal_catalyst,0.994,635.2149999999999,10.098999999999997,635.2149999999999,10.098999999999997,0.5,cat,88.106,0.71,0.45,902.0,6.02,15.8,5.3,7.2,98.5,0,0,0,0,0,1,0,0,SM122,0,1,DE,2.154901959985742,0,1,0,0.0,0.80724525,0.6797832,0.70905817,0.87066036,1.0,0.77320313,26.0,135.0
27,27,27,Ethyl acetate,5.892,25.0,220,-1.0,0.0,1,1,44.0,O(C(C)=O)CC,CC(O[Pd]1([P](c2ccccc2)(c3ccccc3)c4cc5ccccc5cc4c6cc7ccccc7cc6[P]1(c8ccccc8)c9ccccc9)OC(C)=O)=O,CC(O[Pd]1([P](c2ccccc2)(c3ccccc3)c4cc5ccccc5cc4c6cc7ccccc7cc6[P]1(c8ccccc8)c9ccccc9)OC(C)=O)=O,metal_catalyst,0.99,847.1960000000003,9.201500000000005,847.1960000000003,9.201500000000005,0.5,cat,88.106,0.71,0.45,902.0,6.02,15.8,5.3,7.2,98.5,0,0,0,0,0,1,0,0,SM122,0,1,DE,1.9586073148417744,1,0,0,0.0,1.0,0.98641133,0.9603568,1.0,11.823605063843964,0.95695114,27.0,1810.0
28,28,28,Tetrahydrofuran,2.725,20.0,220,-1.0,0.0,1,1,20.0,C1CCOC1,CC(c1cc(C=[N]2[C@H]3CCCC[C@@H]3[N]4=Cc5cc(C(C)(C)C)cc(C(C)(C)C)c5O[Mn]42(Cl)O6)c6c(C(C)(C)C)c1)(C)C,CC(c1cc(C=[N]2[C@H]3CCCC[C@@H]3[N]4=Cc5cc(C(C)(C)C)cc(C(C)(C)C)c5O[Mn]42(Cl)O6)c6c(C(C)(C)C)c1)(C)C,metal_catalyst,0.958,635.2149999999999,10.098999999999997,635.2149999999999,10.098999999999997,0.5,cat,72.107,0.46,0.55,889.0,7.58,16.8,5.7,8.0,81.7,0,0,0,0,0,1,0,0,SM122,0,1,DE,1.3665315444204131,0,1,0,0.0,0.8653174,0.8590051,0.8634627,0.95256793,1.0,0.8658178,28.0,120.0
29,29,29,Tetrahydrofuran,4.728,25.0,220,-1.0,0.0,1,1,40.0,C1CCOC1,CC(O[Pd]1([P](c2ccccc2)(c3ccccc3)c4cc5ccccc5cc4c6cc7ccccc7cc6[P]1(c8ccccc8)c9ccccc9)OC(C)=O)=O,CC(O[Pd]1([P](c2ccccc2)(c3ccccc3)c4cc5ccccc5cc4c6cc7ccccc7cc6[P]1(c8ccccc8)c9ccccc9)OC(C)=O)=O,metal_catalyst,0.99,847.1960000000003,9.201500000000005,847.1960000000003,9.201500000000005,0.5,cat,72.107,0.46,0.55,889.0,7.58,16.8,5.7,8.0,81.7,0,0,0,0,0,1,0,0,SM122,0,1,DE,1.9586073148417744,0,0,0,0.0,1.0,1.0,0.98343825,1.0,11.823605063843964,0.9896524,29.0,284.0
30,30,30,Tetrahydrofuran,3.744,25.0,220,-1.0,0.0,1,1,30.0,C1CCOC1,CC(O[Pd]1([P](c2ccccc2)(c3ccccc3)c4cc5ccccc5cc4c6cc7ccccc7cc6[P]1(c8ccccc8)c9ccccc9)OC(C)=O)=O,CC(O[Pd]1([P](c2ccccc2)(c3ccccc3)c4cc5ccccc5cc4c6cc7ccccc7cc6[P]1(c8ccccc8)c9ccccc9)OC(C)=O)=O,metal_catalyst,0.99,847.1960000000003,9.201500000000005,847.1960000000003,9.201500000000005,0.5,cat,72.107,0.46,0.55,889.0,7.58,16.8,5.7,8.0,81.7,0,0,0,0,0,1,0,0,SM122,0,1,DE,1.9586073148417744,1,0,0,0.0,0.9710388,1.0,0.9747329,1.0,11.823605063843964,0.9846982,30.0,544.0
31,31,31,Tetrahydrofuran,2.84,25.0,220,-1.0,0.0,1,1,20.0,C1CCOC1,CC(O[Pd]1([P](c2ccccc2)(c3ccccc3)c4cc5ccccc5cc4c6cc7ccccc7cc6[P]1(c8ccccc8)c9ccccc9)OC(C)=O)=O,CC(O[Pd]1([P](c2ccccc2)(c3ccccc3)c4cc5ccccc5cc4c6cc7ccccc7cc6[P]1(c8ccccc8)c9ccccc9)OC(C)=O)=O,metal_catalyst,0.99,847.1960000000003,9.201500000000005,847.1960000000003,9.201500000000005,0.5,cat,72.107,0.46,0.55,889.0,7.58,16.8,5.7,8.0,81.7,0,0,0,0,0,1,0,0,SM122,0,1,DE,1.9586073148417744,0,0,0,0.0,0.96512115,1.0,1.0,0.99645984,11.823605063843964,0.9967485,31.0,3150.0
32,32,32,Dimethyl carbonate,0.333333333,30.0,500,82.0,0.0,0,1,27.0,C(OC)(OC)=O,CC(O[Rh+]([C]=O)([C]=O)O1)=C[C-]1C,CC(O[Rh+]([C]=O)([C]=O)O1)=C[C-]1C,metal_catalyst,0.86,258.035,0.60719,258.035,0.60719,0.5,cat,90.078,0.35,0.644,1069.0,3.1,15.5,3.9,9.7,84.2,0,0,0,0,0,0,0,1,SS336,1,0,CF,0.8507808873446201,0,0,0,0.0,0.8997582,0.9463474,0.85162216,0.87024707,6.033834284319336,0.12378985,32.0,38.0
33,33,33,Toluene,0.766666667,30.0,220,-1.0,0.0,1,1,27.0,Cc1ccccc1,CC(C)Oc1ccccc1C=[Ru](Cl)(Cl)=C2N(CCN2c3c(C)cc(C)cc3C)c4c(C)cc(C)cc4C,CC(C)Oc1ccccc1C=[Ru](Cl)(Cl)=C2N(CCN2c3c(C)cc(C)cc3C)c4c(C)cc(C)cc4C,metal_catalyst,0.996,626.634,8.050320000000008,626.634,8.050320000000008,0.5,cat,92.141,2.73,0.59,867.0,2.38,18.0,1.4,2.0,106.8,0,0,0,0,0,1,0,0,SM122,1,0,CF,2.301029995663981,0,0,0,0.0,0.96812606,0.9929764,0.9444894,0.9563082,3.634412417313186,0.9208652,33.0,540.0
34,34,34,Toluene,0.766666667,30.0,220,-1.0,0.0,1,1,27.0,Cc1ccccc1,CC(O[Rh+]([C]=O)([C]=O)O1)=C[C-]1C,CC(O[Rh+]([C]=O)([C]=O)O1)=C[C-]1C,metal_catalyst,0.578,258.035,0.60719,258.035,0.60719,0.5,cat,92.141,2.73,0.59,867.0,2.38,18.0,1.4,2.0,106.8,0,0,0,0,0,1,0,0,SM122,1,0,CF,0.3736596326249576,0,0,0,0.0,0.64354515,0.55392456,0.6046243,0.5904912,7.730054403084542,0.7778259,34.0,2136.0
35,35,35,Methanol,0.01,40.0,500,59.0,-31.0,0,0,25.0,CO,CC(O[Pd]([P](c1ccc(c2c(C(C)C)cc(C(C)C)cc2C(C)C)cc1)(C3CCCCC3)C4CCCCC4)(OC(C)=O)[P](c5ccc(c6c(C(C)C)cc(C(C)C)cc6C(C)C)cc5)(C7CCCCC7)C8CCCCC8)=O,CC(O[Pd]OC(C)=O)=O,metal_catalyst,0.81,1177.966,21.0179,224.508,0.0250999999999999,0.01,cat,32.042,-0.77,0.593,791.0,32.6,15.1,12.3,22.3,40.7,0,0,1,0,0,0,0,0,DM500,0,1,DE,0.7189666327522726,0,0,0,0.0,0.80494153,0.8665353,0.8509201,0.7919384,7.937483915029642,0.7915206,35.0,935.0
36,36,36,2-propanol,0.01,40.0,500,59.0,-31.0,0,0,25.0,C(C)(C)O,CC(O[Pd]([P](c1ccc(c2c(C(C)C)cc(C(C)C)cc2C(C)C)cc1)(C3CCCCC3)C4CCCCC4)(OC(C)=O)[P](c5ccc(c6c(C(C)C)cc(C(C)C)cc6C(C)C)cc5)(C7CCCCC7)C8CCCCC8)=O,CC(O[Pd]OC(C)=O)=O,metal_catalyst,0.95,1177.966,21.0179,224.508,0.0250999999999999,0.01,cat,60.096,0.05,2.27,785.0,18.6,15.8,6.1,16.4,76.8,0,0,1,0,0,0,0,0,DM500,0,1,DE,1.2924298239020633,0,0,0,0.0,0.91306806,0.8428845,0.9642577,0.9402517,9.037729210182263,0.9232404,36.0,4550.0
37,37,37,1-Butanol,0.01,40.0,500,59.0,-31.0,0,0,25.0,CCCCO,CC(O[Pd]([P](c1ccc(c2c(C(C)C)cc(C(C)C)cc2C(C)C)cc1)(C3CCCCC3)C4CCCCC4)(OC(C)=O)[P](c5ccc(c6c(C(C)C)cc(C(C)C)cc6C(C)C)cc5)(C7CCCCC7)C8CCCCC8)=O,CC(O[Pd]OC(C)=O)=O,metal_catalyst,0.98,1177.966,21.0179,224.508,0.0250999999999999,0.01,cat,74.12,0.9,2.544,810.0,17.1,16.0,5.7,15.8,91.5,0,0,1,0,0,0,0,0,DM500,0,1,DE,1.6777807052660805,0,0,0,0.0,0.9709363,0.8523346,0.99051696,0.97171545,9.27349605914354,0.942049,37.0,1805.0
38,38,38,Methanol,0.01,40.0,500,59.0,-31.0,0,0,25.0,CO,O=C(C)O[Pd]1([P](c2ccccc2)(c3ccccc3)CCC[P](c4ccccc4)1c5ccccc5)OC(C)=O,CC(O[Pd]OC(C)=O)=O,metal_catalyst,0.8,636.9610000000002,5.667400000000005,224.508,0.0250999999999999,0.01,cat,32.042,-0.77,0.593,791.0,32.6,15.1,12.3,22.3,40.7,0,0,1,0,0,0,0,0,DM500,0,1,DE,0.6968039425795112,0,0,0,0.0,0.8325002,0.8614162,0.8272176,0.7801336,7.858894965375881,0.7434989,38.0,1666.0
39,39,39,2-propanol,0.01,40.0,500,59.0,-31.0,0,0,25.0,C(C)(C)O,O=C(C)O[Pd]1([P](c2ccccc2)(c3ccccc3)CCC[P](c4ccccc4)1c5ccccc5)OC(C)=O,CC(O[Pd]OC(C)=O)=O,metal_catalyst,0.89,636.9610000000002,5.667400000000005,224.508,0.0250999999999999,0.01,cat,60.096,0.05,2.27,785.0,18.6,15.8,6.1,16.4,76.8,0,0,1,0,0,0,0,0,DM500,0,1,DE,0.9546770212133426,0,0,0,0.0,0.88547426,0.89684534,0.892108,0.87979054,8.566195512259709,0.895941,39.0,1912.0
40,40,40,1-Butanol,0.01,40.0,500,59.0,-31.0,0,0,25.0,CCCCO,O=C(C)O[Pd]1([P](c2ccccc2)(c3ccccc3)CCC[P](c4ccccc4)1c5ccccc5)OC(C)=O,CC(O[Pd]OC(C)=O)=O,metal_catalyst,0.97,636.9610000000002,5.667400000000005,224.508,0.0250999999999999,0.01,cat,74.12,0.9,2.544,810.0,17.1,16.0,5.7,15.8,91.5,0,0,1,0,0,0,0,0,DM500,0,1,DE,1.508638306165727,1,0,0,0.0,0.9703064,0.94759166,0.95379657,0.9554812,9.19490710948978,0.9459269,40.0,1162.0
41,41,41,Methanol,0.01,40.0,500,59.0,-31.0,0,0,25.0,CO,O=C(O[Pd]([P]1(c2ccccc2)c3ccccc3)(OC(C)=O)[P](c4ccccc4)(C5=C1C=CC=C5)c6ccccc6)C,CC(O[Pd]OC(C)=O)=O,metal_catalyst,0.87,670.9780000000002,5.228100000000005,224.508,0.0250999999999999,0.01,cat,32.042,-0.77,0.593,791.0,32.6,15.1,12.3,22.3,40.7,0,0,1,0,0,0,0,0,DM500,0,1,DE,0.8827287043442358,0,0,0,0.0,0.8780687,0.871223,0.8393112,0.85083336,8.409017612952193,0.73981684,41.0,558.0
42,42,42,2-propanol,0.01,40.0,500,59.0,-31.0,0,0,25.0,C(C)(C)O,O=C(O[Pd]([P]1(c2ccccc2)c3ccccc3)(OC(C)=O)[P](c4ccccc4)(C5=C1C=CC=C5)c6ccccc6)C,CC(O[Pd]OC(C)=O)=O,metal_catalyst,0.92,670.9780000000002,5.228100000000005,224.508,0.0250999999999999,0.01,cat,60.096,0.05,2.27,785.0,18.6,15.8,6.1,16.4,76.8,0,0,1,0,0,0,0,0,DM500,0,1,DE,1.0915149811213505,0,0,0,0.0,0.9042482,0.91119564,0.8987962,0.90442574,8.801962361220987,0.8988346,42.0,1169.0
43,43,43,1-Butanol,0.01,40.0,500,59.0,-31.0,0,0,25.0,CCCCO,O=C(O[Pd]([P]1(c2ccccc2)c3ccccc3)(OC(C)=O)[P](c4ccccc4)(C5=C1C=CC=C5)c6ccccc6)C,CC(O[Pd]OC(C)=O)=O,metal_catalyst,0.97,670.9780000000002,5.228100000000005,224.508,0.0250999999999999,0.01,cat,74.12,0.9,2.544,810.0,17.1,16.0,5.7,15.8,91.5,0,0,1,0,0,0,0,0,DM500,0,1,DE,1.508638306165727,0,0,0,0.0,0.9788414,0.9585409,0.9576654,0.95933867,9.19490710948978,0.94895506,43.0,1812.0
44,44,44,Ethanol,0.444,30.0,300,59.0,-37.5,0,0,25.0,C(C)O,[Mg++].[O-]S(=O)(=O)C(F)(F)F.[O-]S(=O)(=O)C(F)(F)F,[Mg++].[O-]S(=O)(=O)C(F)(F)F.[O-]S(=O)(=O)C(F)(F)F,metal_catalyst,0.98,322.4429999999999,-0.2779999999999998,322.4429999999999,-0.2779999999999998,0.5,cat,46.069,-0.31,1.2,789.0,24.6,15.8,8.8,19.4,58.5,0,1,0,0,0,0,0,0,DM300,1,0,CF,1.6777807052660805,0,0,0,0.0,1.0,0.8227894,0.92619807,0.97168684,13.761873867254716,0.9510145,44.0,4088.0
45,45,45,Ethanol,0.0184,50.0,300,59.0,-37.5,0,0,25.0,C(C)O,[Mg++].[O-]S(=O)(=O)C(F)(F)F.[O-]S(=O)(=O)C(F)(F)F,[Mg++].[O-]S(=O)(=O)C(F)(F)F.[O-]S(=O)(=O)C(F)(F)F,metal_catalyst,0.741,322.4429999999999,-0.2779999999999998,322.4429999999999,-0.2779999999999998,0.5,cat,46.069,-0.31,1.2,789.0,24.6,15.8,8.8,19.4,58.5,0,1,0,0,0,0,0,0,DM300,1,0,CF,0.585026652029182,0,0,0,0.0,1.0,0.65257454,0.8189249,0.729342,10.974511278887022,0.7381528,45.0,2906.0
46,46,46,Acetone,2.48,30.0,300,59.0,-37.5,0,0,25.0,CC(=O)C,O=C([O-][Pd]([P](c1ccccc1)(c2ccccc2)c3ccccc3)[P](c4ccccc4)(c5ccccc5)c6ccccc6)C,c1([P](c2ccccc2)([Pd][P](c3ccccc3)(c4ccccc4)c5ccccc5)c6ccccc6)ccccc1,metal_catalyst,0.878,690.0480000000001,5.643300000000005,631.0040000000002,6.8871000000000056,0.1,cat,58.08,-0.24,0.32,784.0,20.7,15.5,10.4,7.0,74.0,0,1,0,0,0,0,0,0,DM300,1,0,CF,0.910094888560602,0,0,0,0.0,0.88847697,0.85139656,0.882081,0.85760915,12.572288160085238,0.89968616,46.0,1529.0
47,47,47,Acetone,2.29,30.0,150,59.0,0.0,0,1,25.0,CC(=O)C,O=C([O-][Pd]([P](c1ccccc1)(c2ccccc2)c3ccccc3)[P](c4ccccc4)(c5ccccc5)c6ccccc6)C,c1([P](c2ccccc2)([Pd][P](c3ccccc3)(c4ccccc4)c5ccccc5)c6ccccc6)ccccc1,metal_catalyst,0.903,690.0480000000001,5.643300000000005,631.0040000000002,6.8871000000000056,0.1,cat,58.08,-0.24,0.32,784.0,20.7,15.5,10.4,7.0,74.0,1,0,0,0,0,0,0,0,DM150,1,0,CF,1.0087739243075051,0,0,0,0.0,0.92282057,0.89284605,0.88990146,0.8901561,10.182782222346187,0.9017199,47.0,1040.0
48,48,48,Methanol,11.54,20.0,220,-1.0,0.0,1,1,35.0,CO,Cl[Ru]1([P](c2ccccc2)(c(c3c4c([P]1(c5ccccc5)c6ccccc6)ccc7ccccc47)ccc8c3cccc8)c9ccccc9)Cl,Cl[Ru]1([P](c2ccccc2)(c(c3c4c([P]1(c5ccccc5)c6ccccc6)ccc7ccccc47)ccc8c3cccc8)c9ccccc9)Cl,metal_catalyst,0.984,794.6640000000001,10.55289999999999,794.6640000000001,10.55289999999999,0.5,cat,32.042,-0.77,0.593,791.0,32.6,15.1,12.3,22.3,40.7,0,0,0,0,0,1,0,0,SM122,0,1,DE,1.7695510786217257,0,0,0,0.0,0.9714614,0.97599554,0.9563393,0.98133314,11.763990248396013,0.922317,48.0,4044.0
49,49,49,Methanol,11.54,20.0,220,-1.0,0.0,1,1,35.0,CO,Cl[Ru]1([P](c2ccccc2)(c(c3c4c([P]1(c5ccccc5)c6ccccc6)ccc7ccccc47)ccc8c3cccc8)c9ccccc9)Cl,Cl[Ru]1([P](c2ccccc2)(c(c3c4c([P]1(c5ccccc5)c6ccccc6)ccc7ccccc47)ccc8c3cccc8)c9ccccc9)Cl,metal_catalyst,0.956,794.6640000000001,10.55289999999999,794.6640000000001,10.55289999999999,0.5,cat,32.042,-0.77,0.593,791.0,32.6,15.1,12.3,22.3,40.7,0,0,0,0,0,1,0,0,SM122,0,1,DE,1.346787486224656,0,0,0,0.0,0.9714614,0.97599554,0.95633936,0.98133314,11.485787776305566,0.922317,49.0,3236.0
50,50,50,Methanol,11.54,20.0,220,-1.0,0.0,1,1,35.0,CO,Cl[Ru]1([P](c2ccccc2)(c(c3c4c([P]1(c5ccccc5)c6ccccc6)ccc7ccccc47)ccc8c3cccc8)c9ccccc9)Cl,Cl[Ru]1([P](c2ccccc2)(c(c3c4c([P]1(c5ccccc5)c6ccccc6)ccc7ccccc47)ccc8c3cccc8)c9ccccc9)Cl,metal_catalyst,0.972,794.6640000000001,10.55289999999999,794.6640000000001,10.55289999999999,0.5,cat,32.042,-0.77,0.593,791.0,32.6,15.1,12.3,22.3,40.7,0,0,0,0,0,1,0,0,SM122,0,1,DE,1.5376020021010437,0,0,0,0.0,0.9714614,0.97599554,0.95633936,0.98133314,11.644760617500106,0.922317,50.0,597.0
51,51,51,Methanol,0.15,40.0,500,59.0,-31.0,0,0,25.0,CO,CC(O[Pd]OC(C)=O)=O,CC(O[Pd]OC(C)=O)=O,metal_catalyst,0.905,224.508,0.0250999999999999,224.508,0.0250999999999999,0.5,cat,32.042,-0.77,0.593,791.0,32.6,15.1,12.3,22.3,40.7,0,0,1,0,0,0,0,0,DM500,0,1,DE,1.0177287669604316,1,0,1,0.0,0.9392509,0.9005902,0.9243619,0.6862627,9.588096694321523,0.9256028,51.0,992.0
52,52,52,2-propanol,0.02,40.0,500,59.0,-31.0,0,0,25.0,C(C)(C)O,CC(O[Pd]OC(C)=O)=O,CC(O[Pd]OC(C)=O)=O,metal_catalyst,0.903,224.508,0.0250999999999999,224.508,0.0250999999999999,0.5,cat,60.096,0.05,2.27,785.0,18.6,15.8,6.1,16.4,76.8,0,0,1,0,0,0,0,0,DM500,0,1,DE,1.0087739243075051,0,0,1,0.0,0.9155934,0.9162368,0.9099581,0.75288177,9.57074267315533,0.978425,52.0,339.0
53,53,53,1-Butanol,2.1,40.0,500,59.0,-31.0,0,0,25.0,CCCCO,CC(O[Pd]OC(C)=O)=O,CC(O[Pd]OC(C)=O)=O,metal_catalyst,0.95,224.508,0.0250999999999999,224.508,0.0250999999999999,0.5,cat,74.12,0.9,2.544,810.0,17.1,16.0,5.7,15.8,91.5,0,0,1,0,0,0,0,0,DM500,0,1,DE,1.2924298239020633,0,0,1,0.0,0.9602454,0.94441646,0.9521654,0.853662,9.97856217056086,0.9985934,53.0,167.0
54,54,54,Tetrahydrofuran,3.36,15.0,500,59.0,-31.0,0,0,25.0,C1CCOC1,COc1c(c2c(OC)cccc2[P](c3cc(C(C)(C)C)c(OC)c(C(C)(C)C)c3)([Ir+][P]4(c5cc(C(C)(C)C)c(OC)c(C(C)(C)C)c5)c6cc(C(C)(C)C)c(OC)c(C(C)(C)C)c6)c7cc(C(C)(C)C)c(OC)c(C(C)(C)C)c7)c4ccc1,C1=C\CC/C=C\CC/1.[Cl-].[Ir+].[Cl-].[Ir+].C2=C\CC/C=C\CC/2,metal_catalyst,0.94129979,1343.804999999998,17.299099999999974,671.7079999999997,-0.6513999999999978,0.01,cat,72.107,0.46,0.55,889.0,7.58,16.8,5.7,8.0,81.7,0,0,1,0,0,0,0,0,DM500,1,0,CF,1.2240241412042858,0,0,0,0.0,0.8193541,0.5305423,0.9533411,0.9296667,8.96935517361555,0.79468524,54.0,1907.0
55,55,55,Tetrahydrofuran,3.36,15.0,500,59.0,-31.0,0,0,25.0,C1CCOC1,C1=C\CC/C=C\CC/1.[Cl-].[Ir+].[Cl-].[Ir+].C2=C\CC/C=C\CC/2,C1=C\CC/C=C\CC/1.[Cl-].[Ir+].[Cl-].[Ir+].C2=C\CC/C=C\CC/2,metal_catalyst,0.722222222,671.7079999999997,-0.6513999999999978,671.7079999999997,-0.6513999999999978,0.5,cat,72.107,0.46,0.55,889.0,7.58,16.8,5.7,8.0,81.7,0,0,1,0,0,0,0,0,DM500,1,0,CF,0.554741847778525,0,0,0,0.0,0.730258,0.6871218,0.7897098,0.6795423,7.247647577433558,0.66186535,55.0,4274.0
56,56,56,Tetrahydrofuran,3.36,15.0,500,59.0,-31.0,0,0,25.0,C1CCOC1,CC(c1c(OC)c(C(C)(C)C)cc([P]2(c3ccc(OCO4)c4c3c5c6c(OCO6)ccc5[P](c7cc(C(C)(C)C)c(OC)c(C(C)(C)C)c7)(c8cc(C(C)(C)C)c(OC)c(C(C)(C)C)c8)[Ir+]2)c9cc(C(C)(C)C)c(OC)c(C(C)(C)C)c9)c1)(C)C,C1=C\CC/C=C\CC/1.[Cl-].[Ir+].[Cl-].[Ir+].C2=C\CC/C=C\CC/2,metal_catalyst,0.496503497,1371.770999999998,16.739299999999968,671.7079999999997,-0.6513999999999978,0.01,cat,72.107,0.46,0.55,889.0,7.58,16.8,5.7,8.0,81.7,0,0,1,0,0,0,0,0,DM500,1,0,CF,0.2971418397998493,0,0,0,0.0,0.65458107,0.5263411,0.9439726,0.5141942,5.473747825939995,0.74467546,56.0,2515.0
57,57,57,Tetrahydrofuran,3.36,15.0,500,59.0,-31.0,0,0,25.0,C1CCOC1,C1=C\CC/C=C\CC/1.[Cl-].[Ir+].[Cl-].[Ir+].C2=C\CC/C=C\CC/2,C1=C\CC/C=C\CC/1.[Cl-].[Ir+].[Cl-].[Ir+].C2=C\CC/C=C\CC/2,metal_catalyst,0.640495868,671.7079999999997,-0.6513999999999978,671.7079999999997,-0.6513999999999978,0.5,cat,72.107,0.46,0.55,889.0,7.58,16.8,5.7,8.0,81.7,0,0,1,0,0,0,0,0,DM500,1,0,CF,0.4430897531511676,0,0,0,0.0,0.730258,0.6871218,0.7897098,0.6795423,6.605368745444431,0.66186535,57.0,160.0
58,58,58,Dichloromethane,0.0,30.0,500,59.0,-31.0,0,0,30.0,C(Cl)Cl,CC(C[Si]1(O[Si](CC(C)C)(O2)O[Si](CCCNC(OCCc3ccc(OC(C)C)c(C=[Ru](Cl)(Cl)=C4N(c5c(C)cc(C)cc5C)CCN4c6c(C)cc(C)cc6C)c3)=O)(O7)O8)O[Si]9(CC(C)C)O[Si]2(CC(C)C)O[Si]7(CC(C)C)O[Si](O9)(CC(C)C)O[Si]8(CC(C)C)O1)C,CC(C[Si]1(O[Si](CC(C)C)(O2)O[Si](CCCNC(OCCc3ccc(OC(C)C)c(C=[Ru](Cl)(Cl)=C4N(c5c(C)cc(C)cc5C)CCN4c6c(C)cc(C)cc6C)c3)=O)(O7)O8)O[Si]9(CC(C)C)O[Si]2(CC(C)C)O[Si]7(CC(C)C)O[Si](O9)(CC(C)C)O[Si]8(CC(C)C)O1)C,metal_catalyst,0.71,1571.2729999999983,16.079519999999967,1571.2729999999983,16.079519999999967,0.5,cat,84.933,1.25,0.43,1322.0,8.93,18.2,6.3,6.1,63.9,0,0,1,0,0,0,0,0,DM500,0,1,DE,0.5361070110140926,0,0,0,0.0,0.73749363,0.77258587,0.6669962,0.9797263,7.896079630617724,0.740995,58.0,1191.0
59,59,59,Toluene-Nonanal-mix,2.03,20.0,300,87.0,-8.0,0,0,5.0,Cc1ccccc1.C(CCCC=O)CCCC,COc1cc(c2cc(OC)cc(C(C)(C)C)c2O[P]34Oc5c(c6c(O3)cccc6)cccc5)c(O[P]7(Oc8c(c9c(O7)cccc9)cccc8)[Rh+]4%10O[C-](C=C(C)O%10)C)c(C(C)(C)C)c1,CC(O[Rh+]([C]=O)([C]=O)O1)=C[C-]1C,metal_catalyst,0.99,988.813,14.855389999999968,258.035,0.60719,0.01,cat,104.66625,2.8725,0.7925,856.75,3.9925,17.525,2.425,2.475,123.15,0,0,0,1,0,0,0,0,GMT-oNF-2,1,0,CF,1.9586073148417744,0,0,0,0.0,0.97567415,0.9995595,0.9379784,0.97897416,6.21595014100603,0.9382708,59.0,2156.0
60,60,60,Toluene-Nonanal-mix,2.03,20.0,300,87.0,-8.0,0,0,5.0,Cc1ccccc1.C(CCCC=O)CCCC,COc1cc(C(C)(C)C)c(OP2Oc3ccccc3c4ccccc4O2)c(c5cc(OC)cc(C(C)(C)C)c5OP6Oc7ccccc7c8ccccc8O6)c1,COc1cc(c2cc(OC)cc(C(C)(C)C)c2O[P]34Oc5c(c6c(O3)cccc6)cccc5)c(O[P]7(Oc8c(c9c(O7)cccc9)cccc8)[Rh+]4%10O[C-](C=C(C)O%10)C)c(C(C)(C)C)c1,ligand,0.97,786.7980000000002,14.85679999999997,988.813,14.855389999999968,0.2,cat,104.66625,2.8725,0.7925,856.75,3.9925,17.525,2.425,2.475,123.15,0,0,0,1,0,0,0,0,GMT-oNF-2,1,0,CF,1.508638306165727,0,0,0,0.0,0.8440082,0.9996423,0.9405353,0.97590876,0.7677739184342992,0.91693425,60.0,1454.0
61,61,61,Toluene-Nonanal-mix,2.03,20.0,300,87.0,-8.0,0,0,5.0,Cc1ccccc1.C(CCCC=O)CCCC,CC(c1c2c([P]3(c4ccccc4)c5ccccc5)ccc1)(c6c(O2)c([P]([Rh+]73O[C-](C=C(C)O7)C)(c8ccccc8)c9ccccc9)ccc6)C,CC(O[Rh+]([C]=O)([C]=O)O1)=C[C-]1C,metal_catalyst,0.99,780.6470000000002,9.035990000000002,258.035,0.60719,0.01,cat,104.66625,2.8725,0.7925,856.75,3.9925,17.525,2.425,2.475,123.15,0,0,0,1,0,0,0,0,GMT-oNF-2,1,0,CF,1.9586073148417744,0,0,0,0.0,0.9712399,0.990808,0.94053245,0.9826313,6.21595014100603,0.8801395,61.0,4312.0
62,62,62,Toluene-Nonanal-mix,2.03,20.0,300,87.0,-8.0,0,0,5.0,Cc1ccccc1.C(CCCC=O)CCCC,CC1(C)c2cccc(P(c3ccccc3)c4ccccc4)c2Oc5c(P(c6ccccc6)c7ccccc7)cccc15,CC(c1c2c([P]3(c4ccccc4)c5ccccc5)ccc1)(c6c(O2)c([P]([Rh+]73O[C-](C=C(C)O7)C)(c8ccccc8)c9ccccc9)ccc6)C,ligand,0.98,578.6320000000002,7.634600000000009,780.6470000000002,9.035990000000002,0.2,cat,104.66625,2.8725,0.7925,856.75,3.9925,17.525,2.425,2.475,123.15,0,0,0,1,0,0,0,0,GMT-oNF-2,1,0,CF,1.6777807052660805,0,0,0,0.0,0.94582903,0.99483573,0.8736415,0.9610089,0.7743360886773275,0.88334477,62.0,2745.0
63,63,63,Toluene-Nonanal-mix,2.03,20.0,300,87.0,-8.0,0,0,5.0,Cc1ccccc1.C(CCCC=O)CCCC,CC1=C[C-](C)O[Rh+]([P](c2ccccc2)(c3ccccc3)c4ccccc4)([P](c5ccccc5)(c6ccccc6)c7ccccc7)O1,CC(O[Rh+]([C]=O)([C]=O)O1)=C[C-]1C,metal_catalyst,0.95,726.5990000000002,8.290990000000008,258.035,0.60719,0.01,cat,104.66625,2.8725,0.7925,856.75,3.9925,17.525,2.425,2.475,123.15,0,0,0,1,0,0,0,0,GMT-oNF-2,1,0,CF,1.2924298239020633,0,0,0,0.0,0.95859385,0.96111006,0.928087,0.9712604,5.628901656665438,0.87580836,63.0,1077.0
64,64,64,Toluene-Nonanal-mix,2.03,20.0,300,87.0,-8.0,0,0,5.0,Cc1ccccc1.C(CCCC=O)CCCC,c1(P(c2ccccc2)c3ccccc3)ccccc1,CC1=C[C-](C)O[Rh+]([P](c2ccccc2)(c3ccccc3)c4ccccc4)([P](c5ccccc5)(c6ccccc6)c7ccccc7)O1,ligand,0.8,262.292,3.4448000000000016,726.5990000000002,8.290990000000008,0.2,cat,104.66625,2.8725,0.7925,856.75,3.9925,17.525,2.425,2.475,123.15,0,0,0,1,0,0,0,0,GMT-oNF-2,1,0,CF,0.6968039425795112,0,0,0,0.0,0.7488651,0.36705118,0.6037997,0.75328875,0.6562170243028199,0.6753248,64.0,2502.0
65,65,65,Toluene-Tridecanal-mix,2.03,20.0,300,87.0,-8.0,0,0,5.0,Cc1ccccc1.C(CCCC=C)CCCC.CCCCCCCCCCCCC=O,COc1cc(c2cc(OC)cc(C(C)(C)C)c2O[P]34Oc5c(c6c(O3)cccc6)cccc5)c(O[P]7(Oc8c(c9c(O7)cccc9)cccc8)[Rh+]4%10O[C-](C=C(C)O%10)C)c(C(C)(C)C)c1,CC(O[Rh+]([C]=O)([C]=O)O1)=C[C-]1C,metal_catalyst,0.95,988.813,14.855389999999968,258.035,0.60719,0.01,cat,123.0066,3.5026,0.797,835.4,2.568,17.16,1.64,2.64,150.0,0,0,0,1,0,0,0,0,GMT-oNF-2,1,0,CF,1.2924298239020633,0,0,0,0.0,0.9407426,0.97362566,0.9257246,0.9486421,6.007010640468013,0.92803454,65.0,2825.0
66,66,66,Toluene-Tridecanal-mix,2.03,20.0,300,87.0,-8.0,0,0,5.0,Cc1ccccc1.C(CCCC=C)CCCC.CCCCCCCCCCCCC=O,COc1cc(C(C)(C)C)c(OP2Oc3ccccc3c4ccccc4O2)c(c5cc(OC)cc(C(C)(C)C)c5OP6Oc7ccccc7c8ccccc8O6)c1,COc1cc(c2cc(OC)cc(C(C)(C)C)c2O[P]34Oc5c(c6c(O3)cccc6)cccc5)c(O[P]7(Oc8c(c9c(O7)cccc9)cccc8)[Rh+]4%10O[C-](C=C(C)O%10)C)c(C(C)(C)C)c1,ligand,0.98,786.7980000000002,14.85679999999997,988.813,14.855389999999968,0.2,cat,123.0066,3.5026,0.797,835.4,2.568,17.16,1.64,2.64,150.0,0,0,0,1,0,0,0,0,GMT-oNF-2,1,0,CF,1.6777807052660805,0,0,0,0.0,0.74175346,0.9800651,0.9260758,0.96167254,0.7743360886773275,0.9068247,66.0,331.0
67,67,67,Toluene-Tridecanal-mix,2.03,20.0,300,87.0,-8.0,0,0,5.0,Cc1ccccc1.C(CCCC=C)CCCC.CCCCCCCCCCCCC=O,CC(c1c2c([P]3(c4ccccc4)c5ccccc5)ccc1)(c6c(O2)c([P]([Rh+]73O[C-](C=C(C)O7)C)(c8ccccc8)c9ccccc9)ccc6)C,CC(O[Rh+]([C]=O)([C]=O)O1)=C[C-]1C,metal_catalyst,0.95,780.6470000000002,9.035990000000002,258.035,0.60719,0.01,cat,123.0066,3.5026,0.797,835.4,2.568,17.16,1.64,2.64,150.0,0,0,0,1,0,0,0,0,GMT-oNF-2,1,0,CF,1.2924298239020633,0,0,0,0.0,0.95621437,0.9741665,0.92876226,0.9494634,6.007010640468013,0.8715005,67.0,2254.0
68,68,68,Toluene-Tridecanal-mix,2.03,20.0,300,87.0,-8.0,0,0,5.0,Cc1ccccc1.C(CCCC=C)CCCC.CCCCCCCCCCCCC=O,CC1(C)c2cccc(P(c3ccccc3)c4ccccc4)c2Oc5c(P(c6ccccc6)c7ccccc7)cccc15,CC(c1c2c([P]3(c4ccccc4)c5ccccc5)ccc1)(c6c(O2)c([P]([Rh+]73O[C-](C=C(C)O7)C)(c8ccccc8)c9ccccc9)ccc6)C,ligand,0.92,578.6320000000002,7.634600000000009,780.6470000000002,9.035990000000002,0.2,cat,123.0066,3.5026,0.797,835.4,2.568,17.16,1.64,2.64,150.0,0,0,0,1,0,0,0,0,GMT-oNF-2,1,0,CF,1.0915149811213505,0,0,0,0.0,0.91567147,0.9651072,0.84807205,0.92213213,0.7349630672191583,0.85068953,68.0,398.0
69,69,69,Toluene-Tridecanal-mix,2.03,20.0,300,87.0,-8.0,0,0,5.0,Cc1ccccc1.C(CCCC=C)CCCC.CCCCCCCCCCCCC=O,CC1=C[C-](C)O[Rh+]([P](c2ccccc2)(c3ccccc3)c4ccccc4)([P](c5ccccc5)(c6ccccc6)c7ccccc7)O1,CC(O[Rh+]([C]=O)([C]=O)O1)=C[C-]1C,metal_catalyst,0.93,726.5990000000002,8.290990000000008,258.035,0.60719,0.01,cat,123.0066,3.5026,0.797,835.4,2.568,17.16,1.64,2.64,150.0,0,0,0,1,0,0,0,0,GMT-oNF-2,1,0,CF,1.148741651280925,0,0,0,0.0,0.9453137,0.9498123,0.9276342,0.9380495,5.531007714810388,0.8722632,69.0,622.0
70,70,70,Toluene-Tridecanal-mix,2.03,20.0,300,87.0,-8.0,0,0,5.0,Cc1ccccc1.C(CCCC=C)CCCC.CCCCCCCCCCCCC=O,c1(P(c2ccccc2)c3ccccc3)ccccc1,CC1=C[C-](C)O[Rh+]([P](c2ccccc2)(c3ccccc3)c4ccccc4)([P](c5ccccc5)(c6ccccc6)c7ccccc7)O1,ligand,0.61,262.292,3.4448000000000016,726.5990000000002,8.290990000000008,0.2,cat,123.0066,3.5026,0.797,835.4,2.568,17.16,1.64,2.64,150.0,0,0,0,1,0,0,0,0,GMT-oNF-2,1,0,CF,0.4078232426041331,0,0,0,0.0,0.66802347,0.29628417,0.4876265,0.53385985,0.5315357896852841,0.57142746,70.0,3410.0
71,71,71,Toluene,2.03,20.0,300,87.0,-8.0,0,0,5.0,Cc1ccccc1,CC(O[Rh+]([C]=O)([C]=O)O1)=C[C-]1C,CC(O[Rh+]([C]=O)([C]=O)O1)=C[C-]1C,metal_catalyst,0.85,258.035,0.60719,258.035,0.60719,0.5,cat,92.141,2.73,0.59,867.0,2.38,18.0,1.4,2.0,106.8,0,0,0,1,0,0,0,0,GMT-oNF-2,1,0,CF,0.8210230527068305,1,0,0,0.0,0.9093283,0.8740084,0.8283734,0.8430566,5.484661889122968,0.42385715,71.0,4484.0
72,72,72,Toluene-Octene-mix,2.32,40.0,300,87.0,-8.0,0,0,40.0,Cc1ccccc1.C(CCC=C)CCC,COc1cc(c2cc(OC)cc(C(C)(C)C)c2O[P]34Oc5c(c6c(O3)cccc6)cccc5)c(O[P]7(Oc8c(c9c(O7)cccc9)cccc8)[Rh+]4%10O[C-](C=C(C)O%10)C)c(C(C)(C)C)c1,CC(O[Rh+]([C]=O)([C]=O)O1)=C[C-]1C,metal_catalyst,0.87,988.813,14.855389999999968,258.035,0.60719,0.01,cat,97.15975,3.165,0.62675,829.0,2.31,17.325,1.3,2.1,119.6,0,0,0,1,0,0,0,0,GMT-oNF-2,1,0,CF,0.8827287043442358,0,0,0,0.0,0.90329576,0.8932296,0.8350506,0.8895337,5.589131639391978,0.8283198,72.0,2352.0
73,73,73,Toluene-Octene-mix,2.32,40.0,300,87.0,-8.0,0,0,40.0,Cc1ccccc1.C(CCC=C)CCC,COc1cc(C(C)(C)C)c(OP2Oc3ccccc3c4ccccc4O2)c(c5cc(OC)cc(C(C)(C)C)c5OP6Oc7ccccc7c8ccccc8O6)c1,COc1cc(c2cc(OC)cc(C(C)(C)C)c2O[P]34Oc5c(c6c(O3)cccc6)cccc5)c(O[P]7(Oc8c(c9c(O7)cccc9)cccc8)[Rh+]4%10O[C-](C=C(C)O%10)C)c(C(C)(C)C)c1,ligand,0.81,786.7980000000002,14.85679999999997,988.813,14.855389999999968,0.2,cat,97.15975,3.165,0.62675,829.0,2.31,17.325,1.3,2.1,119.6,0,0,0,1,0,0,0,0,GMT-oNF-2,1,0,CF,0.7189666327522726,0,0,0,0.0,0.9230932,0.86633694,0.8117908,0.8355622,0.6627791945458482,0.8035397,73.0,2356.0
74,74,74,Toluene,0.766666667,30.0,220,-1.0,0.0,1,1,20.0,Cc1ccccc1,CCCC[N+](CCCC)(CCCC)CCCC,CCCC[N+](CCCC)(CCCC)CCCC,organocatalyst,0.99,242.4709999999999,5.003600000000005,242.4709999999999,5.003600000000005,0.5,cat,92.141,2.73,0.59,867.0,2.38,18.0,1.4,2.0,106.8,0,0,0,0,0,1,0,0,SM122,1,0,CF,1.9586073148417744,0,0,0,0.0,0.94159365,0.954924,0.9644158,0.9004053,1.6272808105946577,0.9384445,74.0,772.0
75,75,75,Toluene,0.866666667,30.0,220,-1.0,0.0,1,1,20.0,Cc1ccccc1,CCCCCCCC[N+](CCCCCCCC)(CCCCCCCC)CCCCCCCC,CCCCCCCC[N+](CCCCCCCC)(CCCCCCCC)CCCCCCCC,ligand,0.99,466.9030000000005,11.24519999999999,466.9030000000005,11.24519999999999,0.5,cat,92.141,2.73,0.59,867.0,2.38,18.0,1.4,2.0,106.8,0,0,0,0,0,1,0,0,SM122,1,0,CF,1.9586073148417744,0,0,0,0.0,0.9705404,1.0,0.9916612,0.9805243,1.6640629349113727,0.95957613,75.0,1263.0
76,76,76,Methanol,1.196666667,30.0,220,-1.0,0.0,1,1,30.0,CO,Cl[Ru]1([P](c2ccccc2)(c(c3c4c([P]1(c5ccccc5)c6ccccc6)ccc7ccccc47)ccc8c3cccc8)c9ccccc9)Cl,Cl[Ru]1([P](c2ccccc2)(c(c3c4c([P]1(c5ccccc5)c6ccccc6)ccc7ccccc47)ccc8c3cccc8)c9ccccc9)Cl,metal_catalyst,0.96,794.6640000000001,10.55289999999999,794.6640000000001,10.55289999999999,0.5,cat,32.042,-0.77,0.593,791.0,32.6,15.1,12.3,22.3,40.7,0,0,0,0,0,1,0,0,SM122,1,0,CF,1.387216143280264,0,0,0,0.0,0.95148206,0.9803946,0.973685,0.96692026,11.5255309866042,0.9029125,76.0,2021.0
77,77,77,Methanol,1.196666667,30.0,220,-1.0,0.0,1,1,30.0,CO,P(c(c1c2c(P(c3ccccc3)c4ccccc4)ccc5c2cccc5)ccc6c1cccc6)(c7ccccc7)c8ccccc8,Cl[Ru]1([P](c2ccccc2)(c(c3c4c([P]1(c5ccccc5)c6ccccc6)ccc7ccccc47)ccc8c3cccc8)c9ccccc9)Cl,ligand,0.98,622.6880000000002,9.1764,794.6640000000001,10.55289999999999,0.2,cat,32.042,-0.77,0.593,791.0,32.6,15.1,12.3,22.3,40.7,0,0,0,0,0,1,0,0,SM122,1,0,CF,1.6777807052660805,0,0,0,0.0,0.9650613,0.99625087,0.953432,0.98921555,1.6136061819341987,0.91043526,77.0,403.0
78,78,78,Tetrahydrofuran,1.366666667,30.0,220,-1.0,0.0,1,1,20.0,C1CCOC1,Cc1c([P]([Pd](OC(C)=O)([P](c2c(C)cccc2)(c3c(C)cccc3)c4c(C)cccc4)OC(C)=O)(c5c(C)cccc5)c6c(C)cccc6)cccc1,CC(O[Pd](OC(C)=O)([P](c1ccccc1)(c2ccccc2)c3ccccc3)[P](c4ccccc4)(c5ccccc5)c6ccccc6)=O,metal_catalyst,0.95,833.2540000000001,8.765220000000003,749.0920000000001,6.914700000000008,0.01,cat,72.107,0.46,0.55,889.0,7.58,16.8,5.7,8.0,81.7,0,0,0,0,0,1,0,0,SM122,1,0,CF,1.2924298239020633,0,0,0,0.0,0.93470407,0.9732423,1.0,0.9544538,11.426172960857611,0.9745252,78.0,715.0
79,79,79,Tetrahydrofuran,1.366666667,30.0,220,-1.0,0.0,1,1,20.0,C1CCOC1,I[Pd](I)(=C1N(Cc2ccccc2)C=CN1Cc3ccccc3)=C4N(Cc5ccccc5)C=CN4Cc6ccccc6,I[Pd](I)(=C1N(Cc2ccccc2)C=CN1Cc3ccccc3)=C4N(Cc5ccccc5)C=CN4Cc6ccccc6,metal_catalyst,0.95,856.8859999999997,8.703880000000003,856.8859999999997,8.703880000000003,0.5,cat,72.107,0.46,0.55,889.0,7.58,16.8,5.7,8.0,81.7,0,0,0,0,0,1,0,0,SM122,1,0,CF,1.2924298239020633,0,0,0,0.0,0.9449706,1.0,1.0,0.9620887,11.426172960857611,0.9253734,79.0,2905.0
