Repository: aronbeke/intelli-membrane

# intelli-membrane
Repository for explainable transfer learning in membrane science.

This codebase is to complement the manuscript "Energy-efficient membrane-assisted catalytic systems enabled by explainable transfer learning". The manuscript is currently under peer review.

## Example prediction
An example prediction script can be run with the python model_predict.py command from the command line, which performs rejection prediction for the inputs in example/prediction_input.csv, producing an example/prediction_output.csv file with the predicted rejection values.

The OSN Catalyst Dataset is available in the osncat.csv file.

File: results/mcmpnn/nf10kcat_processedDSO_mcmpnn_combi_v40.csv (part 1 of 87)
,Unnamed: 0,id,solvent,permeance,pressure,mwco,contact_angle,zeta_potential,contact_angle_missing,zeta_potential_missing,temperature,solvent_smiles,solute_smiles,secondary_solute_smiles,solute_category,rejection,solute_mw,solute_logp,secondary_solute_mw,secondary_solute_logp,secondary_solute_ratio,source,solvent_mw,solvent_logp,solvent_viscosity,solvent_density,solvent_dielectric_constant,solvent_dd,solvent_dp,solvent_dh,solvent_molar_volume,membrane_DM150,membrane_DM300,membrane_DM500,membrane_GMT-oNF-2,membrane_PBI,membrane_PMPerformance,membrane_PMS600,membrane_SM122,membrane_SS150101,membrane_SS336,membrane,process_configuration_CF,process_configuration_DE,process_configuration,nlc_rejection,test_standard,test_solute_disjoint,test_solute_disjoint_outer_val,rejection_mcmpnn_combi_v40_fold1,rejection_mcmpnn_combi_v40_fold2,rejection_mcmpnn_combi_v40_fold0,rejection_mcmpnn_combi_v40_fold3,is_augmented,id_original,rejection_mcmpnn_combi_v40_fold4,loss_weight,Unnamed: 0.1
0,0,0,Toluene,2.0,30.0,300,87.0,-8.0,0,0,25.0,Cc1ccccc1,COc1cc(c2cc(OC)cc(C(C)(C)C)c2O[P]34Oc5c(c6c(O3)cccc6)cccc5)c(O[P]7(Oc8c(c9c(O7)cccc9)cccc8)[Rh+]4%10O[C-](C=C(C)O%10)C)c(C(C)(C)C)c1,CC(O[Rh+]([C]=O)([C]=O)O1)=C[C-]1C,metal_catalyst,0.97,988.813,14.855389999999968,258.035,0.60719,0.01,cat,92.141,2.73,0.59,867.0,2.38,18.0,1.4,2.0,106.8,0,0,0,1,0,0,0,0,0,0,GMT-oNF-2,1,0,CF,1.508638306165727,0,0,0,0.9898808,0.95721287,0.97093654,0.97343975,0.0,0.0,0.93813145,1.5097393741553815,799.0
1,1,1,Toluene,2.0,30.0,300,87.0,-8.0,0,0,25.0,Cc1ccccc1,CC(c1c2c([P]3(c4ccccc4)c5ccccc5)ccc1)(c6c(O2)c([P]([Rh+]73O[C-](C=C(C)O7)C)(c8ccccc8)c9ccccc9)ccc6)C,CC(O[Rh+]([C]=O)([C]=O)O1)=C[C-]1C,metal_catalyst,0.97,780.6470000000002,9.035990000000002,258.035,0.60719,0.01,cat,92.141,2.73,0.59,867.0,2.38,18.0,1.4,2.0,106.8,0,0,0,1,0,0,0,0,0,0,GMT-oNF-2,1,0,CF,1.508638306165727,0,0,0,0.97710043,0.9485284,0.98126864,0.9814756,0.0,1.0,0.9653213,1.5097393741553815,567.0
2,2,2,Toluene,2.0,30.0,300,87.0,-8.0,0,0,25.0,Cc1ccccc1,CC1=C[C-](C)O[Rh+]([P](c2ccccc2)(c3ccccc3)c4ccccc4)([P](c5ccccc5)(c6ccccc6)c7ccccc7)O1,CC(O[Rh+]([C]=O)([C]=O)O1)=C[C-]1C,metal_catalyst,0.94,726.5990000000002,8.290990000000008,258.035,0.60719,0.01,cat,92.141,2.73,0.59,867.0,2.38,18.0,1.4,2.0,106.8,0,0,0,1,0,0,0,0,0,0,GMT-oNF-2,1,0,CF,1.2146701649892326,0,0,0,0.95050937,0.92386794,0.97776896,0.9457947,0.0,2.0,0.92551196,1.471612316647284,3617.0
3,3,3,Toluene,2.0,30.0,300,87.0,-8.0,0,0,25.0,Cc1ccccc1,COc1cc(C(C)(C)C)c(OP2Oc3ccccc3c4ccccc4O2)c(c5cc(OC)cc(C(C)(C)C)c5OP6Oc7ccccc7c8ccccc8O6)c1,COc1cc(c2cc(OC)cc(C(C)(C)C)c2O[P]34Oc5c(c6c(O3)cccc6)cccc5)c(O[P]7(Oc8c(c9c(O7)cccc9)cccc8)[Rh+]4%10O[C-](C=C(C)O%10)C)c(C(C)(C)C)c1,ligand,0.98,786.7980000000002,14.85679999999997,988.813,14.855389999999968,0.2,cat,92.141,2.73,0.59,867.0,2.38,18.0,1.4,2.0,106.8,0,0,0,1,0,0,0,0,0,0,GMT-oNF-2,1,0,CF,1.6777807052660805,0,0,0,0.9913244,0.96558857,0.9633151,0.9892601,0.0,3.0,0.9842427,1.5232478365296451,4216.0
4,4,4,Toluene,2.0,30.0,300,87.0,-8.0,0,0,25.0,Cc1ccccc1,CC1(C)c2cccc(P(c3ccccc3)c4ccccc4)c2Oc5c(P(c6ccccc6)c7ccccc7)cccc15,CC(c1c2c([P]3(c4ccccc4)c5ccccc5)ccc1)(c6c(O2)c([P]([Rh+]73O[C-](C=C(C)O7)C)(c8ccccc8)c9ccccc9)ccc6)C,ligand,0.95,578.6320000000002,7.634600000000009,780.6470000000002,9.035990000000002,0.2,cat,92.141,2.73,0.59,867.0,2.38,18.0,1.4,2.0,106.8,0,0,0,1,0,0,0,0,0,0,GMT-oNF-2,1,0,CF,1.2924298239020633,0,0,0,0.9656405,0.92594427,0.9594843,0.9764246,0.0,4.0,0.9548904,1.4845211966178744,3654.0
5,5,5,Toluene,2.0,30.0,300,87.0,-8.0,0,0,25.0,Cc1ccccc1,c1(P(c2ccccc2)c3ccccc3)ccccc1,CC1=C[C-](C)O[Rh+]([P](c2ccccc2)(c3ccccc3)c4ccccc4)([P](c5ccccc5)(c6ccccc6)c7ccccc7)O1,ligand,0.66,262.292,3.4448000000000016,726.5990000000002,8.290990000000008,0.2,cat,92.141,2.73,0.59,867.0,2.38,18.0,1.4,2.0,106.8,0,0,0,1,0,0,0,0,0,0,GMT-oNF-2,1,0,CF,0.4672456210075023,0,0,0,0.80869114,0.7753903,0.6986309,0.80016446,0.0,5.0,0.8077492,1.1101636774707582,1829.0
6,6,6,Ethanol,0.09435,30.0,300,59.0,-37.5,0,0,50.0,C(C)O,[Mg++].[O-]S(=O)(=O)C(F)(F)F.[O-]S(=O)(=O)C(F)(F)F,[Mg++].[O-]S(=O)(=O)C(F)(F)F.[O-]S(=O)(=O)C(F)(F)F,metal_catalyst,0.9802,322.4429999999999,-0.2779999999999998,322.4429999999999,-0.2779999999999998,0.5,cat,46.069,-0.31,1.2,789.0,24.6,15.8,8.8,19.4,58.5,0,1,0,0,0,0,0,0,0,0,DM300,1,0,CF,1.6819366650372376,0,0,0,0.9265336,0.9429109,0.95818734,1.0,0.0,6.0,0.98502433,1.5235060141290568,2177.0
7,7,7,Toluene,0.06,40.0,220,-1.0,0.0,1,1,30.0,Cc1ccccc1,CC(C)Oc1ccccc1C=[Ru](Cl)(Cl)=C2N(CCN2c3c(C)cc(C)cc3C)c4c(C)cc(C)cc4C,CC(C)Oc1ccccc1C=[Ru](Cl)(Cl)=C2N(CCN2c3c(C)cc(C)cc3C)c4c(C)cc(C)cc4C,metal_catalyst,0.996,626.634,8.050320000000008,626.634,8.050320000000008,0.5,cat,92.141,2.73,0.59,867.0,2.38,18.0,1.4,2.0,106.8,0,0,0,0,0,0,0,1,0,0,SM122,1,0,CF,2.301029995663981,0,0,0,0.98648536,0.9797908,0.9891807,0.9963527,0.0,7.0,0.95642805,1.5432891380255014,645.0
8,8,8,Toluene,0.06,40.0,220,-1.0,0.0,1,1,30.0,Cc1ccccc1,CC(Oc1c(C=[Ru](Cl)(Cl)=C2N(c3c(C)cc(C)cc3C)C(CC(CCCC)CC)CN2c4c(C)cc(C)cc4C)cccc1)C,CC(Oc1c(C=[Ru](Cl)(Cl)=C2N(c3c(C)cc(C)cc3C)C(CC(CCCC)CC)CN2c4c(C)cc(C)cc4C)cccc1)C,metal_catalyst,0.984,738.8500000000001,11.02541999999999,738.8500000000001,11.02541999999999,0.5,cat,92.141,2.73,0.59,867.0,2.38,18.0,1.4,2.0,106.8,0,0,0,0,0,0,0,1,0,0,SM122,1,0,CF,1.7695510786217257,0,0,0,0.9898821,1.0,1.0,1.0,0.0,8.0,0.9823829,1.5284113885178812,1894.0
9,9,9,Toluene,0.06,40.0,220,-1.0,0.0,1,1,30.0,Cc1ccccc1,CC(C)Oc1ccccc1C=[Ru](Cl)(Cl)=C2N(CCN2c3c(C)cc(OCC45CC6CC(CC(C5)C6)C4)cc3C)c7c(C)cc(OCC89CC%10CC(CC(C9)C%10)C8)cc7C,CC(C)Oc1ccccc1C=[Ru](Cl)(Cl)=C2N(CCN2c3c(C)cc(OCC45CC6CC(CC(C5)C6)C4)cc3C)c7c(C)cc(OCC89CC%10CC(CC(C9)C%10)C8)cc7C,metal_catalyst,0.993,927.0759999999992,12.62387999999998,927.0759999999992,12.62387999999998,0.5,cat,92.141,2.73,0.59,867.0,2.38,18.0,1.4,2.0,106.8,0,0,0,0,0,0,0,1,0,0,SM122,1,0,CF,2.096910013008056,0,0,0,0.9957031,0.9872971,1.0,1.0,0.0,9.0,1.0,1.5394180114251028,109.0
10,10,10,Toluene,0.06,40.0,220,-1.0,0.0,1,1,30.0,Cc1ccccc1,CC(C)Oc1ccccc1C=[Ru](Cl)(Cl)=C2N(CCN2c3c(C)cc(OCCOCCOC)cc3C)c4c(C)cc(OCCOCCOC)cc4C,CC(C)Oc1ccccc1C=[Ru](Cl)(Cl)=C2N(CCN2c3c(C)cc(OCCOCCOC)cc3C)c4c(C)cc(OCCOCCOC)cc4C,metal_catalyst,0.996,834.8439999999996,7.517080000000009,834.8439999999996,7.517080000000009,0.5,cat,92.141,2.73,0.59,867.0,2.38,18.0,1.4,2.0,106.8,0,0,0,0,0,0,0,1,0,0,SM122,1,0,CF,2.301029995663981,0,0,0,0.9579078,0.9843992,0.9978777,0.9932353,0.0,10.0,0.9937004,1.5439020444825895,2074.0
11,11,11,Ethyl acetate,13.3,20.0,220,-1.0,0.0,1,1,23.0,O(C(C)=O)CC,CC(C)Oc1c(C=[Ru]([P](C2CCCCC2)(C3CCCCC3)C4CCCCC4)(Cl)Cl)cccc1,CC(C)Oc1c(C=[Ru]([P](C2CCCCC2)(C3CCCCC3)C4CCCCC4)(Cl)Cl)cccc1,metal_catalyst,0.97,600.6170000000005,10.016299999999994,600.6170000000005,10.016299999999994,0.5,cat,88.106,0.71,0.45,902.0,6.02,15.8,5.3,7.2,98.5,0,0,0,0,0,0,0,1,0,0,SM122,1,0,CF,1.508638306165727,0,0,0,0.9679317,0.95563245,0.9645383,0.9686227,0.0,11.0,0.96091974,1.5103389565590546,3360.0
12,12,12,Ethyl acetate,8.36,20.0,220,-1.0,0.0,1,1,23.0,O(C(C)=O)CC,Cl[Ru](=Cc1ccccc1OC(C)C(C)=O)(Cl)=C2N(CCN2c3c(C)cc(C)cc3C)c4c(C)cc(C)cc4C,Cl[Ru](=Cc1ccccc1OC(C)C(C)=O)(Cl)=C2N(CCN2c3c(C)cc(C)cc3C)c4c(C)cc(C)cc4C,metal_catalyst,0.94,654.6440000000001,7.619420000000009,654.6440000000001,7.619420000000009,0.5,cat,88.106,0.71,0.45,902.0,6.02,15.8,5.3,7.2,98.5,0,0,0,0,0,0,0,1,0,0,SM122,1,0,CF,1.2146701649892326,0,0,0,0.9674345,0.94060767,0.9413711,0.9336415,0.0,12.0,0.93690825,1.471612316647284,3839.0
13,13,13,2-propanol,0.26,30.0,300,87.0,-8.0,0,0,25.0,C(C)(C)O,c1(P(c2ccccc2)c3ccccc3)ccccc1,c1(P(c2ccccc2)c3ccccc3)ccccc1,ligand,0.663,262.292,3.4448000000000016,262.292,3.4448000000000016,0.5,cat,60.096,0.05,2.27,785.0,18.6,15.8,6.1,16.4,76.8,0,0,0,1,0,0,0,0,0,0,GMT-oNF-2,1,0,CF,0.4710832997223453,0,0,0,0.66847205,0.6287121,0.062108487,0.69175136,0.0,13.0,0.6791372,1.1140363414619352,5256.0
14,14,14,Dimethyl carbonate,0.603333333,30.0,300,87.0,-8.0,0,0,25.0,C(OC)(OC)=O,c1(P(c2ccccc2)c3ccccc3)ccccc1,c1(P(c2ccccc2)c3ccccc3)ccccc1,ligand,0.581,262.292,3.4448000000000016,262.292,3.4448000000000016,0.5,cat,90.078,0.35,0.644,1069.0,3.1,15.5,3.9,9.7,84.2,0,0,0,1,0,0,0,0,0,0,GMT-oNF-2,1,0,CF,0.3767507096020995,0,0,0,0.20913264,0.5434877,0.56490856,0.5905076,0.0,14.0,0.57563806,1.008183525703095,5012.0
15,15,15,n-Hexanal,0.806666667,30.0,300,87.0,-8.0,0,0,25.0,C(CCC)CC=O,c1(P(c2ccccc2)c3ccccc3)ccccc1,c1(P(c2ccccc2)c3ccccc3)ccccc1,ligand,0.389,262.292,3.4448000000000016,262.292,3.4448000000000016,0.5,cat,100.161,1.7656,1.4,810.0,10.0,15.8,8.5,5.4,120.2,0,0,0,1,0,0,0,0,0,0,GMT-oNF-2,1,0,CF,0.2132485778544388,0,0,0,0.3982596,0.7545203,0.39357924,0.41583362,0.0,15.0,0.40638286,0.7603330302677634,5052.0
16,16,16,n-Hexane,3.326666667,30.0,300,87.0,-8.0,0,0,25.0,C(CCC)CC,c1(P(c2ccccc2)c3ccccc3)ccccc1,c1(P(c2ccccc2)c3ccccc3)ccccc1,ligand,0.59,262.292,3.4448000000000016,262.292,3.4448000000000016,0.5,cat,86.178,3.9,0.3,661.0,1.88,14.9,0.0,0.0,131.6,0,0,0,1,0,0,0,0,0,0,GMT-oNF-2,1,0,CF,0.3861581781239308,0,0,0,0.23242709,0.5676267,0.5940586,0.57534254,0.0,16.0,0.6011736,1.0198015176766266,708.0
17,17,17,Toluene,1.93,30.0,300,87.0,-8.0,0,0,25.0,Cc1ccccc1,c1(P(c2ccccc2)c3ccccc3)ccccc1,c1(P(c2ccccc2)c3ccccc3)ccccc1,ligand,0.905,262.292,3.4448000000000016,262.292,3.4448000000000016,0.5,cat,92.141,2.73,0.59,867.0,2.38,18.0,1.4,2.0,106.8,0,0,0,1,0,0,0,0,0,0,GMT-oNF-2,1,0,CF,1.0177287669604316,0,0,0,0.8084967,0.7751776,0.6983554,0.7999444,0.0,17.0,0.8076124,1.4264312367502183,1092.0
18,18,18,Toluene,0.06,40.0,220,-1.0,0.0,1,1,26.0,Cc1ccccc1,CC(C)Oc1ccccc1C=[Ru](Cl)(Cl)=C2N(CCN2c3c(C)cc(C)cc3C)c4c(C)cc(C)cc4C,CC(C)Oc1ccccc1C=[Ru](Cl)(Cl)=C2N(CCN2c3c(C)cc(C)cc3C)c4c(C)cc(C)cc4C,metal_catalyst,0.995,626.634,8.050320000000008,626.634,8.050320000000008,0.5,cat,92.141,2.73,0.59,867.0,2.38,18.0,1.4,2.0,106.8,0,0,0,0,0,0,0,1,0,0,SM122,1,0,CF,2.221848749616356,0,0,0,0.9690913,0.9823774,0.995136,0.99125266,0.0,18.0,0.981869,1.5426111564855305,4514.0
19,19,19,Toluene,0.06,30.0,220,-1.0,0.0,1,1,26.0,Cc1ccccc1,CC(C)Oc1ccccc1C=[Ru](Cl)(Cl)=C2N(CCN2c3c(C)cc(C)cc3C)c4c(C)cc(C)cc4C,CC(C)Oc1ccccc1C=[Ru](Cl)(Cl)=C2N(CCN2c3c(C)cc(C)cc3C)c4c(C)cc(C)cc4C,metal_catalyst,0.995,626.634,8.050320000000008,626.634,8.050320000000008,0.5,cat,92.141,2.73,0.59,867.0,2.38,18.0,1.4,2.0,106.8,0,0,0,0,0,0,0,1,0,0,SM122,1,0,CF,2.221848749616356,0,0,0,0.99060667,0.98397976,0.9982266,0.99092036,0.0,19.0,0.98855805,1.541998762492035,698.0
20,20,20,Toluene,0.06,20.0,220,-1.0,0.0,1,1,26.0,Cc1ccccc1,CC(C)Oc1ccccc1C=[Ru](Cl)(Cl)=C2N(CCN2c3c(C)cc(C)cc3C)c4c(C)cc(C)cc4C,CC(C)Oc1ccccc1C=[Ru](Cl)(Cl)=C2N(CCN2c3c(C)cc(C)cc3C)c4c(C)cc(C)cc4C,metal_catalyst,0.984,626.634,8.050320000000008,626.634,8.050320000000008,0.5,cat,92.141,2.73,0.59,867.0,2.38,18.0,1.4,2.0,106.8,0,0,0,0,0,0,0,1,0,0,SM122,1,0,CF,1.7695510786217257,0,0,0,0.9854601,0.9385531,0.98447657,0.99769366,0.0,20.0,0.9728123,1.5284113885178812,593.0
21,21,21,Toluene,0.06,10.0,220,-1.0,0.0,1,1,26.0,Cc1ccccc1,CC(C)Oc1ccccc1C=[Ru](Cl)(Cl)=C2N(CCN2c3c(C)cc(C)cc3C)c4c(C)cc(C)cc4C,CC(C)Oc1ccccc1C=[Ru](Cl)(Cl)=C2N(CCN2c3c(C)cc(C)cc3C)c4c(C)cc(C)cc4C,metal_catalyst,0.963,626.634,8.050320000000008,626.634,8.050320000000008,0.5,cat,92.141,2.73,0.59,867.0,2.38,18.0,1.4,2.0,106.8,0,0,0,0,0,0,0,1,0,0,SM122,1,0,CF,1.4202164033831894,1,0,0,0.9288163,0.8951343,0.9662641,0.9660368,0.0,21.0,0.91088164,1.0,689.0
22,22,22,Toluene,0.18,40.0,220,-1.0,0.0,1,1,26.0,Cc1ccccc1,CC(C)Oc1ccccc1C=[Ru](Cl)(Cl)=C2N(CCN2c3c(C)cc(C)cc3C)c4c(C)cc(C)cc4C,CC(C)Oc1ccccc1C=[Ru](Cl)(Cl)=C2N(CCN2c3c(C)cc(C)cc3C)c4c(C)cc(C)cc4C,metal_catalyst,0.86,626.634,8.050320000000008,626.634,8.050320000000008,0.5,cat,92.141,2.73,0.59,867.0,2.38,18.0,1.4,2.0,106.8,0,0,0,0,0,0,0,1,0,0,SM122,0,1,DE,0.8507808873446201,0,0,0,0.90761566,0.8435111,0.86946,0.8678333,0.0,22.0,0.86508954,1.3683412768825622,2804.0
23,23,23,Toluene,0.18,30.0,220,-1.0,0.0,1,1,26.0,Cc1ccccc1,CC(C)Oc1ccccc1C=[Ru](Cl)(Cl)=C2N(CCN2c3c(C)cc(C)cc3C)c4c(C)cc(C)cc4C,CC(C)Oc1ccccc1C=[Ru](Cl)(Cl)=C2N(CCN2c3c(C)cc(C)cc3C)c4c(C)cc(C)cc4C,metal_catalyst,0.86,626.634,8.050320000000008,626.634,8.050320000000008,0.5,cat,92.141,2.73,0.59,867.0,2.38,18.0,1.4,2.0,106.8,0,0,0,0,0,0,0,1,0,0,SM122,0,1,DE,0.8507808873446201,0,0,0,0.88939995,0.85454047,0.92008483,0.8884977,0.0,23.0,0.85780895,1.3683412768825622,3942.0
24,24,24,Toluene,0.24,20.0,220,-1.0,0.0,1,1,26.0,Cc1ccccc1,CC(C)Oc1ccccc1C=[Ru](Cl)(Cl)=C2N(CCN2c3c(C)cc(C)cc3C)c4c(C)cc(C)cc4C,CC(C)Oc1ccccc1C=[Ru](Cl)(Cl)=C2N(CCN2c3c(C)cc(C)cc3C)c4c(C)cc(C)cc4C,metal_catalyst,0.91,626.634,8.050320000000008,626.634,8.050320000000008,0.5,cat,92.141,2.73,0.59,867.0,2.38,18.0,1.4,2.0,106.8,0,0,0,0,0,0,0,1,0,0,SM122,0,1,DE,1.0409586076789066,0,0,0,0.9076721,0.8999656,0.9403436,0.9343174,0.0,24.0,0.88943195,1.4328856767355134,1662.0
25,25,25,Toluene,0.35,10.0,220,-1.0,0.0,1,1,26.0,Cc1ccccc1,CC(C)Oc1ccccc1C=[Ru](Cl)(Cl)=C2N(CCN2c3c(C)cc(C)cc3C)c4c(C)cc(C)cc4C,CC(C)Oc1ccccc1C=[Ru](Cl)(Cl)=C2N(CCN2c3c(C)cc(C)cc3C)c4c(C)cc(C)cc4C,metal_catalyst,0.91,626.634,8.050320000000008,626.634,8.050320000000008,0.5,cat,92.141,2.73,0.59,867.0,2.38,18.0,1.4,2.0,106.8,0,0,0,0,0,0,0,1,0,0,SM122,0,1,DE,1.0409586076789066,0,0,0,0.908083,0.9092144,0.9143949,0.9263526,0.0,25.0,0.8299006,1.4323168421474133,302.0
26,26,26,Ethyl acetate,4.236,25.0,220,-1.0,0.0,1,1,20.0,O(C(C)=O)CC,CC(c1cc(C=[N]2[C@H]3CCCC[C@@H]3[N]4=Cc5cc(C(C)(C)C)cc(C(C)(C)C)c5O[Mn]42(Cl)O6)c6c(C(C)(C)C)c1)(C)C,CC(c1cc(C=[N]2[C@H]3CCCC[C@@H]3[N]4=Cc5cc(C(C)(C)C)cc(C(C)(C)C)c5O[Mn]42(Cl)O6)c6c(C(C)(C)C)c1)(C)C,metal_catalyst,0.994,635.2149999999999,10.098999999999997,635.2149999999999,10.098999999999997,0.5,cat,88.106,0.71,0.45,902.0,6.02,15.8,5.3,7.2,98.5,0,0,0,0,0,0,0,1,0,0,SM122,0,1,DE,2.154901959985742,0,1,0,0.9942255,1.0,1.0,0.791466,0.0,26.0,0.9987466,1.5413202684884717,2488.0
27,27,27,Ethyl acetate,5.892,25.0,220,-1.0,0.0,1,1,44.0,O(C(C)=O)CC,CC(O[Pd]1([P](c2ccccc2)(c3ccccc3)c4cc5ccccc5cc4c6cc7ccccc7cc6[P]1(c8ccccc8)c9ccccc9)OC(C)=O)=O,CC(O[Pd]1([P](c2ccccc2)(c3ccccc3)c4cc5ccccc5cc4c6cc7ccccc7cc6[P]1(c8ccccc8)c9ccccc9)OC(C)=O)=O,metal_catalyst,0.99,847.1960000000003,9.201500000000005,847.1960000000003,9.201500000000005,0.5,cat,88.106,0.71,0.45,902.0,6.02,15.8,5.3,7.2,98.5,0,0,0,0,0,0,0,1,0,0,SM122,0,1,DE,1.9586073148417744,1,0,0,1.0,1.0,1.0,1.0,0.0,27.0,1.0,1.0,617.0
28,28,28,Tetrahydrofuran,2.725,20.0,220,-1.0,0.0,1,1,20.0,C1CCOC1,CC(c1cc(C=[N]2[C@H]3CCCC[C@@H]3[N]4=Cc5cc(C(C)(C)C)cc(C(C)(C)C)c5O[Mn]42(Cl)O6)c6c(C(C)(C)C)c1)(C)C,CC(c1cc(C=[N]2[C@H]3CCCC[C@@H]3[N]4=Cc5cc(C(C)(C)C)cc(C(C)(C)C)c5O[Mn]42(Cl)O6)c6c(C(C)(C)C)c1)(C)C,metal_catalyst,0.958,635.2149999999999,10.098999999999997,635.2149999999999,10.098999999999997,0.5,cat,72.107,0.46,0.55,889.0,7.58,16.8,5.7,8.0,81.7,0,0,0,0,0,0,0,1,0,0,SM122,0,1,DE,1.3665315444204131,0,1,0,0.9670531,1.0,0.95013463,0.9213059,0.0,28.0,0.9585748,1.4948483005943465,4632.0
29,29,29,Tetrahydrofuran,4.728,25.0,220,-1.0,0.0,1,1,40.0,C1CCOC1,CC(O[Pd]1([P](c2ccccc2)(c3ccccc3)c4cc5ccccc5cc4c6cc7ccccc7cc6[P]1(c8ccccc8)c9ccccc9)OC(C)=O)=O,CC(O[Pd]1([P](c2ccccc2)(c3ccccc3)c4cc5ccccc5cc4c6cc7ccccc7cc6[P]1(c8ccccc8)c9ccccc9)OC(C)=O)=O,metal_catalyst,0.99,847.1960000000003,9.201500000000005,847.1960000000003,9.201500000000005,0.5,cat,72.107,0.46,0.55,889.0,7.58,16.8,5.7,8.0,81.7,0,0,0,0,0,0,0,1,0,0,SM122,0,1,DE,1.9586073148417744,0,0,0,0.97655964,0.9723059,0.9962102,0.9677495,0.0,29.0,1.0,1.5355468848247045,1155.0
30,30,30,Tetrahydrofuran,3.744,25.0,220,-1.0,0.0,1,1,30.0,C1CCOC1,CC(O[Pd]1([P](c2ccccc2)(c3ccccc3)c4cc5ccccc5cc4c6cc7ccccc7cc6[P]1(c8ccccc8)c9ccccc9)OC(C)=O)=O,CC(O[Pd]1([P](c2ccccc2)(c3ccccc3)c4cc5ccccc5cc4c6cc7ccccc7cc6[P]1(c8ccccc8)c9ccccc9)OC(C)=O)=O,metal_catalyst,0.99,847.1960000000003,9.201500000000005,847.1960000000003,9.201500000000005,0.5,cat,72.107,0.46,0.55,889.0,7.58,16.8,5.7,8.0,81.7,0,0,0,0,0,0,0,1,0,0,SM122,0,1,DE,1.9586073148417744,1,0,0,0.92464685,0.89200497,0.94217557,0.8919123,0.0,30.0,0.9172096,1.0,86.0
31,31,31,Tetrahydrofuran,2.84,25.0,220,-1.0,0.0,1,1,20.0,C1CCOC1,CC(O[Pd]1([P](c2ccccc2)(c3ccccc3)c4cc5ccccc5cc4c6cc7ccccc7cc6[P]1(c8ccccc8)c9ccccc9)OC(C)=O)=O,CC(O[Pd]1([P](c2ccccc2)(c3ccccc3)c4cc5ccccc5cc4c6cc7ccccc7cc6[P]1(c8ccccc8)c9ccccc9)OC(C)=O)=O,metal_catalyst,0.99,847.1960000000003,9.201500000000005,847.1960000000003,9.201500000000005,0.5,cat,72.107,0.46,0.55,889.0,7.58,16.8,5.7,8.0,81.7,0,0,0,0,0,0,0,1,0,0,SM122,0,1,DE,1.9586073148417744,0,0,0,0.9396703,0.98385775,0.98999846,0.9505512,0.0,31.0,0.97987497,1.5361567165002352,3087.0
32,32,32,Dimethyl carbonate,0.333333333,30.0,500,82.0,0.0,0,1,27.0,C(OC)(OC)=O,CC(O[Rh+]([C]=O)([C]=O)O1)=C[C-]1C,CC(O[Rh+]([C]=O)([C]=O)O1)=C[C-]1C,metal_catalyst,0.86,258.035,0.60719,258.035,0.60719,0.5,cat,90.078,0.35,0.644,1069.0,3.1,15.5,3.9,9.7,84.2,0,0,0,0,0,0,0,0,0,1,SS336,1,0,CF,0.8507808873446201,0,0,0,0.8626349,0.8835467,0.8622925,0.8712242,0.0,32.0,0.2246947,1.3677980654741062,8.0
33,33,33,Toluene,0.766666667,30.0,220,-1.0,0.0,1,1,27.0,Cc1ccccc1,CC(C)Oc1ccccc1C=[Ru](Cl)(Cl)=C2N(CCN2c3c(C)cc(C)cc3C)c4c(C)cc(C)cc4C,CC(C)Oc1ccccc1C=[Ru](Cl)(Cl)=C2N(CCN2c3c(C)cc(C)cc3C)c4c(C)cc(C)cc4C,metal_catalyst,0.996,626.634,8.050320000000008,626.634,8.050320000000008,0.5,cat,92.141,2.73,0.59,867.0,2.38,18.0,1.4,2.0,106.8,0,0,0,0,0,0,0,1,0,0,SM122,1,0,CF,2.301029995663981,0,0,0,0.99643284,0.98396057,0.99989676,0.9992984,0.0,33.0,0.9849359,1.5439020444825895,1029.0
34,34,34,Toluene,0.766666667,30.0,220,-1.0,0.0,1,1,27.0,Cc1ccccc1,CC(O[Rh+]([C]=O)([C]=O)O1)=C[C-]1C,CC(O[Rh+]([C]=O)([C]=O)O1)=C[C-]1C,metal_catalyst,0.578,258.035,0.60719,258.035,0.60719,0.5,cat,92.141,2.73,0.59,867.0,2.38,18.0,1.4,2.0,106.8,0,0,0,0,0,0,0,1,0,0,SM122,1,0,CF,0.3736596326249576,0,0,0,0.5861666,0.9228993,0.5896262,0.56983256,0.0,34.0,0.589263,1.0043108617119183,180.0
35,35,35,2-propanol,0.01,40.0,600,-1.0,0.0,1,1,25.0,C(C)(C)O,CC(O[Pd]OC(C)=O)=O,CC(O[Pd]OC(C)=O)=O,metal_catalyst,0.75,224.508,0.0250999999999999,224.508,0.0250999999999999,0.5,cat,60.096,0.05,2.27,785.0,18.6,15.8,6.1,16.4,76.8,0,0,0,0,0,0,1,0,0,0,PMS600,0,1,DE,0.6003262785189618,0,0,1,0.6259267,0.741824,0.74245906,0.71715057,0.0,35.0,0.76063335,1.22634359720607,4826.0
36,36,36,2-propanol,0.02,40.0,600,-1.0,0.0,1,1,25.0,C(C)(C)O,Cc1c([P]([Pd](OC(C)=O)([P](c2c(C)cccc2)(c3c(C)cccc3)c4c(C)cccc4)OC(C)=O)(c5c(C)cccc5)c6c(C)cccc6)cccc1,CC(O[Pd]OC(C)=O)=O,metal_catalyst,0.9,833.2540000000001,8.765220000000003,224.508,0.0250999999999999,0.01,cat,60.096,0.05,2.27,785.0,18.6,15.8,6.1,16.4,76.8,0,0,0,0,0,0,1,0,0,0,PMS600,0,1,DE,0.9956786262173576,0,0,0,0.9056548,0.8977529,1.0,0.8928988,0.0,36.0,0.9091325,1.4199767967649233,2523.0
37,37,37,Methanol,0.01,40.0,500,59.0,-31.0,0,0,25.0,CO,CC(O[Pd]([P](c1ccc(c2c(C(C)C)cc(C(C)C)cc2C(C)C)cc1)(C3CCCCC3)C4CCCCC4)(OC(C)=O)[P](c5ccc(c6c(C(C)C)cc(C(C)C)cc6C(C)C)cc5)(C7CCCCC7)C8CCCCC8)=O,CC(O[Pd]OC(C)=O)=O,metal_catalyst,0.81,1177.966,21.0179,224.508,0.0250999999999999,0.01,cat,32.042,-0.77,0.593,791.0,32.6,15.1,12.3,22.3,40.7,0,0,1,0,0,0,0,0,0,0,DM500,0,1,DE,0.7189666327522726,0,0,0,0.8787717,0.80707014,0.80889964,0.792307,0.0,37.0,0.80369073,1.3037968770296116,1259.0
38,38,38,2-propanol,0.01,40.0,500,59.0,-31.0,0,0,25.0,C(C)(C)O,CC(O[Pd]([P](c1ccc(c2c(C(C)C)cc(C(C)C)cc2C(C)C)cc1)(C3CCCCC3)C4CCCCC4)(OC(C)=O)[P](c5ccc(c6c(C(C)C)cc(C(C)C)cc6C(C)C)cc5)(C7CCCCC7)C8CCCCC8)=O,CC(O[Pd]OC(C)=O)=O,metal_catalyst,0.95,1177.966,21.0179,224.508,0.0250999999999999,0.01,cat,60.096,0.05,2.27,785.0,18.6,15.8,6.1,16.4,76.8,0,0,1,0,0,0,0,0,0,0,DM500,0,1,DE,1.2924298239020633,0,0,0,0.951743,0.9451889,0.95299375,0.92506003,0.0,38.0,0.9388772,1.4845211966178744,3916.0
39,39,39,1-Butanol,0.01,40.0,500,59.0,-31.0,0,0,25.0,CCCCO,CC(O[Pd]([P](c1ccc(c2c(C(C)C)cc(C(C)C)cc2C(C)C)cc1)(C3CCCCC3)C4CCCCC4)(OC(C)=O)[P](c5ccc(c6c(C(C)C)cc(C(C)C)cc6C(C)C)cc5)(C7CCCCC7)C8CCCCC8)=O,CC(O[Pd]OC(C)=O)=O,metal_catalyst,0.98,1177.966,21.0179,224.508,0.0250999999999999,0.01,cat,74.12,0.9,2.544,810.0,17.1,16.0,5.7,15.8,91.5,0,0,1,0,0,0,0,0,0,0,DM500,0,1,DE,1.6777807052660805,0,0,0,0.97191215,0.9696636,0.9896289,0.86538386,0.0,39.0,0.9651135,1.5232478365296451,2478.0
40,40,40,2-propanol,0.01,40.0,600,-1.0,0.0,1,1,25.0,C(C)(C)O,O=C(C)O[Pd]1([P](c2ccccc2)(c3ccccc3)CCC[P](c4ccccc4)1c5ccccc5)OC(C)=O,CC(O[Pd]OC(C)=O)=O,metal_catalyst,0.97,636.9610000000002,5.667400000000005,224.508,0.0250999999999999,0.01,cat,60.096,0.05,2.27,785.0,18.6,15.8,6.1,16.4,76.8,0,0,0,0,0,0,1,0,0,0,PMS600,0,1,DE,1.508638306165727,1,0,0,0.81516254,0.92885447,0.92773414,0.9229647,0.0,40.0,0.96548474,1.0,379.0
41,41,41,Methanol,0.01,40.0,500,59.0,-31.0,0,0,25.0,CO,O=C(C)O[Pd]1([P](c2ccccc2)(c3ccccc3)CCC[P](c4ccccc4)1c5ccccc5)OC(C)=O,CC(O[Pd]OC(C)=O)=O,metal_catalyst,0.8,636.9610000000002,5.667400000000005,224.508,0.0250999999999999,0.01,cat,32.042,-0.77,0.593,791.0,32.6,15.1,12.3,22.3,40.7,0,0,1,0,0,0,0,0,0,0,DM500,0,1,DE,0.6968039425795112,0,0,0,0.80196804,0.80391634,0.8062569,0.81382513,0.0,41.0,0.81082535,1.2908879970590212,4921.0
42,42,42,2-propanol,0.01,40.0,500,59.0,-31.0,0,0,25.0,C(C)(C)O,O=C(C)O[Pd]1([P](c2ccccc2)(c3ccccc3)CCC[P](c4ccccc4)1c5ccccc5)OC(C)=O,CC(O[Pd]OC(C)=O)=O,metal_catalyst,0.89,636.9610000000002,5.667400000000005,224.508,0.0250999999999999,0.01,cat,60.096,0.05,2.27,785.0,18.6,15.8,6.1,16.4,76.8,0,0,1,0,0,0,0,0,0,0,DM500,0,1,DE,0.9546770212133426,0,0,0,0.89479905,0.8797306,0.89079565,0.87289643,0.0,42.0,0.92080486,1.4065093314780903,1359.0
43,43,43,1-Butanol,0.01,40.0,500,59.0,-31.0,0,0,25.0,CCCCO,O=C(C)O[Pd]1([P](c2ccccc2)(c3ccccc3)CCC[P](c4ccccc4)1c5ccccc5)OC(C)=O,CC(O[Pd]OC(C)=O)=O,metal_catalyst,0.97,636.9610000000002,5.667400000000005,224.508,0.0250999999999999,0.01,cat,74.12,0.9,2.544,810.0,17.1,16.0,5.7,15.8,91.5,0,0,1,0,0,0,0,0,0,0,DM500,0,1,DE,1.508638306165727,1,0,0,0.91876316,0.9157717,0.93480253,0.95987713,0.0,43.0,0.95126677,1.0,229.0
44,44,44,2-propanol,0.01,40.0,600,-1.0,0.0,1,1,25.0,C(C)(C)O,O=C(O[Pd]([P]1(c2ccccc2)c3ccccc3)(OC(C)=O)[P](c4ccccc4)(C5=C1C=CC=C5)c6ccccc6)C,CC(O[Pd]OC(C)=O)=O,metal_catalyst,0.98,670.9780000000002,5.228100000000005,224.508,0.0250999999999999,0.01,cat,60.096,0.05,2.27,785.0,18.6,15.8,6.1,16.4,76.8,0,0,0,0,0,0,1,0,0,0,PMS600,0,1,DE,1.6777807052660805,0,0,0,0.86598355,0.9587954,0.99090326,0.94052684,0.0,44.0,0.98323125,1.5232478365296451,5079.0
45,45,45,Methanol,0.01,40.0,600,-1.0,0.0,1,1,25.0,CO,O=C(O[Pd]([P]1(c2ccccc2)c3ccccc3)(OC(C)=O)[P](c4ccccc4)(C5=C1C=CC=C5)c6ccccc6)C,CC(O[Pd]OC(C)=O)=O,metal_catalyst,0.9,670.9780000000002,5.228100000000005,224.508,0.0250999999999999,0.01,cat,32.042,-0.77,0.593,791.0,32.6,15.1,12.3,22.3,40.7,0,0,0,0,0,0,1,0,0,0,PMS600,0,1,DE,0.9956786262173576,0,0,0,0.8897128,0.9006903,0.8925616,0.79867697,0.0,45.0,0.8960904,1.4199767967649233,4055.0
46,46,46,Toluene,0.01,40.0,600,-1.0,0.0,1,1,25.0,Cc1ccccc1,O=C(O[Pd]([P]1(c2ccccc2)c3ccccc3)(OC(C)=O)[P](c4ccccc4)(C5=C1C=CC=C5)c6ccccc6)C,CC(O[Pd]OC(C)=O)=O,metal_catalyst,0.99,670.9780000000002,5.228100000000005,224.508,0.0250999999999999,0.01,cat,92.141,2.73,0.59,867.0,2.38,18.0,1.4,2.0,106.8,0,0,0,0,0,0,1,0,0,0,PMS600,0,1,DE,1.9586073148417744,0,0,0,0.85460365,0.9814119,1.0,0.9847237,0.0,46.0,0.98651934,1.5361567165002352,3471.0
47,47,47,Methanol,0.01,40.0,500,59.0,-31.0,0,0,25.0,CO,O=C(O[Pd]([P]1(c2ccccc2)c3ccccc3)(OC(C)=O)[P](c4ccccc4)(C5=C1C=CC=C5)c6ccccc6)C,CC(O[Pd]OC(C)=O)=O,metal_catalyst,0.87,670.9780000000002,5.228100000000005,224.508,0.0250999999999999,0.01,cat,32.042,-0.77,0.593,791.0,32.6,15.1,12.3,22.3,40.7,0,0,1,0,0,0,0,0,0,0,DM500,0,1,DE,0.8827287043442358,0,0,0,0.8645574,0.85349536,0.8383783,0.8289058,0.0,47.0,0.857876,1.3812501568531526,4611.0
48,48,48,2-propanol,0.01,40.0,500,59.0,-31.0,0,0,25.0,C(C)(C)O,O=C(O[Pd]([P]1(c2ccccc2)c3ccccc3)(OC(C)=O)[P](c4ccccc4)(C5=C1C=CC=C5)c6ccccc6)C,CC(O[Pd]OC(C)=O)=O,metal_catalyst,0.92,670.9780000000002,5.228100000000005,224.508,0.0250999999999999,0.01,cat,60.096,0.05,2.27,785.0,18.6,15.8,6.1,16.4,76.8,0,0,1,0,0,0,0,0,0,0,DM500,0,1,DE,1.0915149811213505,0,0,0,0.9207466,0.9033123,0.9163816,0.8874241,0.0,48.0,0.92477405,1.4457945567061037,2981.0
49,49,49,1-Butanol,0.01,40.0,500,59.0,-31.0,0,0,25.0,CCCCO,O=C(O[Pd]([P]1(c2ccccc2)c3ccccc3)(OC(C)=O)[P](c4ccccc4)(C5=C1C=CC=C5)c6ccccc6)C,CC(O[Pd]OC(C)=O)=O,metal_catalyst,0.97,670.9780000000002,5.228100000000005,224.508,0.0250999999999999,0.01,cat,74.12,0.9,2.544,810.0,17.1,16.0,5.7,15.8,91.5,0,0,1,0,0,0,0,0,0,0,DM500,0,1,DE,1.508638306165727,0,0,0,0.95650923,0.94923246,0.9666952,0.967454,0.0,49.0,0.9586815,1.5103389565590546,2600.0
50,50,50,Methanol,0.01,40.0,600,-1.0,0.0,1,1,25.0,CO,CC(O[Pd]OC(C)=O)=O,CC(O[Pd]OC(C)=O)=O,metal_catalyst,0.75,224.508,0.0250999999999999,224.508,0.0250999999999999,0.5,cat,32.042,-0.77,0.593,791.0,32.6,15.1,12.3,22.3,40.7,0,0,0,0,0,0,1,0,0,0,PMS600,0,1,DE,0.6003262785189618,1,0,1,0.3969457,0.5663051,0.6074836,0.6374438,0.0,50.0,0.7166926,1.0,732.0
51,51,51,Methanol,0.01,40.0,600,-1.0,0.0,1,1,25.0,CO,Cc1c([P]([Pd](OC(C)=O)([P](c2c(C)cccc2)(c3c(C)cccc3)c4c(C)cccc4)OC(C)=O)(c5c(C)cccc5)c6c(C)cccc6)cccc1,CC(O[Pd]OC(C)=O)=O,metal_catalyst,0.95,833.2540000000001,8.765220000000003,224.508,0.0250999999999999,0.01,cat,32.042,-0.77,0.593,791.0,32.6,15.1,12.3,22.3,40.7,0,0,0,0,0,0,1,0,0,0,PMS600,0,1,DE,1.2924298239020633,0,0,0,0.95104766,0.9476369,0.95305824,0.906597,0.0,51.0,0.8179703,1.483931863486059,414.0
52,52,52,Methanol,0.02,40.0,600,-1.0,0.0,1,1,25.0,CO,O=C(C)O[Pd]1([P](c2ccccc2)(c3ccccc3)CCC[P](c4ccccc4)1c5ccccc5)OC(C)=O,CC(O[Pd]OC(C)=O)=O,metal_catalyst,0.8,636.9610000000002,5.667400000000005,224.508,0.0250999999999999,0.01,cat,32.042,-0.77,0.593,791.0,32.6,15.1,12.3,22.3,40.7,0,0,0,0,0,0,1,0,0,0,PMS600,0,1,DE,0.6968039425795112,0,0,0,0.8037423,0.81206715,0.8018974,0.7538924,0.0,52.0,0.8723581,1.2903755334661382,1244.0
53,53,53,Toluene,0.05,40.0,600,-1.0,0.0,1,1,25.0,Cc1ccccc1,CC(O[Pd]OC(C)=O)=O,CC(O[Pd]OC(C)=O)=O,metal_catalyst,0.6,224.508,0.0250999999999999,224.508,0.0250999999999999,0.5,cat,92.141,2.73,0.59,867.0,2.38,18.0,1.4,2.0,106.8,0,0,0,0,0,0,1,0,0,0,PMS600,0,1,DE,0.3968556273798176,1,0,1,0.54705226,0.76875573,0.5737766,0.51684785,0.0,53.0,0.7177376,1.0,697.0
54,54,54,Toluene,0.05,40.0,600,-1.0,0.0,1,1,25.0,Cc1ccccc1,Cc1c([P]([Pd](OC(C)=O)([P](c2c(C)cccc2)(c3c(C)cccc3)c4c(C)cccc4)OC(C)=O)(c5c(C)cccc5)c6c(C)cccc6)cccc1,CC(O[Pd]OC(C)=O)=O,metal_catalyst,0.8,833.2540000000001,8.765220000000003,224.508,0.0250999999999999,0.01,cat,92.141,2.73,0.59,867.0,2.38,18.0,1.4,2.0,106.8,0,0,0,0,0,0,1,0,0,0,PMS600,0,1,DE,0.6968039425795112,1,0,0,0.9428016,0.975783,1.0,0.97610176,0.0,54.0,0.95441127,1.0,723.0
55,55,55,Toluene,0.05,40.0,600,-1.0,0.0,1,1,25.0,Cc1ccccc1,O=C(C)O[Pd]1([P](c2ccccc2)(c3ccccc3)CCC[P](c4ccccc4)1c5ccccc5)OC(C)=O,CC(O[Pd]OC(C)=O)=O,metal_catalyst,0.98,636.9610000000002,5.667400000000005,224.508,0.0250999999999999,0.01,cat,92.141,2.73,0.59,867.0,2.38,18.0,1.4,2.0,106.8,0,0,0,0,0,0,1,0,0,0,PMS600,0,1,DE,1.6777807052660805,0,0,0,0.8363862,0.9610377,0.98922086,0.9732058,0.0,55.0,0.97827566,1.5232478365296451,3581.0
56,56,56,Ethanol,0.444,30.0,300,59.0,-37.5,0,0,25.0,C(C)O,[Mg++].[O-]S(=O)(=O)C(F)(F)F.[O-]S(=O)(=O)C(F)(F)F,[Mg++].[O-]S(=O)(=O)C(F)(F)F.[O-]S(=O)(=O)C(F)(F)F,metal_catalyst,0.98,322.4429999999999,-0.2779999999999998,322.4429999999999,-0.2779999999999998,0.5,cat,46.069,-0.31,1.2,789.0,24.6,15.8,8.8,19.4,58.5,0,1,0,0,0,0,0,0,0,0,DM300,1,0,CF,1.6777807052660805,0,0,0,0.62617266,0.9868257,0.96122396,0.9784111,0.0,56.0,0.9812564,1.5232478365296451,422.0
57,57,57,Ethanol,0.0184,50.0,300,59.0,-37.5,0,0,25.0,C(C)O,[Mg++].[O-]S(=O)(=O)C(F)(F)F.[O-]S(=O)(=O)C(F)(F)F,[Mg++].[O-]S(=O)(=O)C(F)(F)F.[O-]S(=O)(=O)C(F)(F)F,metal_catalyst,0.741,322.4429999999999,-0.2779999999999998,322.4429999999999,-0.2779999999999998,0.5,cat,46.069,-0.31,1.2,789.0,24.6,15.8,8.8,19.4,58.5,0,1,0,0,0,0,0,0,0,0,DM300,1,0,CF,0.585026652029182,0,0,0,0.7245641,0.74680203,0.72932005,1.0,0.0,57.0,0.75361866,1.214725605232539,5216.0
58,58,58,Acetone,2.48,30.0,300,59.0,-37.5,0,0,25.0,CC(=O)C,O=C([O-][Pd]([P](c1ccccc1)(c2ccccc2)c3ccccc3)[P](c4ccccc4)(c5ccccc5)c6ccccc6)C,c1([P](c2ccccc2)([Pd][P](c3ccccc3)(c4ccccc4)c5ccccc5)c6ccccc6)ccccc1,metal_catalyst,0.878,690.0480000000001,5.643300000000005,631.0040000000002,6.8871000000000056,0.1,cat,58.08,-0.24,0.32,784.0,20.7,15.5,10.4,7.0,74.0,0,1,0,0,0,0,0,0,0,0,DM300,1,0,CF,0.910094888560602,0,0,0,0.8741226,0.87899065,0.88207746,0.8894464,0.0,58.0,0.8879286,1.3915772608296249,1864.0
59,59,59,Acetone,2.29,30.0,150,59.0,0.0,0,1,25.0,CC(=O)C,O=C([O-][Pd]([P](c1ccccc1)(c2ccccc2)c3ccccc3)[P](c4ccccc4)(c5ccccc5)c6ccccc6)C,c1([P](c2ccccc2)([Pd][P](c3ccccc3)(c4ccccc4)c5ccccc5)c6ccccc6)ccccc1,metal_catalyst,0.903,690.0480000000001,5.643300000000005,631.0040000000002,6.8871000000000056,0.1,cat,58.08,-0.24,0.32,784.0,20.7,15.5,10.4,7.0,74.0,1,0,0,0,0,0,0,0,0,0,DM150,1,0,CF,1.0087739243075051,0,0,0,0.8863399,0.8878502,0.8985483,0.91178596,0.0,59.0,0.9120024,1.4232842134131505,437.0
60,60,60,Methanol,11.54,20.0,220,-1.0,0.0,1,1,35.0,CO,Cl[Ru]1([P](c2ccccc2)(c(c3c4c([P]1(c5ccccc5)c6ccccc6)ccc7ccccc47)ccc8c3cccc8)c9ccccc9)Cl,Cl[Ru]1([P](c2ccccc2)(c(c3c4c([P]1(c5ccccc5)c6ccccc6)ccc7ccccc47)ccc8c3cccc8)c9ccccc9)Cl,metal_catalyst,0.984,794.6640000000001,10.55289999999999,794.6640000000001,10.55289999999999,0.5,cat,32.042,-0.77,0.593,791.0,32.6,15.1,12.3,22.3,40.7,0,0,0,0,0,0,0,1,0,0,SM122,0,1,DE,1.7695510786217257,0,0,0,0.96531963,0.95108,0.9716588,0.9516597,0.0,60.0,0.967268,1.5284113885178812,2579.0
61,61,61,Methanol,11.54,20.0,220,-1.0,0.0,1,1,35.0,CO,Cl[Ru]1([P](c2ccccc2)(c(c3c4c([P]1(c5ccccc5)c6ccccc6)ccc7ccccc47)ccc8c3cccc8)c9ccccc9)Cl,Cl[Ru]1([P](c2ccccc2)(c(c3c4c([P]1(c5ccccc5)c6ccccc6)ccc7ccccc47)ccc8c3cccc8)c9ccccc9)Cl,metal_catalyst,0.956,794.6640000000001,10.55289999999999,794.6640000000001,10.55289999999999,0.5,cat,32.042,-0.77,0.593,791.0,32.6,15.1,12.3,22.3,40.7,0,0,0,0,0,0,0,1,0,0,SM122,0,1,DE,1.346787486224656,0,0,0,0.96531963,0.95108,0.9716588,0.95165974,0.0,61.0,0.967268,1.4922665246002282,789.0
62,62,62,Methanol,11.54,20.0,220,-1.0,0.0,1,1,35.0,CO,Cl[Ru]1([P](c2ccccc2)(c(c3c4c([P]1(c5ccccc5)c6ccccc6)ccc7ccccc47)ccc8c3cccc8)c9ccccc9)Cl,Cl[Ru]1([P](c2ccccc2)(c(c3c4c([P]1(c5ccccc5)c6ccccc6)ccc7ccccc47)ccc8c3cccc8)c9ccccc9)Cl,metal_catalyst,0.972,794.6640000000001,10.55289999999999,794.6640000000001,10.55289999999999,0.5,cat,32.042,-0.77,0.593,791.0,32.6,15.1,12.3,22.3,40.7,0,0,0,0,0,0,0,1,0,0,SM122,0,1,DE,1.5376020021010437,0,0,0,0.96531963,0.95108,0.9716588,0.9516597,0.0,62.0,0.967268,1.5123201252223135,226.0
63,63,63,Methanol,0.15,40.0,500,59.0,-31.0,0,0,25.0,CO,CC(O[Pd]OC(C)=O)=O,CC(O[Pd]OC(C)=O)=O,metal_catalyst,0.905,224.508,0.0250999999999999,224.508,0.0250999999999999,0.5,cat,32.042,-0.77,0.593,791.0,32.6,15.1,12.3,22.3,40.7,0,0,1,0,0,0,0,0,0,0,DM500,0,1,DE,1.0177287669604316,1,0,1,0.7178012,0.80037665,0.7620657,0.72017574,0.0,63.0,0.79614526,1.0,630.0
64,64,64,2-propanol,0.02,40.0,500,59.0,-31.0,0,0,25.0,C(C)(C)O,CC(O[Pd]OC(C)=O)=O,CC(O[Pd]OC(C)=O)=O,metal_catalyst,0.903,224.508,0.0250999999999999,224.508,0.0250999999999999,0.5,cat,60.096,0.05,2.27,785.0,18.6,15.8,6.1,16.4,76.8,0,0,1,0,0,0,0,0,0,0,DM500,0,1,DE,1.0087739243075051,0,0,1,0.8962118,0.8992528,0.91287696,0.902654,0.0,64.0,0.90573627,1.4238494607561003,3548.0
65,65,65,1-Butanol,2.1,40.0,500,59.0,-31.0,0,0,25.0,CCCCO,CC(O[Pd]OC(C)=O)=O,CC(O[Pd]OC(C)=O)=O,metal_catalyst,0.95,224.508,0.0250999999999999,224.508,0.0250999999999999,0.5,cat,74.12,0.9,2.544,810.0,17.1,16.0,5.7,15.8,91.5,0,0,1,0,0,0,0,0,0,0,DM500,0,1,DE,1.2924298239020633,0,0,1,0.9589324,0.9366741,0.89023596,0.95795166,0.0,65.0,0.9453201,1.4845211966178744,4370.0
66,66,66,Tetrahydrofuran,3.36,15.0,500,59.0,-31.0,0,0,25.0,C1CCOC1,COc1c(c2c(OC)cccc2[P](c3cc(C(C)(C)C)c(OC)c(C(C)(C)C)c3)([Ir+][P]4(c5cc(C(C)(C)C)c(OC)c(C(C)(C)C)c5)c6cc(C(C)(C)C)c(OC)c(C(C)(C)C)c6)c7cc(C(C)(C)C)c(OC)c(C(C)(C)C)c7)c4ccc1,C1=C\CC/C=C\CC/1.[Cl-].[Ir+].[Cl-].[Ir+].C2=C\CC/C=C\CC/2,metal_catalyst,0.94129979,1343.804999999998,17.299099999999974,671.7079999999997,-0.6513999999999978,0.01,cat,72.107,0.46,0.55,889.0,7.58,16.8,5.7,8.0,81.7,0,0,1,0,0,0,0,0,0,0,DM500,1,0,CF,1.2240241412042858,0,0,0,0.929407,0.9311485,0.94471896,0.5599084,0.0,66.0,0.90266526,1.4732901999569816,159.0
67,67,67,Tetrahydrofuran,3.36,15.0,500,59.0,-31.0,0,0,25.0,C1CCOC1,C1=C\CC/C=C\CC/1.[Cl-].[Ir+].[Cl-].[Ir+].C2=C\CC/C=C\CC/2,C1=C\CC/C=C\CC/1.[Cl-].[Ir+].[Cl-].[Ir+].C2=C\CC/C=C\CC/2,metal_catalyst,0.722222222,671.7079999999997,-0.6513999999999978,671.7079999999997,-0.6513999999999978,0.5,cat,72.107,0.46,0.55,889.0,7.58,16.8,5.7,8.0,81.7,0,0,1,0,0,0,0,0,0,0,DM500,1,0,CF,0.554741847778525,0,0,0,0.6887548,0.6508323,0.6841717,0.6720855,0.0,67.0,0.7303629,1.1904855970008998,3483.0
68,68,68,Tetrahydrofuran,3.36,15.0,500,59.0,-31.0,0,0,25.0,C1CCOC1,CC(c1c(OC)c(C(C)(C)C)cc([P]2(c3ccc(OCO4)c4c3c5c6c(OCO6)ccc5[P](c7cc(C(C)(C)C)c(OC)c(C(C)(C)C)c7)(c8cc(C(C)(C)C)c(OC)c(C(C)(C)C)c8)[Ir+]2)c9cc(C(C)(C)C)c(OC)c(C(C)(C)C)c9)c1)(C)C,C1=C\CC/C=C\CC/1.[Cl-].[Ir+].[Cl-].[Ir+].C2=C\CC/C=C\CC/2,metal_catalyst,0.496503497,1371.770999999998,16.739299999999968,671.7079999999997,-0.6513999999999978,0.01,cat,72.107,0.46,0.55,889.0,7.58,16.8,5.7,8.0,81.7,0,0,1,0,0,0,0,0,0,0,DM500,1,0,CF,0.2971418397998493,0,0,0,0.91710806,0.60146546,0.5412819,0.53594226,0.0,68.0,0.4913316,0.8991080041869339,1927.0
69,69,69,Tetrahydrofuran,3.36,15.0,500,59.0,-31.0,0,0,25.0,C1CCOC1,C1=C\CC/C=C\CC/1.[Cl-].[Ir+].[Cl-].[Ir+].C2=C\CC/C=C\CC/2,C1=C\CC/C=C\CC/1.[Cl-].[Ir+].[Cl-].[Ir+].C2=C\CC/C=C\CC/2,metal_catalyst,0.640495868,671.7079999999997,-0.6513999999999978,671.7079999999997,-0.6513999999999978,0.5,cat,72.107,0.46,0.55,889.0,7.58,16.8,5.7,8.0,81.7,0,0,1,0,0,0,0,0,0,0,DM500,1,0,CF,0.4430897531511676,0,0,0,0.6887548,0.6508323,0.6841717,0.6720855,0.0,69.0,0.73036295,1.084555304046585,1250.0
70,70,70,Dichloromethane,0.0,30.0,500,59.0,-31.0,0,0,30.0,C(Cl)Cl,CC(C[Si]1(O[Si](CC(C)C)(O2)O[Si](CCCNC(OCCc3ccc(OC(C)C)c(C=[Ru](Cl)(Cl)=C4N(c5c(C)cc(C)cc5C)CCN4c6c(C)cc(C)cc6C)c3)=O)(O7)O8)O[Si]9(CC(C)C)O[Si]2(CC(C)C)O[Si]7(CC(C)C)O[Si](O9)(CC(C)C)O[Si]8(CC(C)C)O1)C,CC(C[Si]1(O[Si](CC(C)C)(O2)O[Si](CCCNC(OCCc3ccc(OC(C)C)c(C=[Ru](Cl)(Cl)=C4N(c5c(C)cc(C)cc5C)CCN4c6c(C)cc(C)cc6C)c3)=O)(O7)O8)O[Si]9(CC(C)C)O[Si]2(CC(C)C)O[Si]7(CC(C)C)O[Si](O9)(CC(C)C)O[Si]8(CC(C)C)O1)C,metal_catalyst,0.71,1571.2729999999983,16.079519999999967,1571.2729999999983,16.079519999999967,0.5,cat,84.933,1.25,0.43,1322.0,8.93,18.2,6.3,6.1,63.9,0,0,1,0,0,0,0,0,0,0,DM500,0,1,DE,0.5361070110140926,0,0,0,0.69606483,0.924206,0.6902739,0.69897616,0.0,70.0,0.67950225,1.1747080773237093,1621.0
71,71,71,Toluene-Nonanal-mix,2.03,20.0,300,87.0,-8.0,0,0,5.0,Cc1ccccc1.C(CCCC=O)CCCC,COc1cc(c2cc(OC)cc(C(C)(C)C)c2O[P]34Oc5c(c6c(O3)cccc6)cccc5)c(O[P]7(Oc8c(c9c(O7)cccc9)cccc8)[Rh+]4%10O[C-](C=C(C)O%10)C)c(C(C)(C)C)c1,CC(O[Rh+]([C]=O)([C]=O)O1)=C[C-]1C,metal_catalyst,0.99,988.813,14.855389999999968,258.035,0.60719,0.01,cat,104.66625,2.8725,0.7925,856.75,3.9925,17.525,2.425,2.475,123.15,0,0,0,1,0,0,0,0,0,0,GMT-oNF-2,1,0,CF,1.9586073148417744,0,0,0,0.9806613,0.9948018,0.99859715,0.95730925,0.0,71.0,0.9816376,1.5361567165002352,1000.0
72,72,72,Toluene-Nonanal-mix,2.03,20.0,300,87.0,-8.0,0,0,5.0,Cc1ccccc1.C(CCCC=O)CCCC,COc1cc(C(C)(C)C)c(OP2Oc3ccccc3c4ccccc4O2)c(c5cc(OC)cc(C(C)(C)C)c5OP6Oc7ccccc7c8ccccc8O6)c1,COc1cc(c2cc(OC)cc(C(C)(C)C)c2O[P]34Oc5c(c6c(O3)cccc6)cccc5)c(O[P]7(Oc8c(c9c(O7)cccc9)cccc8)[Rh+]4%10O[C-](C=C(C)O%10)C)c(C(C)(C)C)c1,ligand,0.97,786.7980000000002,14.85679999999997,988.813,14.855389999999968,0.2,cat,104.66625,2.8725,0.7925,856.75,3.9925,17.525,2.425,2.475,123.15,0,0,0,1,0,0,0,0,0,0,GMT-oNF-2,1,0,CF,1.508638306165727,0,0,0,1.0,0.984995,0.95410025,0.96255374,0.0,72.0,0.975622,1.5103389565590546,2852.0
73,73,73,Toluene-Nonanal-mix,2.03,20.0,300,87.0,-8.0,0,0,5.0,Cc1ccccc1.C(CCCC=O)CCCC,CC(c1c2c([P]3(c4ccccc4)c5ccccc5)ccc1)(c6c(O2)c([P]([Rh+]73O[C-](C=C(C)O7)C)(c8ccccc8)c9ccccc9)ccc6)C,CC(O[Rh+]([C]=O)([C]=O)O1)=C[C-]1C,metal_catalyst,0.99,780.6470000000002,9.035990000000002,258.035,0.60719,0.01,cat,104.66625,2.8725,0.7925,856.75,3.9925,17.525,2.425,2.475,123.15,0,0,0,1,0,0,0,0,0,0,GMT-oNF-2,1,0,CF,1.9586073148417744,0,0,0,0.9718135,0.99507296,0.9711108,0.9512653,0.0,73.0,0.98174524,1.5361567165002352,4018.0
74,74,74,Toluene-Nonanal-mix,2.03,20.0,300,87.0,-8.0,0,0,5.0,Cc1ccccc1.C(CCCC=O)CCCC,CC1(C)c2cccc(P(c3ccccc3)c4ccccc4)c2Oc5c(P(c6ccccc6)c7ccccc7)cccc15,CC(c1c2c([P]3(c4ccccc4)c5ccccc5)ccc1)(c6c(O2)c([P]([Rh+]73O[C-](C=C(C)O7)C)(c8ccccc8)c9ccccc9)ccc6)C,ligand,0.98,578.6320000000002,7.634600000000009,780.6470000000002,9.035990000000002,0.2,cat,104.66625,2.8725,0.7925,856.75,3.9925,17.525,2.425,2.475,123.15,0,0,0,1,0,0,0,0,0,0,GMT-oNF-2,1,0,CF,1.6777807052660805,0,0,0,0.98994946,0.9959209,0.94864815,0.94116294,0.0,74.0,0.9835937,1.522643129490043,308.0
75,75,75,Toluene-Nonanal-mix,2.03,20.0,300,87.0,-8.0,0,0,5.0,Cc1ccccc1.C(CCCC=O)CCCC,CC1=C[C-](C)O[Rh+]([P](c2ccccc2)(c3ccccc3)c4ccccc4)([P](c5ccccc5)(c6ccccc6)c7ccccc7)O1,CC(O[Rh+]([C]=O)([C]=O)O1)=C[C-]1C,metal_catalyst,0.95,726.5990000000002,8.290990000000008,258.035,0.60719,0.01,cat,104.66625,2.8725,0.7925,856.75,3.9925,17.525,2.425,2.475,123.15,0,0,0,1,0,0,0,0,0,0,GMT-oNF-2,1,0,CF,1.2924298239020633,0,0,0,0.94252634,0.9703229,0.94725204,0.9405471,0.0,75.0,0.93671423,1.4845211966178744,4988.0
76,76,76,Toluene-Nonanal-mix,2.03,20.0,300,87.0,-8.0,0,0,5.0,Cc1ccccc1.C(CCCC=O)CCCC,c1(P(c2ccccc2)c3ccccc3)ccccc1,CC1=C[C-](C)O[Rh+]([P](c2ccccc2)(c3ccccc3)c4ccccc4)([P](c5ccccc5)(c6ccccc6)c7ccccc7)O1,ligand,0.8,262.292,3.4448000000000016,726.5990000000002,8.290990000000008,0.2,cat,104.66625,2.8725,0.7925,856.75,3.9925,17.525,2.425,2.475,123.15,0,0,0,1,0,0,0,0,0,0,GMT-oNF-2,1,0,CF,0.6968039425795112,0,0,0,0.7868525,0.7294787,0.7820113,0.73115355,0.0,76.0,0.7577773,1.2908879970590212,3009.0
77,77,77,Toluene-Tridecanal-mix,2.03,20.0,300,87.0,-8.0,0,0,5.0,Cc1ccccc1.C(CCCC=C)CCCC.CCCCCCCCCCCCC=O,COc1cc(c2cc(OC)cc(C(C)(C)C)c2O[P]34Oc5c(c6c(O3)cccc6)cccc5)c(O[P]7(Oc8c(c9c(O7)cccc9)cccc8)[Rh+]4%10O[C-](C=C(C)O%10)C)c(C(C)(C)C)c1,CC(O[Rh+]([C]=O)([C]=O)O1)=C[C-]1C,metal_catalyst,0.95,988.813,14.855389999999968,258.035,0.60719,0.01,cat,123.0066,3.5026,0.797,835.4,2.568,17.16,1.64,2.64,150.0,0,0,0,1,0,0,0,0,0,0,GMT-oNF-2,1,0,CF,1.2924298239020633,0,0,0,0.9395602,0.968724,0.979486,0.91986597,0.0,77.0,0.9447123,1.4845211966178744,1955.0
78,78,78,Toluene-Tridecanal-mix,2.03,20.0,300,87.0,-8.0,0,0,5.0,Cc1ccccc1.C(CCCC=C)CCCC.CCCCCCCCCCCCC=O,COc1cc(C(C)(C)C)c(OP2Oc3ccccc3c4ccccc4O2)c(c5cc(OC)cc(C(C)(C)C)c5OP6Oc7ccccc7c8ccccc8O6)c1,COc1cc(c2cc(OC)cc(C(C)(C)C)c2O[P]34Oc5c(c6c(O3)cccc6)cccc5)c(O[P]7(Oc8c(c9c(O7)cccc9)cccc8)[Rh+]4%10O[C-](C=C(C)O%10)C)c(C(C)(C)C)c1,ligand,0.98,786.7980000000002,14.85679999999997,988.813,14.855389999999968,0.2,cat,123.0066,3.5026,0.797,835.4,2.568,17.16,1.64,2.64,150.0,0,0,0,1,0,0,0,0,0,0,GMT-oNF-2,1,0,CF,1.6777807052660805,0,0,0,0.9500617,0.9747921,0.9454334,0.9285892,0.0,78.0,0.9580466,1.5232478365296451,4677.0
79,79,79,Toluene-Tridecanal-mix,2.03,20.0,300,87.0,-8.0,0,0,5.0,Cc1ccccc1.C(CCCC=C)CCCC.CCCCCCCCCCCCC=O,CC(c1c2c([P]3(c4ccccc4)c5ccccc5)ccc1)(c6c(O2)c([P]([Rh+]73O[C-](C=C(C)O7)C)(c8ccccc8)c9ccccc9)ccc6)C,CC(O[Rh+]([C]=O)([C]=O)O1)=C[C-]1C,metal_catalyst,0.95,780.6470000000002,9.035990000000002,258.035,0.60719,0.01,cat,123.0066,3.5026,0.797,835.4,2.568,17.16,1.64,2.64,150.0,0,0,0,1,0,0,0,0,0,0,GMT-oNF-2,1,0,CF,1.2924298239020633,0,0,0,0.93727094,0.96374416,0.9432192,0.91003263,0.0,79.0,0.9141629,1.483931863486059,1265.0
80,80,80,Toluene-Tridecanal-mix,2.03,20.0,300,87.0,-8.0,0,0,5.0,Cc1ccccc1.C(CCCC=C)CCCC.CCCCCCCCCCCCC=O,CC1(C)c2cccc(P(c3ccccc3)c4ccccc4)c2Oc5c(P(c6ccccc6)c7ccccc7)cccc15,CC(c1c2c([P]3(c4ccccc4)c5ccccc5)ccc1)(c6c(O2)c([P]([Rh+]73O[C-](C=C(C)O7)C)(c8ccccc8)c9ccccc9)ccc6)C,ligand,0.92,578.6320000000002,7.634600000000009,780.6470000000002,9.035990000000002,0.2,cat,123.0066,3.5026,0.797,835.4,2.568,17.16,1.64,2.64,150.0,0,0,0,1,0,0,0,0,0,0,GMT-oNF-2,1,0,CF,1.0915149811213505,0,0,0,0.92515266,0.93872017,0.9162737,0.875449,0.0,80.0,0.9116499,1.4457945567061037,668.0
