Repository: aronbeke/intelli-membrane

# intelli-membrane
Repository for explainable transfer learning in membrane science.

This codebase is to complement the manuscript "Energy-efficient membrane-assisted catalytic systems enabled by explainable transfer learning". The manuscript is currently under peer review.

## Example prediction
An example prediction script can be run with the python model_predict.py command from the command line, which performs rejection prediction for the inputs in example/prediction_input.csv, producing an example/prediction_output.csv file with the predicted rejection values.

The OSN Catalyst Dataset is available in the osncat.csv file.

File: results/mcmpnn/nf10kcat_processedDSO_mcmpnn_ft_v40.csv (part 1 of 85)
,Unnamed: 0,id,solvent,permeance,pressure,mwco,contact_angle,zeta_potential,contact_angle_missing,zeta_potential_missing,temperature,solvent_smiles,solute_smiles,secondary_solute_smiles,solute_category,rejection,solute_mw,solute_logp,secondary_solute_mw,secondary_solute_logp,secondary_solute_ratio,source,solvent_mw,solvent_logp,solvent_viscosity,solvent_density,solvent_dielectric_constant,solvent_dd,solvent_dp,solvent_dh,solvent_molar_volume,membrane_DM150,membrane_DM300,membrane_DM500,membrane_GMT-oNF-2,membrane_PBI,membrane_PMPerformance,membrane_PMS600,membrane_SM122,membrane_SS150101,membrane_SS336,membrane,process_configuration_CF,process_configuration_DE,process_configuration,nlc_rejection,test_standard,test_solute_disjoint,test_solute_disjoint_outer_val,rejection_mcmpnn_ft_v40_fold4,rejection_mcmpnn_ft_v40_fold3,rejection_mcmpnn_ft_v40_fold0,is_augmented,id_original,loss_weight,rejection_mcmpnn_ft_v40_fold2,Unnamed: 0.1,rejection_mcmpnn_ft_v40_fold1
0,0,0,Toluene,2.0,30.0,300,87.0,-8.0,0,0,25.0,Cc1ccccc1,COc1cc(c2cc(OC)cc(C(C)(C)C)c2O[P]34Oc5c(c6c(O3)cccc6)cccc5)c(O[P]7(Oc8c(c9c(O7)cccc9)cccc8)[Rh+]4%10O[C-](C=C(C)O%10)C)c(C(C)(C)C)c1,CC(O[Rh+]([C]=O)([C]=O)O1)=C[C-]1C,metal_catalyst,0.97,988.813,14.855389999999968,258.035,0.60719,0.01,cat,92.141,2.73,0.59,867.0,2.38,18.0,1.4,2.0,106.8,0,0,0,1,0,0,0,0,0,0,GMT-oNF-2,1,0,CF,1.508638306165727,0,0,0,0.93440115,0.96712977,0.98114705,0.0,0.0,1.4452532037433257,0.97412765,344.0,0.9907185
1,1,1,Toluene,2.0,30.0,300,87.0,-8.0,0,0,25.0,Cc1ccccc1,CC(c1c2c([P]3(c4ccccc4)c5ccccc5)ccc1)(c6c(O2)c([P]([Rh+]73O[C-](C=C(C)O7)C)(c8ccccc8)c9ccccc9)ccc6)C,CC(O[Rh+]([C]=O)([C]=O)O1)=C[C-]1C,metal_catalyst,0.97,780.6470000000002,9.035990000000002,258.035,0.60719,0.01,cat,92.141,2.73,0.59,867.0,2.38,18.0,1.4,2.0,106.8,0,0,0,1,0,0,0,0,0,0,GMT-oNF-2,1,0,CF,1.508638306165727,0,0,0,0.9499589,0.95294327,0.9759465,0.0,1.0,1.4452532037433257,0.98840606,61.0,0.9777396
2,2,2,Toluene,2.0,30.0,300,87.0,-8.0,0,0,25.0,Cc1ccccc1,CC1=C[C-](C)O[Rh+]([P](c2ccccc2)(c3ccccc3)c4ccccc4)([P](c5ccccc5)(c6ccccc6)c7ccccc7)O1,CC(O[Rh+]([C]=O)([C]=O)O1)=C[C-]1C,metal_catalyst,0.94,726.5990000000002,8.290990000000008,258.035,0.60719,0.01,cat,92.141,2.73,0.59,867.0,2.38,18.0,1.4,2.0,106.8,0,0,0,1,0,0,0,0,0,0,GMT-oNF-2,1,0,CF,1.2146701649892326,0,0,0,0.93739784,0.91432416,0.94790494,0.0,2.0,1.4085383993906369,0.9598911,1344.0,0.948296
3,3,3,Toluene,2.0,30.0,300,87.0,-8.0,0,0,25.0,Cc1ccccc1,COc1cc(C(C)(C)C)c(OP2Oc3ccccc3c4ccccc4O2)c(c5cc(OC)cc(C(C)(C)C)c5OP6Oc7ccccc7c8ccccc8O6)c1,COc1cc(c2cc(OC)cc(C(C)(C)C)c2O[P]34Oc5c(c6c(O3)cccc6)cccc5)c(O[P]7(Oc8c(c9c(O7)cccc9)cccc8)[Rh+]4%10O[C-](C=C(C)O%10)C)c(C(C)(C)C)c1,ligand,0.98,786.7980000000002,14.85679999999997,988.813,14.855389999999968,0.2,cat,92.141,2.73,0.59,867.0,2.38,18.0,1.4,2.0,106.8,0,0,0,1,0,0,0,0,0,0,GMT-oNF-2,1,0,CF,1.6777807052660805,0,0,0,0.9979088,0.9566623,0.7929112,0.0,3.0,1.4579607993692558,0.9822748,1064.0,0.99265546
4,4,4,Toluene,2.0,30.0,300,87.0,-8.0,0,0,25.0,Cc1ccccc1,CC1(C)c2cccc(P(c3ccccc3)c4ccccc4)c2Oc5c(P(c6ccccc6)c7ccccc7)cccc15,CC(c1c2c([P]3(c4ccccc4)c5ccccc5)ccc1)(c6c(O2)c([P]([Rh+]73O[C-](C=C(C)O7)C)(c8ccccc8)c9ccccc9)ccc6)C,ligand,0.95,578.6320000000002,7.634600000000009,780.6470000000002,9.035990000000002,0.2,cat,92.141,2.73,0.59,867.0,2.38,18.0,1.4,2.0,106.8,0,0,0,1,0,0,0,0,0,0,GMT-oNF-2,1,0,CF,1.2924298239020633,0,0,0,0.9409077,0.92611915,0.95043373,0.0,4.0,1.4208939993852916,0.95255095,383.0,0.8980832
5,5,5,Toluene,2.0,30.0,300,87.0,-8.0,0,0,25.0,Cc1ccccc1,c1(P(c2ccccc2)c3ccccc3)ccccc1,CC1=C[C-](C)O[Rh+]([P](c2ccccc2)(c3ccccc3)c4ccccc4)([P](c5ccccc5)(c6ccccc6)c7ccccc7)O1,ligand,0.66,262.292,3.4448000000000016,726.5990000000002,8.290990000000008,0.2,cat,92.141,2.73,0.59,867.0,2.38,18.0,1.4,2.0,106.8,0,0,0,1,0,0,0,0,0,0,GMT-oNF-2,1,0,CF,0.4672456210075023,0,0,0,0.806619,0.7433034,0.5297158,0.0,5.0,1.062581599540305,0.77132714,1020.0,0.7955621
6,6,6,Ethanol,0.09435,30.0,300,59.0,-37.5,0,0,50.0,C(C)O,[Mg++].[O-]S(=O)(=O)C(F)(F)F.[O-]S(=O)(=O)C(F)(F)F,[Mg++].[O-]S(=O)(=O)C(F)(F)F.[O-]S(=O)(=O)C(F)(F)F,metal_catalyst,0.9802,322.4429999999999,-0.2779999999999998,322.4429999999999,-0.2779999999999998,0.5,cat,46.069,-0.31,1.2,789.0,24.6,15.8,8.8,19.4,58.5,0,1,0,0,0,0,0,0,0,0,DM300,1,0,CF,1.6819366650372376,0,0,0,0.9708942,0.9651866,0.9854206,0.0,6.0,1.4582079113691488,0.88950586,542.0,0.98746324
7,7,7,Toluene,0.06,40.0,220,-1.0,0.0,1,1,30.0,Cc1ccccc1,CC(C)Oc1ccccc1C=[Ru](Cl)(Cl)=C2N(CCN2c3c(C)cc(C)cc3C)c4c(C)cc(C)cc4C,CC(C)Oc1ccccc1C=[Ru](Cl)(Cl)=C2N(CCN2c3c(C)cc(C)cc3C)c4c(C)cc(C)cc4C,metal_catalyst,0.996,626.634,8.050320000000008,626.634,8.050320000000008,0.5,cat,92.141,2.73,0.59,867.0,2.38,18.0,1.4,2.0,106.8,0,0,0,0,0,0,0,1,0,0,SM122,1,0,CF,2.301029995663981,0,0,0,0.96762323,0.9444385,0.9895148,0.0,7.0,1.4773699416042887,0.9838134,209.0,0.9916612
8,8,8,Toluene,0.06,40.0,220,-1.0,0.0,1,1,30.0,Cc1ccccc1,CC(Oc1c(C=[Ru](Cl)(Cl)=C2N(c3c(C)cc(C)cc3C)C(CC(CCCC)CC)CN2c4c(C)cc(C)cc4C)cccc1)C,CC(Oc1c(C=[Ru](Cl)(Cl)=C2N(c3c(C)cc(C)cc3C)C(CC(CCCC)CC)CN2c4c(C)cc(C)cc4C)cccc1)C,metal_catalyst,0.984,738.8500000000001,11.02541999999999,738.8500000000001,11.02541999999999,0.5,cat,92.141,2.73,0.59,867.0,2.38,18.0,1.4,2.0,106.8,0,0,0,0,0,0,0,1,0,0,SM122,1,0,CF,1.7695510786217257,0,0,0,0.98190165,0.94604015,0.98480684,0.0,8.0,1.4629030393671176,0.99105144,74.0,0.9877672
9,9,9,Toluene,0.06,40.0,220,-1.0,0.0,1,1,30.0,Cc1ccccc1,CC(C)Oc1ccccc1C=[Ru](Cl)(Cl)=C2N(CCN2c3c(C)cc(OCC45CC6CC(CC(C5)C6)C4)cc3C)c7c(C)cc(OCC89CC%10CC(CC(C9)C%10)C8)cc7C,CC(C)Oc1ccccc1C=[Ru](Cl)(Cl)=C2N(CCN2c3c(C)cc(OCC45CC6CC(CC(C5)C6)C4)cc3C)c7c(C)cc(OCC89CC%10CC(CC(C9)C%10)C8)cc7C,metal_catalyst,0.993,927.0759999999992,12.62387999999998,927.0759999999992,12.62387999999998,0.5,cat,92.141,2.73,0.59,867.0,2.38,18.0,1.4,2.0,106.8,0,0,0,0,0,0,0,1,0,0,SM122,1,0,CF,2.096910013008056,0,0,0,1.0,0.9542423,0.9927461,0.0,9.0,1.4736641641587929,0.98193216,327.0,0.9836831
10,10,10,Toluene,0.06,40.0,220,-1.0,0.0,1,1,30.0,Cc1ccccc1,CC(C)Oc1ccccc1C=[Ru](Cl)(Cl)=C2N(CCN2c3c(C)cc(OCCOCCOC)cc3C)c4c(C)cc(OCCOCCOC)cc4C,CC(C)Oc1ccccc1C=[Ru](Cl)(Cl)=C2N(CCN2c3c(C)cc(OCCOCCOC)cc3C)c4c(C)cc(OCCOCCOC)cc4C,metal_catalyst,0.996,834.8439999999996,7.517080000000009,834.8439999999996,7.517080000000009,0.5,cat,92.141,2.73,0.59,867.0,2.38,18.0,1.4,2.0,106.8,0,0,0,0,0,0,0,1,0,0,SM122,1,0,CF,2.301029995663981,0,0,0,0.98897994,0.9526664,0.99536586,0.0,10.0,1.4777297593607035,0.976509,1056.0,1.0
11,11,11,Ethyl acetate,13.3,20.0,220,-1.0,0.0,1,1,23.0,O(C(C)=O)CC,CC(C)Oc1c(C=[Ru]([P](C2CCCCC2)(C3CCCCC3)C4CCCCC4)(Cl)Cl)cccc1,CC(C)Oc1c(C=[Ru]([P](C2CCCCC2)(C3CCCCC3)C4CCCCC4)(Cl)Cl)cccc1,metal_catalyst,0.97,600.6170000000005,10.016299999999994,600.6170000000005,10.016299999999994,0.5,cat,88.106,0.71,0.45,902.0,6.02,15.8,5.3,7.2,98.5,0,0,0,0,0,0,0,1,0,0,SM122,1,0,CF,1.508638306165727,0,0,0,0.9812288,0.9595437,0.9682734,0.0,11.0,1.445605199374601,0.92893463,900.0,0.9634567
12,12,12,Ethyl acetate,8.36,20.0,220,-1.0,0.0,1,1,23.0,O(C(C)=O)CC,Cl[Ru](=Cc1ccccc1OC(C)C(C)=O)(Cl)=C2N(CCN2c3c(C)cc(C)cc3C)c4c(C)cc(C)cc4C,Cl[Ru](=Cc1ccccc1OC(C)C(C)=O)(Cl)=C2N(CCN2c3c(C)cc(C)cc3C)c4c(C)cc(C)cc4C,metal_catalyst,0.94,654.6440000000001,7.619420000000009,654.6440000000001,7.619420000000009,0.5,cat,88.106,0.71,0.45,902.0,6.02,15.8,5.3,7.2,98.5,0,0,0,0,0,0,0,1,0,0,SM122,1,0,CF,1.2146701649892326,0,0,0,0.9380697,0.91440874,0.93988526,0.0,12.0,1.4085383993906369,0.9651439,552.0,0.93661743
13,13,13,2-propanol,0.26,30.0,300,87.0,-8.0,0,0,25.0,C(C)(C)O,c1(P(c2ccccc2)c3ccccc3)ccccc1,c1(P(c2ccccc2)c3ccccc3)ccccc1,ligand,0.663,262.292,3.4448000000000016,262.292,3.4448000000000016,0.5,cat,60.096,0.05,2.27,785.0,18.6,15.8,6.1,16.4,76.8,0,0,0,1,0,0,0,0,0,0,GMT-oNF-2,1,0,CF,0.4710832997223453,0,0,0,0.67680025,0.6377492,0.33024472,0.0,13.0,1.0662882795387014,0.6915014,1362.0,0.67580885
14,14,14,Dimethyl carbonate,0.603333333,30.0,300,87.0,-8.0,0,0,25.0,C(OC)(OC)=O,c1(P(c2ccccc2)c3ccccc3)ccccc1,c1(P(c2ccccc2)c3ccccc3)ccccc1,ligand,0.581,262.292,3.4448000000000016,262.292,3.4448000000000016,0.5,cat,90.078,0.35,0.644,1069.0,3.1,15.5,3.9,9.7,84.2,0,0,0,1,0,0,0,0,0,0,GMT-oNF-2,1,0,CF,0.3767507096020995,0,0,0,0.6020486,0.55632997,0.597679,0.0,14.0,0.9649723595825328,0.60545415,143.0,0.3968139
15,15,15,n-Hexanal,0.806666667,30.0,300,87.0,-8.0,0,0,25.0,C(CCC)CC=O,c1(P(c2ccccc2)c3ccccc3)ccccc1,c1(P(c2ccccc2)c3ccccc3)ccccc1,ligand,0.389,262.292,3.4448000000000016,262.292,3.4448000000000016,0.5,cat,100.161,1.7656,1.4,810.0,10.0,15.8,8.5,5.4,120.2,0,0,0,1,0,0,0,0,0,0,GMT-oNF-2,1,0,CF,0.2132485778544388,0,0,0,0.42685062,0.40080065,0.38861403,0.0,15.0,0.7277448396851625,0.60161954,144.0,0.38025308
16,16,16,n-Hexane,3.326666667,30.0,300,87.0,-8.0,0,0,25.0,C(CCC)CC,c1(P(c2ccccc2)c3ccccc3)ccccc1,c1(P(c2ccccc2)c3ccccc3)ccccc1,ligand,0.59,262.292,3.4448000000000016,262.292,3.4448000000000016,0.5,cat,86.178,3.9,0.3,661.0,1.88,14.9,0.0,0.0,131.6,0,0,0,1,0,0,0,0,0,0,GMT-oNF-2,1,0,CF,0.3861581781239308,0,0,0,0.5958779,0.5680823,0.614836,0.0,16.0,0.976092399577722,0.5877583,1173.0,0.08601946
17,17,17,Toluene,1.93,30.0,300,87.0,-8.0,0,0,25.0,Cc1ccccc1,c1(P(c2ccccc2)c3ccccc3)ccccc1,c1(P(c2ccccc2)c3ccccc3)ccccc1,ligand,0.905,262.292,3.4448000000000016,262.292,3.4448000000000016,0.5,cat,92.141,2.73,0.59,867.0,2.38,18.0,1.4,2.0,106.8,0,0,0,1,0,0,0,0,0,0,GMT-oNF-2,1,0,CF,1.0177287669604316,0,0,0,0.8067195,0.7435932,0.5297377,0.0,17.0,1.3652937994093457,0.7713772,37.0,0.79561305
18,18,18,Toluene,0.06,40.0,220,-1.0,0.0,1,1,26.0,Cc1ccccc1,CC(C)Oc1ccccc1C=[Ru](Cl)(Cl)=C2N(CCN2c3c(C)cc(C)cc3C)c4c(C)cc(C)cc4C,CC(C)Oc1ccccc1C=[Ru](Cl)(Cl)=C2N(CCN2c3c(C)cc(C)cc3C)c4c(C)cc(C)cc4C,metal_catalyst,0.995,626.634,8.050320000000008,626.634,8.050320000000008,0.5,cat,92.141,2.73,0.59,867.0,2.38,18.0,1.4,2.0,106.8,0,0,0,0,0,0,0,1,0,0,SM122,1,0,CF,2.221848749616356,0,0,0,0.98616266,0.95371723,0.99127764,0.0,18.0,1.4764941993612375,0.9849388,779.0,0.97130656
19,19,19,Toluene,0.06,30.0,220,-1.0,0.0,1,1,26.0,Cc1ccccc1,CC(C)Oc1ccccc1C=[Ru](Cl)(Cl)=C2N(CCN2c3c(C)cc(C)cc3C)c4c(C)cc(C)cc4C,CC(C)Oc1ccccc1C=[Ru](Cl)(Cl)=C2N(CCN2c3c(C)cc(C)cc3C)c4c(C)cc(C)cc4C,metal_catalyst,0.995,626.634,8.050320000000008,626.634,8.050320000000008,0.5,cat,92.141,2.73,0.59,867.0,2.38,18.0,1.4,2.0,106.8,0,0,0,0,0,0,0,1,0,0,SM122,1,0,CF,2.221848749616356,0,0,0,0.9957086,0.96026736,0.9959088,0.0,19.0,1.47613468245579,0.99475706,191.0,0.99678177
20,20,20,Toluene,0.06,20.0,220,-1.0,0.0,1,1,26.0,Cc1ccccc1,CC(C)Oc1ccccc1C=[Ru](Cl)(Cl)=C2N(CCN2c3c(C)cc(C)cc3C)c4c(C)cc(C)cc4C,CC(C)Oc1ccccc1C=[Ru](Cl)(Cl)=C2N(CCN2c3c(C)cc(C)cc3C)c4c(C)cc(C)cc4C,metal_catalyst,0.984,626.634,8.050320000000008,626.634,8.050320000000008,0.5,cat,92.141,2.73,0.59,867.0,2.38,18.0,1.4,2.0,106.8,0,0,0,0,0,0,0,1,0,0,SM122,1,0,CF,1.7695510786217257,0,0,0,0.9849794,0.9729912,0.9888449,0.0,20.0,1.4629030393671176,0.97891414,256.0,0.9899375
21,21,21,Toluene,0.06,10.0,220,-1.0,0.0,1,1,26.0,Cc1ccccc1,CC(C)Oc1ccccc1C=[Ru](Cl)(Cl)=C2N(CCN2c3c(C)cc(C)cc3C)c4c(C)cc(C)cc4C,CC(C)Oc1ccccc1C=[Ru](Cl)(Cl)=C2N(CCN2c3c(C)cc(C)cc3C)c4c(C)cc(C)cc4C,metal_catalyst,0.963,626.634,8.050320000000008,626.634,8.050320000000008,0.5,cat,92.141,2.73,0.59,867.0,2.38,18.0,1.4,2.0,106.8,0,0,0,0,0,0,0,1,0,0,SM122,1,0,CF,1.4202164033831894,1,0,0,0.95212007,0.9226134,0.9489901,0.0,21.0,1.0,0.93450654,4974.0,0.9736393
22,22,22,Toluene,0.18,40.0,220,-1.0,0.0,1,1,26.0,Cc1ccccc1,CC(C)Oc1ccccc1C=[Ru](Cl)(Cl)=C2N(CCN2c3c(C)cc(C)cc3C)c4c(C)cc(C)cc4C,CC(C)Oc1ccccc1C=[Ru](Cl)(Cl)=C2N(CCN2c3c(C)cc(C)cc3C)c4c(C)cc(C)cc4C,metal_catalyst,0.86,626.634,8.050320000000008,626.634,8.050320000000008,0.5,cat,92.141,2.73,0.59,867.0,2.38,18.0,1.4,2.0,106.8,0,0,0,0,0,0,0,1,0,0,SM122,0,1,DE,0.8507808873446201,0,0,0,0.84899724,0.84413457,0.856856,0.0,22.0,1.3096935994333991,0.8468021,1104.0,0.8410573
23,23,23,Toluene,0.18,30.0,220,-1.0,0.0,1,1,26.0,Cc1ccccc1,CC(C)Oc1ccccc1C=[Ru](Cl)(Cl)=C2N(CCN2c3c(C)cc(C)cc3C)c4c(C)cc(C)cc4C,CC(C)Oc1ccccc1C=[Ru](Cl)(Cl)=C2N(CCN2c3c(C)cc(C)cc3C)c4c(C)cc(C)cc4C,metal_catalyst,0.86,626.634,8.050320000000008,626.634,8.050320000000008,0.5,cat,92.141,2.73,0.59,867.0,2.38,18.0,1.4,2.0,106.8,0,0,0,0,0,0,0,1,0,0,SM122,0,1,DE,0.8507808873446201,0,0,0,0.86072135,0.8524085,0.90782064,0.0,23.0,1.3096935994333991,0.84829545,608.0,0.8550637
24,24,24,Toluene,0.24,20.0,220,-1.0,0.0,1,1,26.0,Cc1ccccc1,CC(C)Oc1ccccc1C=[Ru](Cl)(Cl)=C2N(CCN2c3c(C)cc(C)cc3C)c4c(C)cc(C)cc4C,CC(C)Oc1ccccc1C=[Ru](Cl)(Cl)=C2N(CCN2c3c(C)cc(C)cc3C)c4c(C)cc(C)cc4C,metal_catalyst,0.91,626.634,8.050320000000008,626.634,8.050320000000008,0.5,cat,92.141,2.73,0.59,867.0,2.38,18.0,1.4,2.0,106.8,0,0,0,0,0,0,0,1,0,0,SM122,0,1,DE,1.0409586076789066,0,0,0,0.90636605,0.89320624,0.94107866,0.0,24.0,1.3714715994066728,0.88434786,720.0,0.90374345
25,25,25,Toluene,0.35,10.0,220,-1.0,0.0,1,1,26.0,Cc1ccccc1,CC(C)Oc1ccccc1C=[Ru](Cl)(Cl)=C2N(CCN2c3c(C)cc(C)cc3C)c4c(C)cc(C)cc4C,CC(C)Oc1ccccc1C=[Ru](Cl)(Cl)=C2N(CCN2c3c(C)cc(C)cc3C)c4c(C)cc(C)cc4C,metal_catalyst,0.91,626.634,8.050320000000008,626.634,8.050320000000008,0.5,cat,92.141,2.73,0.59,867.0,2.38,18.0,1.4,2.0,106.8,0,0,0,0,0,0,0,1,0,0,SM122,0,1,DE,1.0409586076789066,0,0,0,0.9189738,0.9070481,0.91634953,0.0,25.0,1.3711376548334115,0.8882224,216.0,0.90539503
26,26,26,Ethyl acetate,4.236,25.0,220,-1.0,0.0,1,1,20.0,O(C(C)=O)CC,CC(c1cc(C=[N]2[C@H]3CCCC[C@@H]3[N]4=Cc5cc(C(C)(C)C)cc(C(C)(C)C)c5O[Mn]42(Cl)O6)c6c(C(C)(C)C)c1)(C)C,CC(c1cc(C=[N]2[C@H]3CCCC[C@@H]3[N]4=Cc5cc(C(C)(C)C)cc(C(C)(C)C)c5O[Mn]42(Cl)O6)c6c(C(C)(C)C)c1)(C)C,metal_catalyst,0.994,635.2149999999999,10.098999999999997,635.2149999999999,10.098999999999997,0.5,cat,88.106,0.71,0.45,902.0,6.02,15.8,5.3,7.2,98.5,0,0,0,0,0,0,0,1,0,0,SM122,0,1,DE,2.154901959985742,0,1,0,0.9983387,0.8291092,0.9924334,0.0,26.0,1.4752586393617726,0.9941557,436.0,0.9977499
27,27,27,Ethyl acetate,5.892,25.0,220,-1.0,0.0,1,1,44.0,O(C(C)=O)CC,CC(O[Pd]1([P](c2ccccc2)(c3ccccc3)c4cc5ccccc5cc4c6cc7ccccc7cc6[P]1(c8ccccc8)c9ccccc9)OC(C)=O)=O,CC(O[Pd]1([P](c2ccccc2)(c3ccccc3)c4cc5ccccc5cc4c6cc7ccccc7cc6[P]1(c8ccccc8)c9ccccc9)OC(C)=O)=O,metal_catalyst,0.99,847.1960000000003,9.201500000000005,847.1960000000003,9.201500000000005,0.5,cat,88.106,0.71,0.45,902.0,6.02,15.8,5.3,7.2,98.5,0,0,0,0,0,0,0,1,0,0,SM122,0,1,DE,1.9586073148417744,1,0,0,1.0,0.94596887,1.0,0.0,27.0,1.0,0.9743285,1453.0,1.0
28,28,28,Tetrahydrofuran,2.725,20.0,220,-1.0,0.0,1,1,20.0,C1CCOC1,CC(c1cc(C=[N]2[C@H]3CCCC[C@@H]3[N]4=Cc5cc(C(C)(C)C)cc(C(C)(C)C)c5O[Mn]42(Cl)O6)c6c(C(C)(C)C)c1)(C)C,CC(c1cc(C=[N]2[C@H]3CCCC[C@@H]3[N]4=Cc5cc(C(C)(C)C)cc(C(C)(C)C)c5O[Mn]42(Cl)O6)c6c(C(C)(C)C)c1)(C)C,metal_catalyst,0.958,635.2149999999999,10.098999999999997,635.2149999999999,10.098999999999997,0.5,cat,72.107,0.46,0.55,889.0,7.58,16.8,5.7,8.0,81.7,0,0,0,0,0,0,0,1,0,0,SM122,0,1,DE,1.3665315444204131,0,1,0,0.9546491,0.9508495,0.9524698,0.0,28.0,1.4307784793810154,0.908507,419.0,0.95190346
29,29,29,Tetrahydrofuran,4.728,25.0,220,-1.0,0.0,1,1,40.0,C1CCOC1,CC(O[Pd]1([P](c2ccccc2)(c3ccccc3)c4cc5ccccc5cc4c6cc7ccccc7cc6[P]1(c8ccccc8)c9ccccc9)OC(C)=O)=O,CC(O[Pd]1([P](c2ccccc2)(c3ccccc3)c4cc5ccccc5cc4c6cc7ccccc7cc6[P]1(c8ccccc8)c9ccccc9)OC(C)=O)=O,metal_catalyst,0.99,847.1960000000003,9.201500000000005,847.1960000000003,9.201500000000005,0.5,cat,72.107,0.46,0.55,889.0,7.58,16.8,5.7,8.0,81.7,0,0,0,0,0,0,0,1,0,0,SM122,0,1,DE,1.9586073148417744,0,0,0,1.0,0.9081007,0.99237823,0.0,29.0,1.4699583867132973,0.9469242,31.0,1.0
30,30,30,Tetrahydrofuran,3.744,25.0,220,-1.0,0.0,1,1,30.0,C1CCOC1,CC(O[Pd]1([P](c2ccccc2)(c3ccccc3)c4cc5ccccc5cc4c6cc7ccccc7cc6[P]1(c8ccccc8)c9ccccc9)OC(C)=O)=O,CC(O[Pd]1([P](c2ccccc2)(c3ccccc3)c4cc5ccccc5cc4c6cc7ccccc7cc6[P]1(c8ccccc8)c9ccccc9)OC(C)=O)=O,metal_catalyst,0.99,847.1960000000003,9.201500000000005,847.1960000000003,9.201500000000005,0.5,cat,72.107,0.46,0.55,889.0,7.58,16.8,5.7,8.0,81.7,0,0,0,0,0,0,0,1,0,0,SM122,0,1,DE,1.9586073148417744,1,0,0,1.0,0.9471615,0.966969,0.0,30.0,1.0,0.9528748,214.0,0.96349394
31,31,31,Tetrahydrofuran,2.84,25.0,220,-1.0,0.0,1,1,20.0,C1CCOC1,CC(O[Pd]1([P](c2ccccc2)(c3ccccc3)c4cc5ccccc5cc4c6cc7ccccc7cc6[P]1(c8ccccc8)c9ccccc9)OC(C)=O)=O,CC(O[Pd]1([P](c2ccccc2)(c3ccccc3)c4cc5ccccc5cc4c6cc7ccccc7cc6[P]1(c8ccccc8)c9ccccc9)OC(C)=O)=O,metal_catalyst,0.99,847.1960000000003,9.201500000000005,847.1960000000003,9.201500000000005,0.5,cat,72.107,0.46,0.55,889.0,7.58,16.8,5.7,8.0,81.7,0,0,0,0,0,0,0,1,0,0,SM122,0,1,DE,1.9586073148417744,0,0,0,0.97683895,0.98021626,0.97925174,0.0,31.0,1.4703163993639106,0.999334,502.0,0.9567194
32,32,32,Dimethyl carbonate,0.333333333,30.0,500,82.0,0.0,0,1,27.0,C(OC)(OC)=O,CC(O[Rh+]([C]=O)([C]=O)O1)=C[C-]1C,CC(O[Rh+]([C]=O)([C]=O)O1)=C[C-]1C,metal_catalyst,0.86,258.035,0.60719,258.035,0.60719,0.5,cat,90.078,0.35,0.644,1069.0,3.1,15.5,3.9,9.7,84.2,0,0,0,0,0,0,0,0,0,1,SS336,1,0,CF,0.8507808873446201,0,0,0,0.21908578,0.818327,0.8902108,0.0,32.0,1.309374697408483,0.87473536,240.0,0.8613162
33,33,33,Toluene,0.766666667,30.0,220,-1.0,0.0,1,1,27.0,Cc1ccccc1,CC(C)Oc1ccccc1C=[Ru](Cl)(Cl)=C2N(CCN2c3c(C)cc(C)cc3C)c4c(C)cc(C)cc4C,CC(C)Oc1ccccc1C=[Ru](Cl)(Cl)=C2N(CCN2c3c(C)cc(C)cc3C)c4c(C)cc(C)cc4C,metal_catalyst,0.996,626.634,8.050320000000008,626.634,8.050320000000008,0.5,cat,92.141,2.73,0.59,867.0,2.38,18.0,1.4,2.0,106.8,0,0,0,0,0,0,0,1,0,0,SM122,1,0,CF,2.301029995663981,0,0,0,0.9929252,0.9520571,0.9943044,0.0,33.0,1.4777297593607035,0.9905836,974.0,0.9970928
34,34,34,Toluene,0.766666667,30.0,220,-1.0,0.0,1,1,27.0,Cc1ccccc1,CC(O[Rh+]([C]=O)([C]=O)O1)=C[C-]1C,CC(O[Rh+]([C]=O)([C]=O)O1)=C[C-]1C,metal_catalyst,0.578,258.035,0.60719,258.035,0.60719,0.5,cat,92.141,2.73,0.59,867.0,2.38,18.0,1.4,2.0,106.8,0,0,0,0,0,0,0,1,0,0,SM122,1,0,CF,0.3736596326249576,0,0,0,0.5833668,0.5289196,0.56519365,0.0,34.0,0.9612656795841364,0.9868051,1270.0,0.579301
35,35,35,2-propanol,0.01,40.0,600,-1.0,0.0,1,1,25.0,C(C)(C)O,CC(O[Pd]OC(C)=O)=O,CC(O[Pd]OC(C)=O)=O,metal_catalyst,0.75,224.508,0.0250999999999999,224.508,0.0250999999999999,0.5,cat,60.096,0.05,2.27,785.0,18.6,15.8,6.1,16.4,76.8,0,0,0,0,0,0,1,0,0,0,PMS600,0,1,DE,0.6003262785189618,0,0,1,0.7521276,0.68824327,0.7569903,0.0,35.0,1.1737819994921974,0.7547779,899.0,0.8117956
36,36,36,2-propanol,0.02,40.0,600,-1.0,0.0,1,1,25.0,C(C)(C)O,Cc1c([P]([Pd](OC(C)=O)([P](c2c(C)cccc2)(c3c(C)cccc3)c4c(C)cccc4)OC(C)=O)(c5c(C)cccc5)c6c(C)cccc6)cccc1,CC(O[Pd]OC(C)=O)=O,metal_catalyst,0.9,833.2540000000001,8.765220000000003,224.508,0.0250999999999999,0.01,cat,60.096,0.05,2.27,785.0,18.6,15.8,6.1,16.4,76.8,0,0,0,0,0,0,1,0,0,0,PMS600,0,1,DE,0.9956786262173576,0,0,0,0.88898313,0.8781952,0.9775283,0.0,36.0,1.359115999412018,0.92655635,609.0,0.88781255
37,37,37,Methanol,0.01,40.0,500,59.0,-31.0,0,0,25.0,CO,CC(O[Pd]([P](c1ccc(c2c(C(C)C)cc(C(C)C)cc2C(C)C)cc1)(C3CCCCC3)C4CCCCC4)(OC(C)=O)[P](c5ccc(c6c(C(C)C)cc(C(C)C)cc6C(C)C)cc5)(C7CCCCC7)C8CCCCC8)=O,CC(O[Pd]OC(C)=O)=O,metal_catalyst,0.81,1177.966,21.0179,224.508,0.0250999999999999,0.01,cat,32.042,-0.77,0.593,791.0,32.6,15.1,12.3,22.3,40.7,0,0,1,0,0,0,0,0,0,0,DM500,0,1,DE,0.7189666327522726,0,0,0,0.7923027,0.7972102,0.8206876,0.0,37.0,1.247915599460126,0.80300504,179.0,0.7140191
38,38,38,2-propanol,0.01,40.0,500,59.0,-31.0,0,0,25.0,C(C)(C)O,CC(O[Pd]([P](c1ccc(c2c(C(C)C)cc(C(C)C)cc2C(C)C)cc1)(C3CCCCC3)C4CCCCC4)(OC(C)=O)[P](c5ccc(c6c(C(C)C)cc(C(C)C)cc6C(C)C)cc5)(C7CCCCC7)C8CCCCC8)=O,CC(O[Pd]OC(C)=O)=O,metal_catalyst,0.95,1177.966,21.0179,224.508,0.0250999999999999,0.01,cat,60.096,0.05,2.27,785.0,18.6,15.8,6.1,16.4,76.8,0,0,1,0,0,0,0,0,0,0,DM500,0,1,DE,1.2924298239020633,0,0,0,0.9463837,0.9331314,0.91978884,0.0,38.0,1.4208939993852916,0.9390346,1349.0,0.9436363
39,39,39,1-Butanol,0.01,40.0,500,59.0,-31.0,0,0,25.0,CCCCO,CC(O[Pd]([P](c1ccc(c2c(C(C)C)cc(C(C)C)cc2C(C)C)cc1)(C3CCCCC3)C4CCCCC4)(OC(C)=O)[P](c5ccc(c6c(C(C)C)cc(C(C)C)cc6C(C)C)cc5)(C7CCCCC7)C8CCCCC8)=O,CC(O[Pd]OC(C)=O)=O,metal_catalyst,0.98,1177.966,21.0179,224.508,0.0250999999999999,0.01,cat,74.12,0.9,2.544,810.0,17.1,16.0,5.7,15.8,91.5,0,0,1,0,0,0,0,0,0,0,DM500,0,1,DE,1.6777807052660805,0,0,0,0.9731833,0.8009804,0.9766795,0.0,39.0,1.4579607993692558,0.97319746,1169.0,0.9827633
40,40,40,2-propanol,0.01,40.0,600,-1.0,0.0,1,1,25.0,C(C)(C)O,O=C(C)O[Pd]1([P](c2ccccc2)(c3ccccc3)CCC[P](c4ccccc4)1c5ccccc5)OC(C)=O,CC(O[Pd]OC(C)=O)=O,metal_catalyst,0.97,636.9610000000002,5.667400000000005,224.508,0.0250999999999999,0.01,cat,60.096,0.05,2.27,785.0,18.6,15.8,6.1,16.4,76.8,0,0,0,0,0,0,1,0,0,0,PMS600,0,1,DE,1.508638306165727,1,0,0,0.94357914,0.90380466,0.9288698,0.0,40.0,1.0,0.9836044,1992.0,0.8241177
41,41,41,Methanol,0.01,40.0,500,59.0,-31.0,0,0,25.0,CO,O=C(C)O[Pd]1([P](c2ccccc2)(c3ccccc3)CCC[P](c4ccccc4)1c5ccccc5)OC(C)=O,CC(O[Pd]OC(C)=O)=O,metal_catalyst,0.8,636.9610000000002,5.667400000000005,224.508,0.0250999999999999,0.01,cat,32.042,-0.77,0.593,791.0,32.6,15.1,12.3,22.3,40.7,0,0,1,0,0,0,0,0,0,0,DM500,0,1,DE,0.6968039425795112,0,0,0,0.7947373,0.87025154,0.804108,0.0,41.0,1.2355599994654711,0.7955911,223.0,0.8062233
42,42,42,2-propanol,0.01,40.0,500,59.0,-31.0,0,0,25.0,C(C)(C)O,O=C(C)O[Pd]1([P](c2ccccc2)(c3ccccc3)CCC[P](c4ccccc4)1c5ccccc5)OC(C)=O,CC(O[Pd]OC(C)=O)=O,metal_catalyst,0.89,636.9610000000002,5.667400000000005,224.508,0.0250999999999999,0.01,cat,60.096,0.05,2.27,785.0,18.6,15.8,6.1,16.4,76.8,0,0,1,0,0,0,0,0,0,0,DM500,0,1,DE,0.9546770212133426,0,0,0,0.9011705,0.8738892,0.8913606,0.0,42.0,1.3464324718634402,0.87552893,164.0,0.8865201
43,43,43,1-Butanol,0.01,40.0,500,59.0,-31.0,0,0,25.0,CCCCO,O=C(C)O[Pd]1([P](c2ccccc2)(c3ccccc3)CCC[P](c4ccccc4)1c5ccccc5)OC(C)=O,CC(O[Pd]OC(C)=O)=O,metal_catalyst,0.97,636.9610000000002,5.667400000000005,224.508,0.0250999999999999,0.01,cat,74.12,0.9,2.544,810.0,17.1,16.0,5.7,15.8,91.5,0,0,1,0,0,0,0,0,0,0,DM500,0,1,DE,1.508638306165727,1,0,0,0.9460565,1.0,0.9450816,0.0,43.0,1.0,0.9887018,5141.0,0.9119327
44,44,44,2-propanol,0.01,40.0,600,-1.0,0.0,1,1,25.0,C(C)(C)O,O=C(O[Pd]([P]1(c2ccccc2)c3ccccc3)(OC(C)=O)[P](c4ccccc4)(C5=C1C=CC=C5)c6ccccc6)C,CC(O[Pd]OC(C)=O)=O,metal_catalyst,0.98,670.9780000000002,5.228100000000005,224.508,0.0250999999999999,0.01,cat,60.096,0.05,2.27,785.0,18.6,15.8,6.1,16.4,76.8,0,0,0,0,0,0,1,0,0,0,PMS600,0,1,DE,1.6777807052660805,0,0,0,0.9602454,0.9093398,0.9735316,0.0,44.0,1.4579607993692558,1.0,632.0,0.8733566
45,45,45,Methanol,0.01,40.0,600,-1.0,0.0,1,1,25.0,CO,O=C(O[Pd]([P]1(c2ccccc2)c3ccccc3)(OC(C)=O)[P](c4ccccc4)(C5=C1C=CC=C5)c6ccccc6)C,CC(O[Pd]OC(C)=O)=O,metal_catalyst,0.9,670.9780000000002,5.228100000000005,224.508,0.0250999999999999,0.01,cat,32.042,-0.77,0.593,791.0,32.6,15.1,12.3,22.3,40.7,0,0,0,0,0,0,1,0,0,0,PMS600,0,1,DE,0.9956786262173576,0,0,0,0.8770175,0.8347883,0.90555084,0.0,45.0,1.359115999412018,0.91185796,196.0,0.89375734
46,46,46,Toluene,0.01,40.0,600,-1.0,0.0,1,1,25.0,Cc1ccccc1,O=C(O[Pd]([P]1(c2ccccc2)c3ccccc3)(OC(C)=O)[P](c4ccccc4)(C5=C1C=CC=C5)c6ccccc6)C,CC(O[Pd]OC(C)=O)=O,metal_catalyst,0.99,670.9780000000002,5.228100000000005,224.508,0.0250999999999999,0.01,cat,92.141,2.73,0.59,867.0,2.38,18.0,1.4,2.0,106.8,0,0,0,0,0,0,1,0,0,0,PMS600,0,1,DE,1.9586073148417744,0,0,0,0.9750097,0.9377564,0.9862839,0.0,46.0,1.4703163993639106,1.0,1044.0,0.78353196
47,47,47,Methanol,0.01,40.0,500,59.0,-31.0,0,0,25.0,CO,O=C(O[Pd]([P]1(c2ccccc2)c3ccccc3)(OC(C)=O)[P](c4ccccc4)(C5=C1C=CC=C5)c6ccccc6)C,CC(O[Pd]OC(C)=O)=O,metal_catalyst,0.87,670.9780000000002,5.228100000000005,224.508,0.0250999999999999,0.01,cat,32.042,-0.77,0.593,791.0,32.6,15.1,12.3,22.3,40.7,0,0,1,0,0,0,0,0,0,0,DM500,0,1,DE,0.8827287043442358,0,0,0,0.8396487,0.8616879,0.84275234,0.0,47.0,1.322049199428054,0.8586719,309.0,0.86121255
48,48,48,2-propanol,0.01,40.0,500,59.0,-31.0,0,0,25.0,C(C)(C)O,O=C(O[Pd]([P]1(c2ccccc2)c3ccccc3)(OC(C)=O)[P](c4ccccc4)(C5=C1C=CC=C5)c6ccccc6)C,CC(O[Pd]OC(C)=O)=O,metal_catalyst,0.92,670.9780000000002,5.228100000000005,224.508,0.0250999999999999,0.01,cat,60.096,0.05,2.27,785.0,18.6,15.8,6.1,16.4,76.8,0,0,1,0,0,0,0,0,0,0,DM500,0,1,DE,1.0915149811213505,0,0,0,0.90306056,0.86959505,0.91881305,0.0,48.0,1.3838271994013276,0.9049934,450.0,0.9168744
49,49,49,1-Butanol,0.01,40.0,500,59.0,-31.0,0,0,25.0,CCCCO,O=C(O[Pd]([P]1(c2ccccc2)c3ccccc3)(OC(C)=O)[P](c4ccccc4)(C5=C1C=CC=C5)c6ccccc6)C,CC(O[Pd]OC(C)=O)=O,metal_catalyst,0.97,670.9780000000002,5.228100000000005,224.508,0.0250999999999999,0.01,cat,74.12,0.9,2.544,810.0,17.1,16.0,5.7,15.8,91.5,0,0,1,0,0,0,0,0,0,0,DM500,0,1,DE,1.508638306165727,0,0,0,0.94576985,1.0,0.9786737,0.0,49.0,1.445605199374601,1.0,343.0,0.93834937
50,50,50,Methanol,0.01,40.0,600,-1.0,0.0,1,1,25.0,CO,CC(O[Pd]OC(C)=O)=O,CC(O[Pd]OC(C)=O)=O,metal_catalyst,0.75,224.508,0.0250999999999999,224.508,0.0250999999999999,0.5,cat,32.042,-0.77,0.593,791.0,32.6,15.1,12.3,22.3,40.7,0,0,0,0,0,0,1,0,0,0,PMS600,0,1,DE,0.6003262785189618,1,0,1,0.6169015,0.5338982,0.56842375,0.0,50.0,1.0,0.65016866,3056.0,0.6353392
51,51,51,Methanol,0.01,40.0,600,-1.0,0.0,1,1,25.0,CO,Cc1c([P]([Pd](OC(C)=O)([P](c2c(C)cccc2)(c3c(C)cccc3)c4c(C)cccc4)OC(C)=O)(c5c(C)cccc5)c6c(C)cccc6)cccc1,CC(O[Pd]OC(C)=O)=O,metal_catalyst,0.95,833.2540000000001,8.765220000000003,224.508,0.0250999999999999,0.01,cat,32.042,-0.77,0.593,791.0,32.6,15.1,12.3,22.3,40.7,0,0,0,0,0,0,1,0,0,0,PMS600,0,1,DE,1.2924298239020633,0,0,0,0.78733003,0.93553245,0.9512447,0.0,51.0,1.4205480207733543,0.9757419,286.0,0.931407
52,52,52,Methanol,0.02,40.0,600,-1.0,0.0,1,1,25.0,CO,O=C(C)O[Pd]1([P](c2ccccc2)(c3ccccc3)CCC[P](c4ccccc4)1c5ccccc5)OC(C)=O,CC(O[Pd]OC(C)=O)=O,metal_catalyst,0.8,636.9610000000002,5.667400000000005,224.508,0.0250999999999999,0.01,cat,32.042,-0.77,0.593,791.0,32.6,15.1,12.3,22.3,40.7,0,0,0,0,0,0,1,0,0,0,PMS600,0,1,DE,0.6968039425795112,0,0,0,0.8525423,0.7955711,0.8071915,0.0,52.0,1.235259148498569,0.817865,238.0,0.80756146
53,53,53,Toluene,0.05,40.0,600,-1.0,0.0,1,1,25.0,Cc1ccccc1,CC(O[Pd]OC(C)=O)=O,CC(O[Pd]OC(C)=O)=O,metal_catalyst,0.6,224.508,0.0250999999999999,224.508,0.0250999999999999,0.5,cat,92.141,2.73,0.59,867.0,2.38,18.0,1.4,2.0,106.8,0,0,0,0,0,0,1,0,0,0,PMS600,0,1,DE,0.3968556273798176,1,0,1,0.6385786,0.53531253,0.6820746,0.0,53.0,1.0,0.6750771,2826.0,0.4921258
54,54,54,Toluene,0.05,40.0,600,-1.0,0.0,1,1,25.0,Cc1ccccc1,Cc1c([P]([Pd](OC(C)=O)([P](c2c(C)cccc2)(c3c(C)cccc3)c4c(C)cccc4)OC(C)=O)(c5c(C)cccc5)c6c(C)cccc6)cccc1,CC(O[Pd]OC(C)=O)=O,metal_catalyst,0.8,833.2540000000001,8.765220000000003,224.508,0.0250999999999999,0.01,cat,92.141,2.73,0.59,867.0,2.38,18.0,1.4,2.0,106.8,0,0,0,0,0,0,1,0,0,0,PMS600,0,1,DE,0.6968039425795112,1,0,0,0.9269407,0.90672344,0.95858395,0.0,54.0,1.0,0.97823274,2232.0,0.827594
55,55,55,Toluene,0.05,40.0,600,-1.0,0.0,1,1,25.0,Cc1ccccc1,O=C(C)O[Pd]1([P](c2ccccc2)(c3ccccc3)CCC[P](c4ccccc4)1c5ccccc5)OC(C)=O,CC(O[Pd]OC(C)=O)=O,metal_catalyst,0.98,636.9610000000002,5.667400000000005,224.508,0.0250999999999999,0.01,cat,92.141,2.73,0.59,867.0,2.38,18.0,1.4,2.0,106.8,0,0,0,0,0,0,1,0,0,0,PMS600,0,1,DE,1.6777807052660805,0,0,0,0.9625963,0.9303005,0.9755149,0.0,55.0,1.4579607993692558,1.0,736.0,0.73156077
56,56,56,Ethanol,0.444,30.0,300,59.0,-37.5,0,0,25.0,C(C)O,[Mg++].[O-]S(=O)(=O)C(F)(F)F.[O-]S(=O)(=O)C(F)(F)F,[Mg++].[O-]S(=O)(=O)C(F)(F)F.[O-]S(=O)(=O)C(F)(F)F,metal_catalyst,0.98,322.4429999999999,-0.2779999999999998,322.4429999999999,-0.2779999999999998,0.5,cat,46.069,-0.31,1.2,789.0,24.6,15.8,8.8,19.4,58.5,0,1,0,0,0,0,0,0,0,0,DM300,1,0,CF,1.6777807052660805,0,0,0,0.995566,0.9782392,0.98863053,0.0,56.0,1.4579607993692558,0.9309133,1266.0,0.8935049
57,57,57,Ethanol,0.0184,50.0,300,59.0,-37.5,0,0,25.0,C(C)O,[Mg++].[O-]S(=O)(=O)C(F)(F)F.[O-]S(=O)(=O)C(F)(F)F,[Mg++].[O-]S(=O)(=O)C(F)(F)F.[O-]S(=O)(=O)C(F)(F)F,metal_catalyst,0.741,322.4429999999999,-0.2779999999999998,322.4429999999999,-0.2779999999999998,0.5,cat,46.069,-0.31,1.2,789.0,24.6,15.8,8.8,19.4,58.5,0,1,0,0,0,0,0,0,0,0,DM300,1,0,CF,0.585026652029182,0,0,0,0.7300051,1.0,0.75108206,0.0,57.0,1.1626619594970082,0.7203064,364.0,0.7246431
58,58,58,Acetone,2.48,30.0,300,59.0,-37.5,0,0,25.0,CC(=O)C,O=C([O-][Pd]([P](c1ccccc1)(c2ccccc2)c3ccccc3)[P](c4ccccc4)(c5ccccc5)c6ccccc6)C,c1([P](c2ccccc2)([Pd][P](c3ccccc3)(c4ccccc4)c5ccccc5)c6ccccc6)ccccc1,metal_catalyst,0.878,690.0480000000001,5.643300000000005,631.0040000000002,6.8871000000000056,0.1,cat,58.08,-0.24,0.32,784.0,20.7,15.5,10.4,7.0,74.0,0,1,0,0,0,0,0,0,0,0,DM300,1,0,CF,0.910094888560602,0,0,0,0.8533455,0.8654359,0.87509465,0.0,58.0,1.3319336794237775,0.9431163,888.0,0.8779726
59,59,59,Acetone,2.29,30.0,150,59.0,0.0,0,1,25.0,CC(=O)C,O=C([O-][Pd]([P](c1ccccc1)(c2ccccc2)c3ccccc3)[P](c4ccccc4)(c5ccccc5)c6ccccc6)C,c1([P](c2ccccc2)([Pd][P](c3ccccc3)(c4ccccc4)c5ccccc5)c6ccccc6)ccccc1,metal_catalyst,0.903,690.0480000000001,5.643300000000005,631.0040000000002,6.8871000000000056,0.1,cat,58.08,-0.24,0.32,784.0,20.7,15.5,10.4,7.0,74.0,1,0,0,0,0,0,0,0,0,0,DM150,1,0,CF,1.0087739243075051,0,0,0,0.91679204,0.89556444,0.89894485,0.0,59.0,1.3624908407939218,0.89003134,14.0,0.8987611
60,60,60,Methanol,11.54,20.0,220,-1.0,0.0,1,1,35.0,CO,Cl[Ru]1([P](c2ccccc2)(c(c3c4c([P]1(c5ccccc5)c6ccccc6)ccc7ccccc47)ccc8c3cccc8)c9ccccc9)Cl,Cl[Ru]1([P](c2ccccc2)(c(c3c4c([P]1(c5ccccc5)c6ccccc6)ccc7ccccc47)ccc8c3cccc8)c9ccccc9)Cl,metal_catalyst,0.984,794.6640000000001,10.55289999999999,794.6640000000001,10.55289999999999,0.5,cat,32.042,-0.77,0.593,791.0,32.6,15.1,12.3,22.3,40.7,0,0,0,0,0,0,0,1,0,0,SM122,0,1,DE,1.7695510786217257,0,0,0,0.96009445,0.91778255,0.964368,0.0,60.0,1.4629030393671176,0.9463409,474.0,0.9677768
61,61,61,Methanol,11.54,20.0,220,-1.0,0.0,1,1,35.0,CO,Cl[Ru]1([P](c2ccccc2)(c(c3c4c([P]1(c5ccccc5)c6ccccc6)ccc7ccccc47)ccc8c3cccc8)c9ccccc9)Cl,Cl[Ru]1([P](c2ccccc2)(c(c3c4c([P]1(c5ccccc5)c6ccccc6)ccc7ccccc47)ccc8c3cccc8)c9ccccc9)Cl,metal_catalyst,0.956,794.6640000000001,10.55289999999999,794.6640000000001,10.55289999999999,0.5,cat,32.042,-0.77,0.593,791.0,32.6,15.1,12.3,22.3,40.7,0,0,0,0,0,0,0,1,0,0,SM122,0,1,DE,1.346787486224656,0,0,0,0.96009445,0.91778255,0.9643679,0.0,61.0,1.4283073593820843,0.9463409,34.0,0.9677768
62,62,62,Methanol,11.54,20.0,220,-1.0,0.0,1,1,35.0,CO,Cl[Ru]1([P](c2ccccc2)(c(c3c4c([P]1(c5ccccc5)c6ccccc6)ccc7ccccc47)ccc8c3cccc8)c9ccccc9)Cl,Cl[Ru]1([P](c2ccccc2)(c(c3c4c([P]1(c5ccccc5)c6ccccc6)ccc7ccccc47)ccc8c3cccc8)c9ccccc9)Cl,metal_catalyst,0.972,794.6640000000001,10.55289999999999,794.6640000000001,10.55289999999999,0.5,cat,32.042,-0.77,0.593,791.0,32.6,15.1,12.3,22.3,40.7,0,0,0,0,0,0,0,1,0,0,SM122,0,1,DE,1.5376020021010437,0,0,0,0.96009445,0.91778255,0.9643679,0.0,62.0,1.4477237220403227,0.94634086,62.0,0.9677768
63,63,63,Methanol,0.15,40.0,500,59.0,-31.0,0,0,25.0,CO,CC(O[Pd]OC(C)=O)=O,CC(O[Pd]OC(C)=O)=O,metal_catalyst,0.905,224.508,0.0250999999999999,224.508,0.0250999999999999,0.5,cat,32.042,-0.77,0.593,791.0,32.6,15.1,12.3,22.3,40.7,0,0,1,0,0,0,0,0,0,0,DM500,0,1,DE,1.0177287669604316,1,0,1,0.78088534,0.7868956,0.7405108,0.0,63.0,1.0,0.77233493,4003.0,0.82301724
64,64,64,2-propanol,0.02,40.0,500,59.0,-31.0,0,0,25.0,C(C)(C)O,CC(O[Pd]OC(C)=O)=O,CC(O[Pd]OC(C)=O)=O,metal_catalyst,0.903,224.508,0.0250999999999999,224.508,0.0250999999999999,0.5,cat,60.096,0.05,2.27,785.0,18.6,15.8,6.1,16.4,76.8,0,0,1,0,0,0,0,0,0,0,DM500,0,1,DE,1.0087739243075051,0,0,1,0.8910898,0.7788282,0.9109765,0.0,64.0,1.3628226794104148,0.8850852,668.0,0.8931463
65,65,65,1-Butanol,2.1,40.0,500,59.0,-31.0,0,0,25.0,CCCCO,CC(O[Pd]OC(C)=O)=O,CC(O[Pd]OC(C)=O)=O,metal_catalyst,0.95,224.508,0.0250999999999999,224.508,0.0250999999999999,0.5,cat,74.12,0.9,2.544,810.0,17.1,16.0,5.7,15.8,91.5,0,0,1,0,0,0,0,0,0,0,DM500,0,1,DE,1.2924298239020633,0,0,1,0.9311392,0.9243835,0.8424016,0.0,65.0,1.4208939993852916,0.96497804,1123.0,0.9437439
66,66,66,Tetrahydrofuran,3.36,15.0,500,59.0,-31.0,0,0,25.0,C1CCOC1,COc1c(c2c(OC)cccc2[P](c3cc(C(C)(C)C)c(OC)c(C(C)(C)C)c3)([Ir+][P]4(c5cc(C(C)(C)C)c(OC)c(C(C)(C)C)c5)c6cc(C(C)(C)C)c(OC)c(C(C)(C)C)c6)c7cc(C(C)(C)C)c(OC)c(C(C)(C)C)c7)c4ccc1,C1=C\CC/C=C\CC/1.[Cl-].[Ir+].[Cl-].[Ir+].C2=C\CC/C=C\CC/2,metal_catalyst,0.94129979,1343.804999999998,17.299099999999974,671.7079999999997,-0.6513999999999978,0.01,cat,72.107,0.46,0.55,889.0,7.58,16.8,5.7,8.0,81.7,0,0,1,0,0,0,0,0,0,0,DM500,1,0,CF,1.2240241412042858,0,0,0,0.9364146,0.5198475,0.93974817,0.0,66.0,1.4101443679223422,0.9662007,297.0,0.95216954
67,67,67,Tetrahydrofuran,3.36,15.0,500,59.0,-31.0,0,0,25.0,C1CCOC1,C1=C\CC/C=C\CC/1.[Cl-].[Ir+].[Cl-].[Ir+].C2=C\CC/C=C\CC/2,C1=C\CC/C=C\CC/1.[Cl-].[Ir+].[Cl-].[Ir+].C2=C\CC/C=C\CC/2,metal_catalyst,0.722222222,671.7079999999997,-0.6513999999999978,671.7079999999997,-0.6513999999999978,0.5,cat,72.107,0.46,0.55,889.0,7.58,16.8,5.7,8.0,81.7,0,0,1,0,0,0,0,0,0,0,DM500,1,0,CF,0.554741847778525,0,0,0,0.71120447,0.6625754,0.68105257,0.0,67.0,1.1394608881213657,0.62432706,938.0,0.67994756
68,68,68,Tetrahydrofuran,3.36,15.0,500,59.0,-31.0,0,0,25.0,C1CCOC1,CC(c1c(OC)c(C(C)(C)C)cc([P]2(c3ccc(OCO4)c4c3c5c6c(OCO6)ccc5[P](c7cc(C(C)(C)C)c(OC)c(C(C)(C)C)c7)(c8cc(C(C)(C)C)c(OC)c(C(C)(C)C)c8)[Ir+]2)c9cc(C(C)(C)C)c(OC)c(C(C)(C)C)c9)c1)(C)C,C1=C\CC/C=C\CC/1.[Cl-].[Ir+].[Cl-].[Ir+].C2=C\CC/C=C\CC/2,metal_catalyst,0.496503497,1371.770999999998,16.739299999999968,671.7079999999997,-0.6513999999999978,0.01,cat,72.107,0.46,0.55,889.0,7.58,16.8,5.7,8.0,81.7,0,0,1,0,0,0,0,0,0,0,DM500,1,0,CF,0.2971418397998493,0,0,0,0.47274017,0.52210206,0.47077978,0.0,68.0,0.8605718603810186,0.55874854,595.0,0.95156384
69,69,69,Tetrahydrofuran,3.36,15.0,500,59.0,-31.0,0,0,25.0,C1CCOC1,C1=C\CC/C=C\CC/1.[Cl-].[Ir+].[Cl-].[Ir+].C2=C\CC/C=C\CC/2,C1=C\CC/C=C\CC/1.[Cl-].[Ir+].[Cl-].[Ir+].C2=C\CC/C=C\CC/2,metal_catalyst,0.640495868,671.7079999999997,-0.6513999999999978,671.7079999999997,-0.6513999999999978,0.5,cat,72.107,0.46,0.55,889.0,7.58,16.8,5.7,8.0,81.7,0,0,1,0,0,0,0,0,0,0,DM500,1,0,CF,0.4430897531511676,0,0,0,0.71120447,0.6625754,0.68105257,0.0,69.0,1.0382302102222458,0.62432706,37.0,0.67994756
70,70,70,Dichloromethane,0.0,30.0,500,59.0,-31.0,0,0,30.0,C(Cl)Cl,CC(C[Si]1(O[Si](CC(C)C)(O2)O[Si](CCCNC(OCCc3ccc(OC(C)C)c(C=[Ru](Cl)(Cl)=C4N(c5c(C)cc(C)cc5C)CCN4c6c(C)cc(C)cc6C)c3)=O)(O7)O8)O[Si]9(CC(C)C)O[Si]2(CC(C)C)O[Si]7(CC(C)C)O[Si](O9)(CC(C)C)O[Si]8(CC(C)C)O1)C,CC(C[Si]1(O[Si](CC(C)C)(O2)O[Si](CCCNC(OCCc3ccc(OC(C)C)c(C=[Ru](Cl)(Cl)=C4N(c5c(C)cc(C)cc5C)CCN4c6c(C)cc(C)cc6C)c3)=O)(O7)O8)O[Si]9(CC(C)C)O[Si]2(CC(C)C)O[Si]7(CC(C)C)O[Si](O9)(CC(C)C)O[Si]8(CC(C)C)O1)C,metal_catalyst,0.71,1571.2729999999983,16.079519999999967,1571.2729999999983,16.079519999999967,0.5,cat,84.933,1.25,0.43,1322.0,8.93,18.2,6.3,6.1,63.9,0,0,1,0,0,0,0,0,0,0,DM500,0,1,DE,0.5361070110140926,0,0,0,0.7396882,0.7047113,0.7082463,0.0,70.0,1.1243595995135789,0.93875575,103.0,0.6964348
71,71,71,Toluene-Nonanal-mix,2.03,20.0,300,87.0,-8.0,0,0,5.0,Cc1ccccc1.C(CCCC=O)CCCC,COc1cc(c2cc(OC)cc(C(C)(C)C)c2O[P]34Oc5c(c6c(O3)cccc6)cccc5)c(O[P]7(Oc8c(c9c(O7)cccc9)cccc8)[Rh+]4%10O[C-](C=C(C)O%10)C)c(C(C)(C)C)c1,CC(O[Rh+]([C]=O)([C]=O)O1)=C[C-]1C,metal_catalyst,0.99,988.813,14.855389999999968,258.035,0.60719,0.01,cat,104.66625,2.8725,0.7925,856.75,3.9925,17.525,2.425,2.475,123.15,0,0,0,1,0,0,0,0,0,0,GMT-oNF-2,1,0,CF,1.9586073148417744,0,0,0,0.98580134,0.9677045,0.99839735,0.0,71.0,1.4703163993639106,0.96742094,1163.0,0.99026847
72,72,72,Toluene-Nonanal-mix,2.03,20.0,300,87.0,-8.0,0,0,5.0,Cc1ccccc1.C(CCCC=O)CCCC,COc1cc(C(C)(C)C)c(OP2Oc3ccccc3c4ccccc4O2)c(c5cc(OC)cc(C(C)(C)C)c5OP6Oc7ccccc7c8ccccc8O6)c1,COc1cc(c2cc(OC)cc(C(C)(C)C)c2O[P]34Oc5c(c6c(O3)cccc6)cccc5)c(O[P]7(Oc8c(c9c(O7)cccc9)cccc8)[Rh+]4%10O[C-](C=C(C)O%10)C)c(C(C)(C)C)c1,ligand,0.97,786.7980000000002,14.85679999999997,988.813,14.855389999999968,0.2,cat,104.66625,2.8725,0.7925,856.75,3.9925,17.525,2.425,2.475,123.15,0,0,0,1,0,0,0,0,0,0,GMT-oNF-2,1,0,CF,1.508638306165727,0,0,0,0.9707255,0.9731829,0.9626411,0.0,72.0,1.445605199374601,0.964626,325.0,0.9627153
73,73,73,Toluene-Nonanal-mix,2.03,20.0,300,87.0,-8.0,0,0,5.0,Cc1ccccc1.C(CCCC=O)CCCC,CC(c1c2c([P]3(c4ccccc4)c5ccccc5)ccc1)(c6c(O2)c([P]([Rh+]73O[C-](C=C(C)O7)C)(c8ccccc8)c9ccccc9)ccc6)C,CC(O[Rh+]([C]=O)([C]=O)O1)=C[C-]1C,metal_catalyst,0.99,780.6470000000002,9.035990000000002,258.035,0.60719,0.01,cat,104.66625,2.8725,0.7925,856.75,3.9925,17.525,2.425,2.475,123.15,0,0,0,1,0,0,0,0,0,0,GMT-oNF-2,1,0,CF,1.9586073148417744,0,0,0,0.98321605,0.98222756,0.9887557,0.0,73.0,1.4703163993639106,0.96961975,579.0,0.9876341
74,74,74,Toluene-Nonanal-mix,2.03,20.0,300,87.0,-8.0,0,0,5.0,Cc1ccccc1.C(CCCC=O)CCCC,CC1(C)c2cccc(P(c3ccccc3)c4ccccc4)c2Oc5c(P(c6ccccc6)c7ccccc7)cccc15,CC(c1c2c([P]3(c4ccccc4)c5ccccc5)ccc1)(c6c(O2)c([P]([Rh+]73O[C-](C=C(C)O7)C)(c8ccccc8)c9ccccc9)ccc6)C,ligand,0.98,578.6320000000002,7.634600000000009,780.6470000000002,9.035990000000002,0.2,cat,104.66625,2.8725,0.7925,856.75,3.9925,17.525,2.425,2.475,123.15,0,0,0,1,0,0,0,0,0,0,GMT-oNF-2,1,0,CF,1.6777807052660805,0,0,0,0.9624188,0.96351165,0.977282,0.0,74.0,1.4576057952283117,0.9837658,3.0,0.97965276
75,75,75,Toluene-Nonanal-mix,2.03,20.0,300,87.0,-8.0,0,0,5.0,Cc1ccccc1.C(CCCC=O)CCCC,CC1=C[C-](C)O[Rh+]([P](c2ccccc2)(c3ccccc3)c4ccccc4)([P](c5ccccc5)(c6ccccc6)c7ccccc7)O1,CC(O[Rh+]([C]=O)([C]=O)O1)=C[C-]1C,metal_catalyst,0.95,726.5990000000002,8.290990000000008,258.035,0.60719,0.01,cat,104.66625,2.8725,0.7925,856.75,3.9925,17.525,2.425,2.475,123.15,0,0,0,1,0,0,0,0,0,0,GMT-oNF-2,1,0,CF,1.2924298239020633,0,0,0,0.9374559,0.9708307,0.95707947,0.0,75.0,1.4208939993852916,0.933835,1376.0,0.959643
76,76,76,Toluene-Nonanal-mix,2.03,20.0,300,87.0,-8.0,0,0,5.0,Cc1ccccc1.C(CCCC=O)CCCC,c1(P(c2ccccc2)c3ccccc3)ccccc1,CC1=C[C-](C)O[Rh+]([P](c2ccccc2)(c3ccccc3)c4ccccc4)([P](c5ccccc5)(c6ccccc6)c7ccccc7)O1,ligand,0.8,262.292,3.4448000000000016,726.5990000000002,8.290990000000008,0.2,cat,104.66625,2.8725,0.7925,856.75,3.9925,17.525,2.425,2.475,123.15,0,0,0,1,0,0,0,0,0,0,GMT-oNF-2,1,0,CF,0.6968039425795112,0,0,0,0.7669752,0.7549833,0.804551,0.0,76.0,1.2355599994654711,0.69228727,1335.0,0.79788804
77,77,77,Toluene-Tridecanal-mix,2.03,20.0,300,87.0,-8.0,0,0,5.0,Cc1ccccc1.C(CCCC=C)CCCC.CCCCCCCCCCCCC=O,COc1cc(c2cc(OC)cc(C(C)(C)C)c2O[P]34Oc5c(c6c(O3)cccc6)cccc5)c(O[P]7(Oc8c(c9c(O7)cccc9)cccc8)[Rh+]4%10O[C-](C=C(C)O%10)C)c(C(C)(C)C)c1,CC(O[Rh+]([C]=O)([C]=O)O1)=C[C-]1C,metal_catalyst,0.95,988.813,14.855389999999968,258.035,0.60719,0.01,cat,123.0066,3.5026,0.797,835.4,2.568,17.16,1.64,2.64,150.0,0,0,0,1,0,0,0,0,0,0,GMT-oNF-2,1,0,CF,1.2924298239020633,0,0,0,0.9424635,0.94388634,0.9751003,0.0,77.0,1.4208939993852916,0.93795294,830.0,0.9625411
78,78,78,Toluene-Tridecanal-mix,2.03,20.0,300,87.0,-8.0,0,0,5.0,Cc1ccccc1.C(CCCC=C)CCCC.CCCCCCCCCCCCC=O,COc1cc(C(C)(C)C)c(OP2Oc3ccccc3c4ccccc4O2)c(c5cc(OC)cc(C(C)(C)C)c5OP6Oc7ccccc7c8ccccc8O6)c1,COc1cc(c2cc(OC)cc(C(C)(C)C)c2O[P]34Oc5c(c6c(O3)cccc6)cccc5)c(O[P]7(Oc8c(c9c(O7)cccc9)cccc8)[Rh+]4%10O[C-](C=C(C)O%10)C)c(C(C)(C)C)c1,ligand,0.98,786.7980000000002,14.85679999999997,988.813,14.855389999999968,0.2,cat,123.0066,3.5026,0.797,835.4,2.568,17.16,1.64,2.64,150.0,0,0,0,1,0,0,0,0,0,0,GMT-oNF-2,1,0,CF,1.6777807052660805,0,0,0,0.9697866,0.95971495,0.97333527,0.0,78.0,1.4579607993692558,0.96005464,876.0,0.9224812
79,79,79,Toluene-Tridecanal-mix,2.03,20.0,300,87.0,-8.0,0,0,5.0,Cc1ccccc1.C(CCCC=C)CCCC.CCCCCCCCCCCCC=O,CC(c1c2c([P]3(c4ccccc4)c5ccccc5)ccc1)(c6c(O2)c([P]([Rh+]73O[C-](C=C(C)O7)C)(c8ccccc8)c9ccccc9)ccc6)C,CC(O[Rh+]([C]=O)([C]=O)O1)=C[C-]1C,metal_catalyst,0.95,780.6470000000002,9.035990000000002,258.035,0.60719,0.01,cat,123.0066,3.5026,0.797,835.4,2.568,17.16,1.64,2.64,150.0,0,0,0,1,0,0,0,0,0,0,GMT-oNF-2,1,0,CF,1.2924298239020633,0,0,0,0.9472208,0.9589659,0.95920527,0.0,79.0,1.4205480207733543,0.93200076,265.0,0.9558378
80,80,80,Toluene-Tridecanal-mix,2.03,20.0,300,87.0,-8.0,0,0,5.0,Cc1ccccc1.C(CCCC=C)CCCC.CCCCCCCCCCCCC=O,CC1(C)c2cccc(P(c3ccccc3)c4ccccc4)c2Oc5c(P(c6ccccc6)c7ccccc7)cccc15,CC(c1c2c([P]3(c4ccccc4)c5ccccc5)ccc1)(c6c(O2)c([P]([Rh+]73O[C-](C=C(C)O7)C)(c8ccccc8)c9ccccc9)ccc6)C,ligand,0.92,578.6320000000002,7.634600000000009,780.6470000000002,9.035990000000002,0.2,cat,123.0066,3.5026,0.797,835.4,2.568,17.16,1.64,2.64,150.0,0,0,0,1,0,0,0,0,0,0,GMT-oNF-2,1,0,CF,1.0915149811213505,0,0,0,0.9208238,0.904192,0.94361126,0.0,80.0,1.3838271994013276,0.9193329,216.0,0.9306314
