Repository: aronbeke/intelli-membrane

# intelli-membrane
Repository for explainable transfer learning in membrane science.

This codebase is to complement the manuscript "Energy-efficient membrane-assisted catalytic systems enabled by explainable transfer learning". The manuscript is currently under peer review.

## Example prediction
An example prediction script can be run with the python model_predict.py command from the command line, which performs rejection prediction for the inputs in example/prediction_input.csv, producing an example/prediction_output.csv file with the predicted rejection values.

The OSN Catalyst Dataset is available in the osncat.csv file.

File: results/zeroshot/organocatalysts/nf10kcatalyst_mcmpnn_combi_v03z_id_organos.csv (part 1 of 67)
id,mwco,contact_angle,zeta_potential,contact_angle_missing,zeta_potential_missing,solvent,permeance,pressure,temperature,solvent_smiles,solute_smiles,secondary_solute_smiles,solute_category,rejection,solute_mw,solute_logp,secondary_solute_mw,secondary_solute_logp,solvent_mw,solvent_logp,solvent_viscosity,solvent_density,solvent_dielectric_constant,solvent_dd,solvent_dp,solvent_dh,solvent_molar_volume,membrane_DM150,membrane_DM300,membrane_DM500,membrane_GMT-NC,membrane_GMT-oNF-2,membrane_NFX,membrane_PBI,membrane_PMPerformance,membrane_PMS600,membrane_SB90,membrane_SM122,membrane_SS150101,membrane_SS336,membrane_SeppurePT,membrane_TS40,membrane,process_configuration_CF,process_configuration_DE,process_configuration,nlc_rejection,source
0,300,87.0,-8.0,0,0,Toluene,2.0,30.0,25.0,CC1=CC=CC=C1,COC(C=C1C(C)(C)C)=CC(C2=C(C(C(C)(C)C)=CC(OC)=C2)O[P]34OC5=CC=CC=C5C6=CC=CC=C6O3)=C1O[P]7([Rh+]84O[C-](C)C=C(O8)C)OC9=CC=CC=C9C%10=CC=CC=C%10O7,CC(O[Rh+]([C]=O)([C]=O)O1)=C[C-]1C,metal_catalyst,0.97,988.8130000000001,14.855389999999966,258.03499999999997,0.60719,92.141,2.73,0.59,867.0,2.38,18.0,1.4,2.0,106.8,0,0,0,0,1,0,0,0,0,0,0,0,0,0,0,GMT-oNF-2,1,0,CF,1.508638306165727,cat
1,300,87.0,-8.0,0,0,Toluene,2.0,30.0,25.0,CC1=CC=CC=C1,CC(C)(C1=CC=C2)C3=CC=CC([P](C4=CC=CC=C4)([Rh+]56O[C-](C)C=C(O5)C)C7=CC=CC=C7)=C3OC1=C2[P]6(C8=CC=CC=C8)C9=CC=CC=C9,CC(O[Rh+]([C]=O)([C]=O)O1)=C[C-]1C,metal_catalyst,0.97,780.6470000000002,9.035990000000002,258.03499999999997,0.60719,92.141,2.73,0.59,867.0,2.38,18.0,1.4,2.0,106.8,0,0,0,0,1,0,0,0,0,0,0,0,0,0,0,GMT-oNF-2,1,0,CF,1.508638306165727,cat
2,300,87.0,-8.0,0,0,Toluene,2.0,30.0,25.0,CC1=CC=CC=C1,CC(O[Rh+]([P](C1=CC=CC=C1)(C2=CC=CC=C2)C3=CC=CC=C3)([P](C4=CC=CC=C4)(C5=CC=CC=C5)C6=CC=CC=C6)O7)=C[C-]7C,CC(O[Rh+]([C]=O)([C]=O)O1)=C[C-]1C,metal_catalyst,0.94,726.5990000000002,8.290990000000006,258.03499999999997,0.60719,92.141,2.73,0.59,867.0,2.38,18.0,1.4,2.0,106.8,0,0,0,0,1,0,0,0,0,0,0,0,0,0,0,GMT-oNF-2,1,0,CF,1.2146701649892326,cat
3,300,87.0,-8.0,0,0,Toluene,2.0,30.0,25.0,CC1=CC=CC=C1,O(C1=C(C=C(OC)C=C1C(C)(C)C)C2=C(OP3OC=4C(C=5C(O3)=CC=CC5)=CC=CC4)C(C(C)(C)C)=CC(OC)=C2)P6OC=7C(C=8C(O6)=CC=CC8)=CC=CC7,COC(C=C1C(C)(C)C)=CC(C2=C(C(C(C)(C)C)=CC(OC)=C2)O[P]34OC5=CC=CC=C5C6=CC=CC=C6O3)=C1O[P]7([Rh+]84O[C-](C)C=C(O8)C)OC9=CC=CC=C9C%10=CC=CC=C%10O7,ligand,0.98,786.7980000000002,14.856799999999966,988.8130000000001,14.855389999999966,92.141,2.73,0.59,867.0,2.38,18.0,1.4,2.0,106.8,0,0,0,0,1,0,0,0,0,0,0,0,0,0,0,GMT-oNF-2,1,0,CF,1.6777807052660803,cat
4,300,87.0,-8.0,0,0,Toluene,2.0,30.0,25.0,CC1=CC=CC=C1,P(C1=C2C(C(C)(C)C=3C(O2)=C(P(C4=CC=CC=C4)C5=CC=CC=C5)C=CC3)=CC=C1)(C6=CC=CC=C6)C7=CC=CC=C7,CC(C)(C1=CC=C2)C3=CC=CC([P](C4=CC=CC=C4)([Rh+]56O[C-](C)C=C(O5)C)C7=CC=CC=C7)=C3OC1=C2[P]6(C8=CC=CC=C8)C9=CC=CC=C9,ligand,0.95,578.6320000000002,7.634600000000009,780.6470000000002,9.035990000000002,92.141,2.73,0.59,867.0,2.38,18.0,1.4,2.0,106.8,0,0,0,0,1,0,0,0,0,0,0,0,0,0,0,GMT-oNF-2,1,0,CF,1.2924298239020633,cat
5,300,87.0,-8.0,0,0,Toluene,2.0,30.0,25.0,CC1=CC=CC=C1,C1(P(C2=CC=CC=C2)C3=CC=CC=C3)=CC=CC=C1,CC(O[Rh+]([P](C1=CC=CC=C1)(C2=CC=CC=C2)C3=CC=CC=C3)([P](C4=CC=CC=C4)(C5=CC=CC=C5)C6=CC=CC=C6)O7)=C[C-]7C,ligand,0.66,262.292,3.4448000000000016,726.5990000000002,8.290990000000006,92.141,2.73,0.59,867.0,2.38,18.0,1.4,2.0,106.8,0,0,0,0,1,0,0,0,0,0,0,0,0,0,0,GMT-oNF-2,1,0,CF,0.46724562100750233,cat
6,300,59.0,-37.5,0,0,Ethanol,0.09435,30.0,50.0,C(C)O,[Mg++].[O-]S(=O)(=O)C(F)(F)F.[O-]S(=O)(=O)C(F)(F)F,[Mg++].[O-]S(=O)(=O)C(F)(F)F.[O-]S(=O)(=O)C(F)(F)F,metal_catalyst,0.9802,322.4429999999999,-0.2779999999999998,322.4429999999999,-0.2779999999999998,46.069,-0.31,1.2,789.0,24.6,15.8,8.8,19.4,58.5,0,1,0,0,0,0,0,0,0,0,0,0,0,0,0,DM300,1,0,CF,1.6819366650372376,cat
7,220,-1.0,0.0,1,1,Toluene,0.06,40.0,30.0,CC1=CC=CC=C1,CC(C)Oc1ccccc1C=[Ru](Cl)(Cl)=C2N(CCN2c3c(C)cc(C)cc3C)c4c(C)cc(C)cc4C,CC(C)Oc1ccccc1C=[Ru](Cl)(Cl)=C2N(CCN2c3c(C)cc(C)cc3C)c4c(C)cc(C)cc4C,metal_catalyst,0.996,626.634,8.050320000000008,626.634,8.050320000000008,92.141,2.73,0.59,867.0,2.38,18.0,1.4,2.0,106.8,0,0,0,0,0,0,0,0,0,0,1,0,0,0,0,SM122,1,0,CF,2.301029995663981,cat
8,220,-1.0,0.0,1,1,Toluene,0.06,40.0,30.0,CC1=CC=CC=C1,CC(Oc1c(C=[Ru](Cl)(Cl)=C2N(c3c(C)cc(C)cc3C)C(CC(CCCC)CC)CN2c4c(C)cc(C)cc4C)cccc1)C,CC(Oc1c(C=[Ru](Cl)(Cl)=C2N(c3c(C)cc(C)cc3C)C(CC(CCCC)CC)CN2c4c(C)cc(C)cc4C)cccc1)C,metal_catalyst,0.984,738.8500000000001,11.02541999999999,738.8500000000001,11.02541999999999,92.141,2.73,0.59,867.0,2.38,18.0,1.4,2.0,106.8,0,0,0,0,0,0,0,0,0,0,1,0,0,0,0,SM122,1,0,CF,1.7695510786217257,cat
9,220,-1.0,0.0,1,1,Toluene,0.06,40.0,30.0,CC1=CC=CC=C1,CC(Oc1c(C=[Ru](Cl)(Cl)=C2N(c3c(C)cc(OCC45CC6CC(C5)CC(C6)C4)cc3C)CCN2c7c(C)cc(OCC89CC%10CC(C9)CC(C%10)C8)cc7C)cccc1)C,CC(Oc1c(C=[Ru](Cl)(Cl)=C2N(c3c(C)cc(OCC45CC6CC(C5)CC(C6)C4)cc3C)CCN2c7c(C)cc(OCC89CC%10CC(C9)CC(C%10)C8)cc7C)cccc1)C,metal_catalyst,0.993,927.0759999999996,12.62387999999998,927.0759999999996,12.62387999999998,92.141,2.73,0.59,867.0,2.38,18.0,1.4,2.0,106.8,0,0,0,0,0,0,0,0,0,0,1,0,0,0,0,SM122,1,0,CF,2.0969100130080562,cat
10,220,-1.0,0.0,1,1,Toluene,0.06,40.0,30.0,CC1=CC=CC=C1,CC(Oc1c(C=[Ru](Cl)(Cl)=C2N(c3c(C)cc(OCCOCCOC)cc3C)CCN2c4c(C)cc(OCCOCCOC)cc4C)cccc1)C,CC(Oc1c(C=[Ru](Cl)(Cl)=C2N(c3c(C)cc(OCCOCCOC)cc3C)CCN2c4c(C)cc(OCCOCCOC)cc4C)cccc1)C,metal_catalyst,0.996,834.8439999999998,7.51708000000001,834.8439999999998,7.51708000000001,92.141,2.73,0.59,867.0,2.38,18.0,1.4,2.0,106.8,0,0,0,0,0,0,0,0,0,0,1,0,0,0,0,SM122,1,0,CF,2.301029995663981,cat
11,220,-1.0,0.0,1,1,Ethyl acetate,13.3,20.0,23.0,O(C(C)=O)CC,CC(OC1=CC=CC=C1C=[Ru](Cl)([P](C2CCCCC2)(C3CCCCC3)C4CCCCC4)Cl)C,CC(OC1=CC=CC=C1C=[Ru](Cl)([P](C2CCCCC2)(C3CCCCC3)C4CCCCC4)Cl)C,metal_catalyst,0.97,600.6170000000003,10.016299999999994,600.6170000000003,10.016299999999994,88.106,0.71,0.45,902.0,6.02,15.8,5.3,7.2,98.5,0,0,0,0,0,0,0,0,0,0,1,0,0,0,0,SM122,1,0,CF,1.508638306165727,cat
12,220,-1.0,0.0,1,1,Ethyl acetate,8.36,20.0,23.0,O(C(C)=O)CC,Cl[Ru](=CC1=C(OC(C(C)=O)C)C=CC=C1)(Cl)=C2N(C3=C(C)C=C(C)C=C3C)CCN2C4=C(C)C=C(C)C=C4C,Cl[Ru](=CC1=C(OC(C(C)=O)C)C=CC=C1)(Cl)=C2N(C3=C(C)C=C(C)C=C3C)CCN2C4=C(C)C=C(C)C=C4C,metal_catalyst,0.94,654.644,7.619420000000009,654.644,7.619420000000009,88.106,0.71,0.45,902.0,6.02,15.8,5.3,7.2,98.5,0,0,0,0,0,0,0,0,0,0,1,0,0,0,0,SM122,1,0,CF,1.2146701649892326,cat
13,300,87.0,-8.0,0,0,2-propanol,0.26,30.0,25.0,C(C)(C)O,C1(P(C2=CC=CC=C2)C3=CC=CC=C3)=CC=CC=C1,C1(P(C2=CC=CC=C2)C3=CC=CC=C3)=CC=CC=C1,ligand,0.663,262.292,3.4448000000000016,262.292,3.4448000000000016,60.096,0.05,2.27,785.0,18.6,15.8,6.1,16.4,76.8,0,0,0,0,1,0,0,0,0,0,0,0,0,0,0,GMT-oNF-2,1,0,CF,0.4710832997223453,cat
14,300,87.0,-8.0,0,0,Dimethyl carbonate,0.603333333,30.0,25.0,C(OC)(OC)=O,C1(P(C2=CC=CC=C2)C3=CC=CC=C3)=CC=CC=C1,C1(P(C2=CC=CC=C2)C3=CC=CC=C3)=CC=CC=C1,ligand,0.581,262.292,3.4448000000000016,262.292,3.4448000000000016,90.078,0.35,0.644,1069.0,3.1,15.5,3.9,9.7,84.2,0,0,0,0,1,0,0,0,0,0,0,0,0,0,0,GMT-oNF-2,1,0,CF,0.3767507096020995,cat
15,300,87.0,-8.0,0,0,n-Hexanal,0.806666667,30.0,25.0,C(CCC)CC=O,C1(P(C2=CC=CC=C2)C3=CC=CC=C3)=CC=CC=C1,C1(P(C2=CC=CC=C2)C3=CC=CC=C3)=CC=CC=C1,ligand,0.389,262.292,3.4448000000000016,262.292,3.4448000000000016,100.161,1.7656,1.4,810.0,10.0,15.8,8.5,5.4,120.2,0,0,0,0,1,0,0,0,0,0,0,0,0,0,0,GMT-oNF-2,1,0,CF,0.21324857785443882,cat
16,300,87.0,-8.0,0,0,n-Hexane,3.326666667,30.0,25.0,C(CCC)CC,C1(P(C2=CC=CC=C2)C3=CC=CC=C3)=CC=CC=C1,C1(P(C2=CC=CC=C2)C3=CC=CC=C3)=CC=CC=C1,ligand,0.59,262.292,3.4448000000000016,262.292,3.4448000000000016,86.178,3.9,0.3,661.0,1.88,14.9,0.0,0.0,131.6,0,0,0,0,1,0,0,0,0,0,0,0,0,0,0,GMT-oNF-2,1,0,CF,0.3861581781239308,cat
17,300,87.0,-8.0,0,0,Toluene,1.93,30.0,25.0,CC1=CC=CC=C1,C1(P(C2=CC=CC=C2)C3=CC=CC=C3)=CC=CC=C1,C1(P(C2=CC=CC=C2)C3=CC=CC=C3)=CC=CC=C1,ligand,0.905,262.292,3.4448000000000016,262.292,3.4448000000000016,92.141,2.73,0.59,867.0,2.38,18.0,1.4,2.0,106.8,0,0,0,0,1,0,0,0,0,0,0,0,0,0,0,GMT-oNF-2,1,0,CF,1.0177287669604316,cat
18,220,-1.0,0.0,1,1,Toluene,0.06,40.0,26.0,CC1=CC=CC=C1,CC(C)Oc1ccccc1C=[Ru](Cl)(Cl)=C2N(CCN2c3c(C)cc(C)cc3C)c4c(C)cc(C)cc4C,CC(C)Oc1ccccc1C=[Ru](Cl)(Cl)=C2N(CCN2c3c(C)cc(C)cc3C)c4c(C)cc(C)cc4C,metal_catalyst,0.995,626.634,8.050320000000008,626.634,8.050320000000008,92.141,2.73,0.59,867.0,2.38,18.0,1.4,2.0,106.8,0,0,0,0,0,0,0,0,0,0,1,0,0,0,0,SM122,1,0,CF,2.221848749616356,cat
19,220,-1.0,0.0,1,1,Toluene,0.06,30.0,26.0,CC1=CC=CC=C1,CC(C)Oc1ccccc1C=[Ru](Cl)(Cl)=C2N(CCN2c3c(C)cc(C)cc3C)c4c(C)cc(C)cc4C,CC(C)Oc1ccccc1C=[Ru](Cl)(Cl)=C2N(CCN2c3c(C)cc(C)cc3C)c4c(C)cc(C)cc4C,metal_catalyst,0.995,626.634,8.050320000000008,626.634,8.050320000000008,92.141,2.73,0.59,867.0,2.38,18.0,1.4,2.0,106.8,0,0,0,0,0,0,0,0,0,0,1,0,0,0,0,SM122,1,0,CF,2.221848749616356,cat
20,220,-1.0,0.0,1,1,Toluene,0.06,20.0,26.0,CC1=CC=CC=C1,CC(C)Oc1ccccc1C=[Ru](Cl)(Cl)=C2N(CCN2c3c(C)cc(C)cc3C)c4c(C)cc(C)cc4C,CC(C)Oc1ccccc1C=[Ru](Cl)(Cl)=C2N(CCN2c3c(C)cc(C)cc3C)c4c(C)cc(C)cc4C,metal_catalyst,0.984,626.634,8.050320000000008,626.634,8.050320000000008,92.141,2.73,0.59,867.0,2.38,18.0,1.4,2.0,106.8,0,0,0,0,0,0,0,0,0,0,1,0,0,0,0,SM122,1,0,CF,1.7695510786217257,cat
21,220,-1.0,0.0,1,1,Toluene,0.06,10.0,26.0,CC1=CC=CC=C1,CC(C)Oc1ccccc1C=[Ru](Cl)(Cl)=C2N(CCN2c3c(C)cc(C)cc3C)c4c(C)cc(C)cc4C,CC(C)Oc1ccccc1C=[Ru](Cl)(Cl)=C2N(CCN2c3c(C)cc(C)cc3C)c4c(C)cc(C)cc4C,metal_catalyst,0.963,626.634,8.050320000000008,626.634,8.050320000000008,92.141,2.73,0.59,867.0,2.38,18.0,1.4,2.0,106.8,0,0,0,0,0,0,0,0,0,0,1,0,0,0,0,SM122,1,0,CF,1.4202164033831894,cat
22,220,-1.0,0.0,1,1,Toluene,0.18,40.0,26.0,CC1=CC=CC=C1,CC(C)Oc1ccccc1C=[Ru](Cl)(Cl)=C2N(CCN2c3c(C)cc(C)cc3C)c4c(C)cc(C)cc4C,CC(C)Oc1ccccc1C=[Ru](Cl)(Cl)=C2N(CCN2c3c(C)cc(C)cc3C)c4c(C)cc(C)cc4C,metal_catalyst,0.86,626.634,8.050320000000008,626.634,8.050320000000008,92.141,2.73,0.59,867.0,2.38,18.0,1.4,2.0,106.8,0,0,0,0,0,0,0,0,0,0,1,0,0,0,0,SM122,0,1,DE,0.8507808873446201,cat
23,220,-1.0,0.0,1,1,Toluene,0.18,30.0,26.0,CC1=CC=CC=C1,CC(C)Oc1ccccc1C=[Ru](Cl)(Cl)=C2N(CCN2c3c(C)cc(C)cc3C)c4c(C)cc(C)cc4C,CC(C)Oc1ccccc1C=[Ru](Cl)(Cl)=C2N(CCN2c3c(C)cc(C)cc3C)c4c(C)cc(C)cc4C,metal_catalyst,0.86,626.634,8.050320000000008,626.634,8.050320000000008,92.141,2.73,0.59,867.0,2.38,18.0,1.4,2.0,106.8,0,0,0,0,0,0,0,0,0,0,1,0,0,0,0,SM122,0,1,DE,0.8507808873446201,cat
24,220,-1.0,0.0,1,1,Toluene,0.24,20.0,26.0,CC1=CC=CC=C1,CC(C)Oc1ccccc1C=[Ru](Cl)(Cl)=C2N(CCN2c3c(C)cc(C)cc3C)c4c(C)cc(C)cc4C,CC(C)Oc1ccccc1C=[Ru](Cl)(Cl)=C2N(CCN2c3c(C)cc(C)cc3C)c4c(C)cc(C)cc4C,metal_catalyst,0.91,626.634,8.050320000000008,626.634,8.050320000000008,92.141,2.73,0.59,867.0,2.38,18.0,1.4,2.0,106.8,0,0,0,0,0,0,0,0,0,0,1,0,0,0,0,SM122,0,1,DE,1.0409586076789066,cat
25,220,-1.0,0.0,1,1,Toluene,0.35,10.0,26.0,CC1=CC=CC=C1,CC(C)Oc1ccccc1C=[Ru](Cl)(Cl)=C2N(CCN2c3c(C)cc(C)cc3C)c4c(C)cc(C)cc4C,CC(C)Oc1ccccc1C=[Ru](Cl)(Cl)=C2N(CCN2c3c(C)cc(C)cc3C)c4c(C)cc(C)cc4C,metal_catalyst,0.91,626.634,8.050320000000008,626.634,8.050320000000008,92.141,2.73,0.59,867.0,2.38,18.0,1.4,2.0,106.8,0,0,0,0,0,0,0,0,0,0,1,0,0,0,0,SM122,0,1,DE,1.0409586076789066,cat
26,220,-1.0,0.0,1,1,Ethyl acetate,4.236,25.0,20.0,O(C(C)=O)CC,CC(C)(c1cc(C(C)(C)C)c2c(C=[N]3[C@H]4CCCC[C@@H]4[N]5=Cc6c(O[Mn]5(O2)3Cl)c(C(C)(C)C)cc(C(C)(C)C)c6)c1)C,CC(C)(c1cc(C(C)(C)C)c2c(C=[N]3[C@H]4CCCC[C@@H]4[N]5=Cc6c(O[Mn]5(O2)3Cl)c(C(C)(C)C)cc(C(C)(C)C)c6)c1)C,metal_catalyst,0.994,635.215,10.098999999999997,635.215,10.098999999999997,88.106,0.71,0.45,902.0,6.02,15.8,5.3,7.2,98.5,0,0,0,0,0,0,0,0,0,0,1,0,0,0,0,SM122,0,1,DE,2.1549019599857426,cat
27,220,-1.0,0.0,1,1,Ethyl acetate,5.892,25.0,44.0,O(C(C)=O)CC,CC(O[Pd]1(OC(C)=O)[P](C2=C(C3=C([P](C4=CC=CC=C4)1C5=CC=CC=C5)C=C6C(C=CC=C6)=C3)C=C7C(C=CC=C7)=C2)(C8=CC=CC=C8)C9=CC=CC=C9)=O,CC(O[Pd]1(OC(C)=O)[P](C2=C(C3=C([P](C4=CC=CC=C4)1C5=CC=CC=C5)C=C6C(C=CC=C6)=C3)C=C7C(C=CC=C7)=C2)(C8=CC=CC=C8)C9=CC=CC=C9)=O,metal_catalyst,0.99,847.1960000000003,9.201500000000003,847.1960000000003,9.201500000000003,88.106,0.71,0.45,902.0,6.02,15.8,5.3,7.2,98.5,0,0,0,0,0,0,0,0,0,0,1,0,0,0,0,SM122,0,1,DE,1.9586073148417746,cat
28,220,-1.0,0.0,1,1,Tetrahydrofuran,2.725,20.0,20.0,C1CCOC1,CC(C)(c1cc(C(C)(C)C)c2c(C=[N]3[C@H]4CCCC[C@@H]4[N]5=Cc6c(O[Mn]5(O2)3Cl)c(C(C)(C)C)cc(C(C)(C)C)c6)c1)C,CC(C)(c1cc(C(C)(C)C)c2c(C=[N]3[C@H]4CCCC[C@@H]4[N]5=Cc6c(O[Mn]5(O2)3Cl)c(C(C)(C)C)cc(C(C)(C)C)c6)c1)C,metal_catalyst,0.958,635.215,10.098999999999997,635.215,10.098999999999997,72.107,0.46,0.55,889.0,7.58,16.8,5.7,8.0,81.7,0,0,0,0,0,0,0,0,0,0,1,0,0,0,0,SM122,0,1,DE,1.3665315444204131,cat
29,220,-1.0,0.0,1,1,Tetrahydrofuran,4.728,25.0,40.0,C1CCOC1,CC(O[Pd]1(OC(C)=O)[P](C2=C(C3=C([P](C4=CC=CC=C4)1C5=CC=CC=C5)C=C6C(C=CC=C6)=C3)C=C7C(C=CC=C7)=C2)(C8=CC=CC=C8)C9=CC=CC=C9)=O,CC(O[Pd]1(OC(C)=O)[P](C2=C(C3=C([P](C4=CC=CC=C4)1C5=CC=CC=C5)C=C6C(C=CC=C6)=C3)C=C7C(C=CC=C7)=C2)(C8=CC=CC=C8)C9=CC=CC=C9)=O,metal_catalyst,0.99,847.1960000000003,9.201500000000003,847.1960000000003,9.201500000000003,72.107,0.46,0.55,889.0,7.58,16.8,5.7,8.0,81.7,0,0,0,0,0,0,0,0,0,0,1,0,0,0,0,SM122,0,1,DE,1.9586073148417746,cat
30,220,-1.0,0.0,1,1,Tetrahydrofuran,3.744,25.0,30.0,C1CCOC1,CC(O[Pd]1(OC(C)=O)[P](C2=C(C3=C([P](C4=CC=CC=C4)1C5=CC=CC=C5)C=C6C(C=CC=C6)=C3)C=C7C(C=CC=C7)=C2)(C8=CC=CC=C8)C9=CC=CC=C9)=O,CC(O[Pd]1(OC(C)=O)[P](C2=C(C3=C([P](C4=CC=CC=C4)1C5=CC=CC=C5)C=C6C(C=CC=C6)=C3)C=C7C(C=CC=C7)=C2)(C8=CC=CC=C8)C9=CC=CC=C9)=O,metal_catalyst,0.99,847.1960000000003,9.201500000000003,847.1960000000003,9.201500000000003,72.107,0.46,0.55,889.0,7.58,16.8,5.7,8.0,81.7,0,0,0,0,0,0,0,0,0,0,1,0,0,0,0,SM122,0,1,DE,1.9586073148417746,cat
31,220,-1.0,0.0,1,1,Tetrahydrofuran,2.84,25.0,20.0,C1CCOC1,CC(O[Pd]1(OC(C)=O)[P](C2=C(C3=C([P](C4=CC=CC=C4)1C5=CC=CC=C5)C=C6C(C=CC=C6)=C3)C=C7C(C=CC=C7)=C2)(C8=CC=CC=C8)C9=CC=CC=C9)=O,CC(O[Pd]1(OC(C)=O)[P](C2=C(C3=C([P](C4=CC=CC=C4)1C5=CC=CC=C5)C=C6C(C=CC=C6)=C3)C=C7C(C=CC=C7)=C2)(C8=CC=CC=C8)C9=CC=CC=C9)=O,metal_catalyst,0.99,847.1960000000003,9.201500000000003,847.1960000000003,9.201500000000003,72.107,0.46,0.55,889.0,7.58,16.8,5.7,8.0,81.7,0,0,0,0,0,0,0,0,0,0,1,0,0,0,0,SM122,0,1,DE,1.9586073148417746,cat
32,500,82.0,0.0,0,1,Dimethyl carbonate,0.333333333,30.0,27.0,C(OC)(OC)=O,CC(O[Rh+]([C]=O)([C]=O)O1)=C[C-]1C,CC(O[Rh+]([C]=O)([C]=O)O1)=C[C-]1C,metal_catalyst,0.86,258.03499999999997,0.60719,258.03499999999997,0.60719,90.078,0.35,0.644,1069.0,3.1,15.5,3.9,9.7,84.2,0,0,0,0,0,0,0,0,0,0,0,0,1,0,0,SS336,1,0,CF,0.8507808873446201,cat
33,220,-1.0,0.0,1,1,Toluene,0.766666667,30.0,27.0,CC1=CC=CC=C1,CC(C)Oc1ccccc1C=[Ru](Cl)(Cl)=C2N(CCN2c3c(C)cc(C)cc3C)c4c(C)cc(C)cc4C,CC(C)Oc1ccccc1C=[Ru](Cl)(Cl)=C2N(CCN2c3c(C)cc(C)cc3C)c4c(C)cc(C)cc4C,metal_catalyst,0.996,626.634,8.050320000000008,626.634,8.050320000000008,92.141,2.73,0.59,867.0,2.38,18.0,1.4,2.0,106.8,0,0,0,0,0,0,0,0,0,0,1,0,0,0,0,SM122,1,0,CF,2.301029995663981,cat
34,220,-1.0,0.0,1,1,Toluene,0.766666667,30.0,27.0,CC1=CC=CC=C1,CC(O[Rh+]([C]=O)([C]=O)O1)=C[C-]1C,CC(O[Rh+]([C]=O)([C]=O)O1)=C[C-]1C,metal_catalyst,0.578,258.03499999999997,0.60719,258.03499999999997,0.60719,92.141,2.73,0.59,867.0,2.38,18.0,1.4,2.0,106.8,0,0,0,0,0,0,0,0,0,0,1,0,0,0,0,SM122,1,0,CF,0.3736596326249576,cat
35,600,-1.0,0.0,1,1,2-propanol,0.01,40.0,25.0,C(C)(C)O,CC(O[Pd]OC(C)=O)=O,CC(O[Pd]OC(C)=O)=O,metal_catalyst,0.75,224.50799999999998,0.0250999999999999,224.50799999999998,0.0250999999999999,60.096,0.05,2.27,785.0,18.6,15.8,6.1,16.4,76.8,0,0,0,0,0,0,0,0,1,0,0,0,0,0,0,PMS600,0,1,DE,0.6003262785189618,cat
36,600,-1.0,0.0,1,1,2-propanol,0.02,40.0,25.0,C(C)(C)O,CC1=CC=CC=C1[P](C2=CC=CC=C2C)([Pd](OC(C)=O)(OC(C)=O)[P](C3=CC=CC=C3C)(C4=CC=CC=C4C)C5=CC=CC=C5C)C6=CC=CC=C6C,CC(O[Pd]OC(C)=O)=O,metal_catalyst,0.9,833.254,8.765220000000005,224.50799999999998,0.0250999999999999,60.096,0.05,2.27,785.0,18.6,15.8,6.1,16.4,76.8,0,0,0,0,0,0,0,0,1,0,0,0,0,0,0,PMS600,0,1,DE,0.9956786262173575,cat
37,500,59.0,-31.0,0,0,Methanol,0.01,40.0,25.0,CO,CC(O[Pd]([P](C1CCCCC1)(C2=CC=C(C3=C(C(C)C)C=C(C(C)C)C=C3C(C)C)C=C2)C4CCCCC4)([P](C5CCCCC5)(C6=CC=C(C7=C(C(C)C)C=C(C(C)C)C=C7C(C)C)C=C6)C8CCCCC8)OC(C)=O)=O,CC(O[Pd]OC(C)=O)=O,metal_catalyst,0.81,1177.9659999999994,21.0179,224.50799999999998,0.0250999999999999,32.042,-0.77,0.593,791.0,32.6,15.1,12.3,22.3,40.7,0,0,1,0,0,0,0,0,0,0,0,0,0,0,0,DM500,0,1,DE,0.7189666327522726,cat
38,500,59.0,-31.0,0,0,2-propanol,0.01,40.0,25.0,C(C)(C)O,CC(O[Pd]([P](C1CCCCC1)(C2=CC=C(C3=C(C(C)C)C=C(C(C)C)C=C3C(C)C)C=C2)C4CCCCC4)([P](C5CCCCC5)(C6=CC=C(C7=C(C(C)C)C=C(C(C)C)C=C7C(C)C)C=C6)C8CCCCC8)OC(C)=O)=O,CC(O[Pd]OC(C)=O)=O,metal_catalyst,0.95,1177.9659999999994,21.0179,224.50799999999998,0.0250999999999999,60.096,0.05,2.27,785.0,18.6,15.8,6.1,16.4,76.8,0,0,1,0,0,0,0,0,0,0,0,0,0,0,0,DM500,0,1,DE,1.2924298239020633,cat
39,500,59.0,-31.0,0,0,1-Butanol,0.01,40.0,25.0,CCCCO,CC(O[Pd]([P](C1CCCCC1)(C2=CC=C(C3=C(C(C)C)C=C(C(C)C)C=C3C(C)C)C=C2)C4CCCCC4)([P](C5CCCCC5)(C6=CC=C(C7=C(C(C)C)C=C(C(C)C)C=C7C(C)C)C=C6)C8CCCCC8)OC(C)=O)=O,CC(O[Pd]OC(C)=O)=O,metal_catalyst,0.98,1177.9659999999994,21.0179,224.50799999999998,0.0250999999999999,74.12,0.9,2.544,810.0,17.1,16.0,5.7,15.8,91.5,0,0,1,0,0,0,0,0,0,0,0,0,0,0,0,DM500,0,1,DE,1.6777807052660803,cat
40,600,-1.0,0.0,1,1,2-propanol,0.01,40.0,25.0,C(C)(C)O,O=C(C)O[Pd]1([P](c2ccccc2)(c3ccccc3)CCC[P](c4ccccc4)1c5ccccc5)OC(C)=O,CC(O[Pd]OC(C)=O)=O,metal_catalyst,0.97,636.9610000000002,5.667400000000005,224.50799999999998,0.0250999999999999,60.096,0.05,2.27,785.0,18.6,15.8,6.1,16.4,76.8,0,0,0,0,0,0,0,0,1,0,0,0,0,0,0,PMS600,0,1,DE,1.508638306165727,cat
41,500,59.0,-31.0,0,0,Methanol,0.01,40.0,25.0,CO,O=C(C)O[Pd]1([P](c2ccccc2)(c3ccccc3)CCC[P](c4ccccc4)1c5ccccc5)OC(C)=O,CC(O[Pd]OC(C)=O)=O,metal_catalyst,0.8,636.9610000000002,5.667400000000005,224.50799999999998,0.0250999999999999,32.042,-0.77,0.593,791.0,32.6,15.1,12.3,22.3,40.7,0,0,1,0,0,0,0,0,0,0,0,0,0,0,0,DM500,0,1,DE,0.6968039425795112,cat
42,500,59.0,-31.0,0,0,2-propanol,0.01,40.0,25.0,C(C)(C)O,O=C(C)O[Pd]1([P](c2ccccc2)(c3ccccc3)CCC[P](c4ccccc4)1c5ccccc5)OC(C)=O,CC(O[Pd]OC(C)=O)=O,metal_catalyst,0.89,636.9610000000002,5.667400000000005,224.50799999999998,0.0250999999999999,60.096,0.05,2.27,785.0,18.6,15.8,6.1,16.4,76.8,0,0,1,0,0,0,0,0,0,0,0,0,0,0,0,DM500,0,1,DE,0.9546770212133426,cat
43,500,59.0,-31.0,0,0,1-Butanol,0.01,40.0,25.0,CCCCO,O=C(C)O[Pd]1([P](c2ccccc2)(c3ccccc3)CCC[P](c4ccccc4)1c5ccccc5)OC(C)=O,CC(O[Pd]OC(C)=O)=O,metal_catalyst,0.97,636.9610000000002,5.667400000000005,224.50799999999998,0.0250999999999999,74.12,0.9,2.544,810.0,17.1,16.0,5.7,15.8,91.5,0,0,1,0,0,0,0,0,0,0,0,0,0,0,0,DM500,0,1,DE,1.508638306165727,cat
44,600,-1.0,0.0,1,1,2-propanol,0.01,40.0,25.0,C(C)(C)O,O=C(O[Pd]([P]1(c2ccccc2)c3ccccc3)(OC(C)=O)[P](c4ccccc4)(C5=C1C=CC=C5)c6ccccc6)C,CC(O[Pd]OC(C)=O)=O,metal_catalyst,0.98,670.9780000000002,5.228100000000005,224.50799999999998,0.0250999999999999,60.096,0.05,2.27,785.0,18.6,15.8,6.1,16.4,76.8,0,0,0,0,0,0,0,0,1,0,0,0,0,0,0,PMS600,0,1,DE,1.6777807052660803,cat
45,600,-1.0,0.0,1,1,Methanol,0.01,40.0,25.0,CO,O=C(O[Pd]([P]1(c2ccccc2)c3ccccc3)(OC(C)=O)[P](c4ccccc4)(C5=C1C=CC=C5)c6ccccc6)C,CC(O[Pd]OC(C)=O)=O,metal_catalyst,0.9,670.9780000000002,5.228100000000005,224.50799999999998,0.0250999999999999,32.042,-0.77,0.593,791.0,32.6,15.1,12.3,22.3,40.7,0,0,0,0,0,0,0,0,1,0,0,0,0,0,0,PMS600,0,1,DE,0.9956786262173575,cat
46,600,-1.0,0.0,1,1,Toluene,0.01,40.0,25.0,CC1=CC=CC=C1,O=C(O[Pd]([P]1(c2ccccc2)c3ccccc3)(OC(C)=O)[P](c4ccccc4)(C5=C1C=CC=C5)c6ccccc6)C,CC(O[Pd]OC(C)=O)=O,metal_catalyst,0.99,670.9780000000002,5.228100000000005,224.50799999999998,0.0250999999999999,92.141,2.73,0.59,867.0,2.38,18.0,1.4,2.0,106.8,0,0,0,0,0,0,0,0,1,0,0,0,0,0,0,PMS600,0,1,DE,1.9586073148417746,cat
47,500,59.0,-31.0,0,0,Methanol,0.01,40.0,25.0,CO,O=C(O[Pd]([P]1(c2ccccc2)c3ccccc3)(OC(C)=O)[P](c4ccccc4)(C5=C1C=CC=C5)c6ccccc6)C,CC(O[Pd]OC(C)=O)=O,metal_catalyst,0.87,670.9780000000002,5.228100000000005,224.50799999999998,0.0250999999999999,32.042,-0.77,0.593,791.0,32.6,15.1,12.3,22.3,40.7,0,0,1,0,0,0,0,0,0,0,0,0,0,0,0,DM500,0,1,DE,0.8827287043442358,cat
48,500,59.0,-31.0,0,0,2-propanol,0.01,40.0,25.0,C(C)(C)O,O=C(O[Pd]([P]1(c2ccccc2)c3ccccc3)(OC(C)=O)[P](c4ccccc4)(C5=C1C=CC=C5)c6ccccc6)C,CC(O[Pd]OC(C)=O)=O,metal_catalyst,0.92,670.9780000000002,5.228100000000005,224.50799999999998,0.0250999999999999,60.096,0.05,2.27,785.0,18.6,15.8,6.1,16.4,76.8,0,0,1,0,0,0,0,0,0,0,0,0,0,0,0,DM500,0,1,DE,1.0915149811213505,cat
49,500,59.0,-31.0,0,0,1-Butanol,0.01,40.0,25.0,CCCCO,O=C(O[Pd]([P]1(c2ccccc2)c3ccccc3)(OC(C)=O)[P](c4ccccc4)(C5=C1C=CC=C5)c6ccccc6)C,CC(O[Pd]OC(C)=O)=O,metal_catalyst,0.97,670.9780000000002,5.228100000000005,224.50799999999998,0.0250999999999999,74.12,0.9,2.544,810.0,17.1,16.0,5.7,15.8,91.5,0,0,1,0,0,0,0,0,0,0,0,0,0,0,0,DM500,0,1,DE,1.508638306165727,cat
50,600,-1.0,0.0,1,1,Methanol,0.01,40.0,25.0,CO,CC(O[Pd]OC(C)=O)=O,CC(O[Pd]OC(C)=O)=O,metal_catalyst,0.75,224.50799999999998,0.0250999999999999,224.50799999999998,0.0250999999999999,32.042,-0.77,0.593,791.0,32.6,15.1,12.3,22.3,40.7,0,0,0,0,0,0,0,0,1,0,0,0,0,0,0,PMS600,0,1,DE,0.6003262785189618,cat
51,600,-1.0,0.0,1,1,Methanol,0.01,40.0,25.0,CO,CC1=CC=CC=C1[P](C2=CC=CC=C2C)([Pd](OC(C)=O)(OC(C)=O)[P](C3=CC=CC=C3C)(C4=CC=CC=C4C)C5=CC=CC=C5C)C6=CC=CC=C6C,CC(O[Pd]OC(C)=O)=O,metal_catalyst,0.95,833.254,8.765220000000005,224.50799999999998,0.0250999999999999,32.042,-0.77,0.593,791.0,32.6,15.1,12.3,22.3,40.7,0,0,0,0,0,0,0,0,1,0,0,0,0,0,0,PMS600,0,1,DE,1.2924298239020633,cat
52,600,-1.0,0.0,1,1,Methanol,0.02,40.0,25.0,CO,O=C(C)O[Pd]1([P](c2ccccc2)(c3ccccc3)CCC[P](c4ccccc4)1c5ccccc5)OC(C)=O,CC(O[Pd]OC(C)=O)=O,metal_catalyst,0.8,636.9610000000002,5.667400000000005,224.50799999999998,0.0250999999999999,32.042,-0.77,0.593,791.0,32.6,15.1,12.3,22.3,40.7,0,0,0,0,0,0,0,0,1,0,0,0,0,0,0,PMS600,0,1,DE,0.6968039425795112,cat
53,600,-1.0,0.0,1,1,Toluene,0.05,40.0,25.0,CC1=CC=CC=C1,CC(O[Pd]OC(C)=O)=O,CC(O[Pd]OC(C)=O)=O,metal_catalyst,0.6,224.50799999999998,0.0250999999999999,224.50799999999998,0.0250999999999999,92.141,2.73,0.59,867.0,2.38,18.0,1.4,2.0,106.8,0,0,0,0,0,0,0,0,1,0,0,0,0,0,0,PMS600,0,1,DE,0.39685562737981767,cat
54,600,-1.0,0.0,1,1,Toluene,0.05,40.0,25.0,CC1=CC=CC=C1,CC1=CC=CC=C1[P](C2=CC=CC=C2C)([Pd](OC(C)=O)(OC(C)=O)[P](C3=CC=CC=C3C)(C4=CC=CC=C4C)C5=CC=CC=C5C)C6=CC=CC=C6C,CC(O[Pd]OC(C)=O)=O,metal_catalyst,0.8,833.254,8.765220000000005,224.50799999999998,0.0250999999999999,92.141,2.73,0.59,867.0,2.38,18.0,1.4,2.0,106.8,0,0,0,0,0,0,0,0,1,0,0,0,0,0,0,PMS600,0,1,DE,0.6968039425795112,cat
55,600,-1.0,0.0,1,1,Toluene,0.05,40.0,25.0,CC1=CC=CC=C1,O=C(C)O[Pd]1([P](c2ccccc2)(c3ccccc3)CCC[P](c4ccccc4)1c5ccccc5)OC(C)=O,CC(O[Pd]OC(C)=O)=O,metal_catalyst,0.98,636.9610000000002,5.667400000000005,224.50799999999998,0.0250999999999999,92.141,2.73,0.59,867.0,2.38,18.0,1.4,2.0,106.8,0,0,0,0,0,0,0,0,1,0,0,0,0,0,0,PMS600,0,1,DE,1.6777807052660803,cat
56,300,59.0,-37.5,0,0,Ethanol,0.444,30.0,25.0,C(C)O,[Mg++].[O-]S(=O)(=O)C(F)(F)F.[O-]S(=O)(=O)C(F)(F)F,[Mg++].[O-]S(=O)(=O)C(F)(F)F.[O-]S(=O)(=O)C(F)(F)F,metal_catalyst,0.98,322.4429999999999,-0.2779999999999998,322.4429999999999,-0.2779999999999998,46.069,-0.31,1.2,789.0,24.6,15.8,8.8,19.4,58.5,0,1,0,0,0,0,0,0,0,0,0,0,0,0,0,DM300,1,0,CF,1.6777807052660803,cat
57,300,59.0,-37.5,0,0,Ethanol,0.0184,50.0,25.0,C(C)O,[Mg++].[O-]S(=O)(=O)C(F)(F)F.[O-]S(=O)(=O)C(F)(F)F,[Mg++].[O-]S(=O)(=O)C(F)(F)F.[O-]S(=O)(=O)C(F)(F)F,metal_catalyst,0.741,322.4429999999999,-0.2779999999999998,322.4429999999999,-0.2779999999999998,46.069,-0.31,1.2,789.0,24.6,15.8,8.8,19.4,58.5,0,1,0,0,0,0,0,0,0,0,0,0,0,0,0,DM300,1,0,CF,0.585026652029182,cat
58,300,59.0,-37.5,0,0,Acetone,2.48,30.0,25.0,CC(=O)C,CC(O)=O.C1([P](C2=CC=CC=C2)(C3=CC=CC=C3)[Pd][P](C4=CC=CC=C4)(C5=CC=CC=C5)C6=CC=CC=C6)=CC=CC=C1,C1([P](C2=CC=CC=C2)(C3=CC=CC=C3)[Pd][P](C4=CC=CC=C4)(C5=CC=CC=C5)C6=CC=CC=C6)=CC=CC=C1,metal_catalyst,0.878,691.0560000000002,6.978000000000006,631.0040000000001,6.887100000000006,58.08,-0.24,0.32,784.0,20.7,15.5,10.4,7.0,74.0,0,1,0,0,0,0,0,0,0,0,0,0,0,0,0,DM300,1,0,CF,0.9100948885606021,cat
59,150,59.0,0.0,0,1,Acetone,2.29,30.0,25.0,CC(=O)C,CC(O)=O.C1([P](C2=CC=CC=C2)(C3=CC=CC=C3)[Pd][P](C4=CC=CC=C4)(C5=CC=CC=C5)C6=CC=CC=C6)=CC=CC=C1,C1([P](C2=CC=CC=C2)(C3=CC=CC=C3)[Pd][P](C4=CC=CC=C4)(C5=CC=CC=C5)C6=CC=CC=C6)=CC=CC=C1,metal_catalyst,0.903,691.0560000000002,6.978000000000006,631.0040000000001,6.887100000000006,58.08,-0.24,0.32,784.0,20.7,15.5,10.4,7.0,74.0,1,0,0,0,0,0,0,0,0,0,0,0,0,0,0,DM150,1,0,CF,1.0087739243075053,cat
60,220,-1.0,0.0,1,1,Methanol,11.54,20.0,35.0,CO,Cl[Ru]1(Cl)[P](C2=CC=CC=C2)(C3=CC=CC=C3)C4=C(C5=C(C=CC=C6)C6=CC=C5[P]1(C7=CC=CC=C7)C8=CC=CC=C8)C9=CC=CC=C9C=C4,Cl[Ru]1(Cl)[P](C2=CC=CC=C2)(C3=CC=CC=C3)C4=C(C5=C(C=CC=C6)C6=CC=C5[P]1(C7=CC=CC=C7)C8=CC=CC=C8)C9=CC=CC=C9C=C4,metal_catalyst,0.984,794.6640000000002,10.552899999999994,794.6640000000002,10.552899999999994,32.042,-0.77,0.593,791.0,32.6,15.1,12.3,22.3,40.7,0,0,0,0,0,0,0,0,0,0,1,0,0,0,0,SM122,0,1,DE,1.7695510786217257,cat
61,220,-1.0,0.0,1,1,Methanol,11.54,20.0,35.0,CO,Cl[Ru]1(Cl)[P](C2=CC=CC=C2)(C3=CC=CC=C3)C4=C(C5=C(C=CC=C6)C6=CC=C5[P]1(C7=CC=CC=C7)C8=CC=CC=C8)C9=CC=CC=C9C=C4,Cl[Ru]1(Cl)[P](C2=CC=CC=C2)(C3=CC=CC=C3)C4=C(C5=C(C=CC=C6)C6=CC=C5[P]1(C7=CC=CC=C7)C8=CC=CC=C8)C9=CC=CC=C9C=C4,metal_catalyst,0.956,794.6640000000002,10.552899999999994,794.6640000000002,10.552899999999994,32.042,-0.77,0.593,791.0,32.6,15.1,12.3,22.3,40.7,0,0,0,0,0,0,0,0,0,0,1,0,0,0,0,SM122,0,1,DE,1.346787486224656,cat
62,220,-1.0,0.0,1,1,Methanol,11.54,20.0,35.0,CO,Cl[Ru]1(Cl)[P](C2=CC=CC=C2)(C3=CC=CC=C3)C4=C(C5=C(C=CC=C6)C6=CC=C5[P]1(C7=CC=CC=C7)C8=CC=CC=C8)C9=CC=CC=C9C=C4,Cl[Ru]1(Cl)[P](C2=CC=CC=C2)(C3=CC=CC=C3)C4=C(C5=C(C=CC=C6)C6=CC=C5[P]1(C7=CC=CC=C7)C8=CC=CC=C8)C9=CC=CC=C9C=C4,metal_catalyst,0.972,794.6640000000002,10.552899999999994,794.6640000000002,10.552899999999994,32.042,-0.77,0.593,791.0,32.6,15.1,12.3,22.3,40.7,0,0,0,0,0,0,0,0,0,0,1,0,0,0,0,SM122,0,1,DE,1.5376020021010435,cat
63,500,59.0,-31.0,0,0,Methanol,0.15,40.0,25.0,CO,CC(O[Pd]OC(C)=O)=O,CC(O[Pd]OC(C)=O)=O,metal_catalyst,0.905,224.50799999999998,0.0250999999999999,224.50799999999998,0.0250999999999999,32.042,-0.77,0.593,791.0,32.6,15.1,12.3,22.3,40.7,0,0,1,0,0,0,0,0,0,0,0,0,0,0,0,DM500,0,1,DE,1.0177287669604316,cat
64,500,59.0,-31.0,0,0,2-propanol,0.02,40.0,25.0,C(C)(C)O,CC(O[Pd]OC(C)=O)=O,CC(O[Pd]OC(C)=O)=O,metal_catalyst,0.903,224.50799999999998,0.0250999999999999,224.50799999999998,0.0250999999999999,60.096,0.05,2.27,785.0,18.6,15.8,6.1,16.4,76.8,0,0,1,0,0,0,0,0,0,0,0,0,0,0,0,DM500,0,1,DE,1.0087739243075053,cat
65,500,59.0,-31.0,0,0,1-Butanol,2.1,40.0,25.0,CCCCO,CC(O[Pd]OC(C)=O)=O,CC(O[Pd]OC(C)=O)=O,metal_catalyst,0.95,224.50799999999998,0.0250999999999999,224.50799999999998,0.0250999999999999,74.12,0.9,2.544,810.0,17.1,16.0,5.7,15.8,91.5,0,0,1,0,0,0,0,0,0,0,0,0,0,0,0,DM500,0,1,DE,1.2924298239020633,cat
66,500,59.0,-31.0,0,0,Tetrahydrofuran,3.36,15.0,25.0,C1CCOC1,COC1=CC=CC([P]([Ir+][P](C2=CC(C(C)(C)C)=C(OC)C(C(C)(C)C)=C2)3C4=CC(C(C)(C)C)=C(OC)C(C(C)(C)C)=C4)(C5=CC(C(C)(C)C)=C(OC)C(C(C)(C)C)=C5)C6=CC(C(C)(C)C)=C(OC)C(C(C)(C)C)=C6)=C1C7=C3C=CC=C7OC.C8=C\CC/C=C\CC/8.[Cl-],C1=C\CC/C=C\CC/1.[Cl-].[Ir+].[Cl-].[Ir+].C2=C\CC/C=C\CC/2,metal_catalyst,0.94129979,1487.4419999999982,16.975899999999974,671.7079999999997,-0.6513999999999978,72.107,0.46,0.55,889.0,7.58,16.8,5.7,8.0,81.7,0,0,1,0,0,0,0,0,0,0,0,0,0,0,0,DM500,1,0,CF,1.2240241412042858,cat
67,500,59.0,-31.0,0,0,Tetrahydrofuran,3.36,15.0,25.0,C1CCOC1,C1=C\CC/C=C\CC/1.[Cl-].[Ir+].[Cl-].[Ir+].C2=C\CC/C=C\CC/2,C1=C\CC/C=C\CC/1.[Cl-].[Ir+].[Cl-].[Ir+].C2=C\CC/C=C\CC/2,metal_catalyst,0.722222222,671.7079999999997,-0.6513999999999978,671.7079999999997,-0.6513999999999978,72.107,0.46,0.55,889.0,7.58,16.8,5.7,8.0,81.7,0,0,1,0,0,0,0,0,0,0,0,0,0,0,0,DM500,1,0,CF,0.554741847778525,cat
68,500,59.0,-31.0,0,0,Tetrahydrofuran,3.36,15.0,25.0,C1CCOC1,CC(C)(C)C1=CC([P]([Ir+][P](C2=C3C(OCO4)=C4C=C2)(C5=CC(C(C)(C)C)=C(OC)C(C(C)(C)C)=C5)C6=CC(C(C)(C)C)=C(OC)C(C(C)(C)C)=C6)(C7=CC(C(C)(C)C)=C(OC)C(C(C)(C)C)=C7)C8=C3C(OCO9)=C9C=C8)=CC(C(C)(C)C)=C1OC.C%10=C\CC/C=C\CC/%10.[Cl-],C1=C\CC/C=C\CC/1.[Cl-].[Ir+].[Cl-].[Ir+].C2=C\CC/C=C\CC/2,metal_catalyst,0.496503497,1515.407999999998,16.416099999999968,671.7079999999997,-0.6513999999999978,72.107,0.46,0.55,889.0,7.58,16.8,5.7,8.0,81.7,0,0,1,0,0,0,0,0,0,0,0,0,0,0,0,DM500,1,0,CF,0.29714183979984937,cat
69,500,59.0,-31.0,0,0,Tetrahydrofuran,3.36,15.0,25.0,C1CCOC1,C1=C\CC/C=C\CC/1.[Cl-].[Ir+].[Cl-].[Ir+].C2=C\CC/C=C\CC/2,C1=C\CC/C=C\CC/1.[Cl-].[Ir+].[Cl-].[Ir+].C2=C\CC/C=C\CC/2,metal_catalyst,0.640495868,671.7079999999997,-0.6513999999999978,671.7079999999997,-0.6513999999999978,72.107,0.46,0.55,889.0,7.58,16.8,5.7,8.0,81.7,0,0,1,0,0,0,0,0,0,0,0,0,0,0,0,DM500,1,0,CF,0.44308975315116766,cat
70,500,59.0,-31.0,0,0,Dichloromethane,0.0,30.0,30.0,C(Cl)Cl,CC(C)C[Si](O1)(O[Si](O[Si](O2)(CCCNC(OCCC3=CC(C=[Ru](Cl)(Cl)=C4N(CCN4C5=C(C)C=C(C)C=C5C)C(C(C)=C6)=C(C)C=C6C)=C(OC(C)C)C=C3)=O)O7)(CC(C)C)O8)O[Si]2(CC(C)C)O[Si](O9)(CC(C)C)O[Si]7(CC(C)C)O[Si]8(CC(C)C)O[Si]91CC(C)C,CC(C)C[Si](O1)(O[Si](O[Si](O2)(CCCNC(OCCC3=CC(C=[Ru](Cl)(Cl)=C4N(CCN4C5=C(C)C=C(C)C=C5C)C(C(C)=C6)=C(C)C=C6C)=C(OC(C)C)C=C3)=O)O7)(CC(C)C)O8)O[Si]2(CC(C)C)O[Si](O9)(CC(C)C)O[Si]7(CC(C)C)O[Si]8(CC(C)C)O[Si]91CC(C)C,metal_catalyst,0.71,1571.272999999998,16.079519999999967,1571.272999999998,16.079519999999967,84.933,1.25,0.43,1322.0,8.93,18.2,6.3,6.1,63.9,0,0,1,0,0,0,0,0,0,0,0,0,0,0,0,DM500,0,1,DE,0.5361070110140926,cat
71,300,87.0,-8.0,0,0,Toluene-Nonanal-mix,2.03,20.0,5.0,CC1=CC=CC=C1.C(CCCC=O)CCCC,COC(C=C1C(C)(C)C)=CC(C2=C(C(C(C)(C)C)=CC(OC)=C2)O[P]34OC5=CC=CC=C5C6=CC=CC=C6O3)=C1O[P]7([Rh+]84O[C-](C)C=C(O8)C)OC9=CC=CC=C9C%10=CC=CC=C%10O7,CC(O[Rh+]([C]=O)([C]=O)O1)=C[C-]1C,metal_catalyst,0.99,988.8130000000001,14.855389999999966,258.03499999999997,0.60719,104.66625,2.8725,0.7925,856.75,3.9925,17.525,2.425,2.475,123.15,0,0,0,0,1,0,0,0,0,0,0,0,0,0,0,GMT-oNF-2,1,0,CF,1.9586073148417746,cat
72,300,87.0,-8.0,0,0,Toluene-Nonanal-mix,2.03,20.0,5.0,CC1=CC=CC=C1.C(CCCC=O)CCCC,O(C1=C(C=C(OC)C=C1C(C)(C)C)C2=C(OP3OC=4C(C=5C(O3)=CC=CC5)=CC=CC4)C(C(C)(C)C)=CC(OC)=C2)P6OC=7C(C=8C(O6)=CC=CC8)=CC=CC7,COC(C=C1C(C)(C)C)=CC(C2=C(C(C(C)(C)C)=CC(OC)=C2)O[P]34OC5=CC=CC=C5C6=CC=CC=C6O3)=C1O[P]7([Rh+]84O[C-](C)C=C(O8)C)OC9=CC=CC=C9C%10=CC=CC=C%10O7,ligand,0.97,786.7980000000002,14.856799999999966,988.8130000000001,14.855389999999966,104.66625,2.8725,0.7925,856.75,3.9925,17.525,2.425,2.475,123.15,0,0,0,0,1,0,0,0,0,0,0,0,0,0,0,GMT-oNF-2,1,0,CF,1.508638306165727,cat
73,300,87.0,-8.0,0,0,Toluene-Nonanal-mix,2.03,20.0,5.0,CC1=CC=CC=C1.C(CCCC=O)CCCC,CC(C)(C1=CC=C2)C3=CC=CC([P](C4=CC=CC=C4)([Rh+]56O[C-](C)C=C(O5)C)C7=CC=CC=C7)=C3OC1=C2[P]6(C8=CC=CC=C8)C9=CC=CC=C9,CC(O[Rh+]([C]=O)([C]=O)O1)=C[C-]1C,metal_catalyst,0.99,780.6470000000002,9.035990000000002,258.03499999999997,0.60719,104.66625,2.8725,0.7925,856.75,3.9925,17.525,2.425,2.475,123.15,0,0,0,0,1,0,0,0,0,0,0,0,0,0,0,GMT-oNF-2,1,0,CF,1.9586073148417746,cat
74,300,87.0,-8.0,0,0,Toluene-Nonanal-mix,2.03,20.0,5.0,CC1=CC=CC=C1.C(CCCC=O)CCCC,P(C1=C2C(C(C)(C)C=3C(O2)=C(P(C4=CC=CC=C4)C5=CC=CC=C5)C=CC3)=CC=C1)(C6=CC=CC=C6)C7=CC=CC=C7,CC(C)(C1=CC=C2)C3=CC=CC([P](C4=CC=CC=C4)([Rh+]56O[C-](C)C=C(O5)C)C7=CC=CC=C7)=C3OC1=C2[P]6(C8=CC=CC=C8)C9=CC=CC=C9,ligand,0.98,578.6320000000002,7.634600000000009,780.6470000000002,9.035990000000002,104.66625,2.8725,0.7925,856.75,3.9925,17.525,2.425,2.475,123.15,0,0,0,0,1,0,0,0,0,0,0,0,0,0,0,GMT-oNF-2,1,0,CF,1.6777807052660803,cat
75,300,87.0,-8.0,0,0,Toluene-Nonanal-mix,2.03,20.0,5.0,CC1=CC=CC=C1.C(CCCC=O)CCCC,CC(O[Rh+]([P](C1=CC=CC=C1)(C2=CC=CC=C2)C3=CC=CC=C3)([P](C4=CC=CC=C4)(C5=CC=CC=C5)C6=CC=CC=C6)O7)=C[C-]7C,CC(O[Rh+]([C]=O)([C]=O)O1)=C[C-]1C,metal_catalyst,0.95,726.5990000000002,8.290990000000006,258.03499999999997,0.60719,104.66625,2.8725,0.7925,856.75,3.9925,17.525,2.425,2.475,123.15,0,0,0,0,1,0,0,0,0,0,0,0,0,0,0,GMT-oNF-2,1,0,CF,1.2924298239020633,cat
76,300,87.0,-8.0,0,0,Toluene-Nonanal-mix,2.03,20.0,5.0,CC1=CC=CC=C1.C(CCCC=O)CCCC,C1(P(C2=CC=CC=C2)C3=CC=CC=C3)=CC=CC=C1,CC(O[Rh+]([P](C1=CC=CC=C1)(C2=CC=CC=C2)C3=CC=CC=C3)([P](C4=CC=CC=C4)(C5=CC=CC=C5)C6=CC=CC=C6)O7)=C[C-]7C,ligand,0.8,262.292,3.4448000000000016,726.5990000000002,8.290990000000006,104.66625,2.8725,0.7925,856.75,3.9925,17.525,2.425,2.475,123.15,0,0,0,0,1,0,0,0,0,0,0,0,0,0,0,GMT-oNF-2,1,0,CF,0.6968039425795112,cat
77,300,87.0,-8.0,0,0,Toluene-Tridecanal-mix,2.03,20.0,5.0,CC1=CC=CC=C1.C(CCCC=C)CCCC.CCCCCCCCCCCCC=O,COC(C=C1C(C)(C)C)=CC(C2=C(C(C(C)(C)C)=CC(OC)=C2)O[P]34OC5=CC=CC=C5C6=CC=CC=C6O3)=C1O[P]7([Rh+]84O[C-](C)C=C(O8)C)OC9=CC=CC=C9C%10=CC=CC=C%10O7,CC(O[Rh+]([C]=O)([C]=O)O1)=C[C-]1C,metal_catalyst,0.95,988.8130000000001,14.855389999999966,258.03499999999997,0.60719,123.0066,3.5026,0.797,835.4,2.568,17.16,1.64,2.64,150.0,0,0,0,0,1,0,0,0,0,0,0,0,0,0,0,GMT-oNF-2,1,0,CF,1.2924298239020633,cat
78,300,87.0,-8.0,0,0,Toluene-Tridecanal-mix,2.03,20.0,5.0,CC1=CC=CC=C1.C(CCCC=C)CCCC.CCCCCCCCCCCCC=O,O(C1=C(C=C(OC)C=C1C(C)(C)C)C2=C(OP3OC=4C(C=5C(O3)=CC=CC5)=CC=CC4)C(C(C)(C)C)=CC(OC)=C2)P6OC=7C(C=8C(O6)=CC=CC8)=CC=CC7,COC(C=C1C(C)(C)C)=CC(C2=C(C(C(C)(C)C)=CC(OC)=C2)O[P]34OC5=CC=CC=C5C6=CC=CC=C6O3)=C1O[P]7([Rh+]84O[C-](C)C=C(O8)C)OC9=CC=CC=C9C%10=CC=CC=C%10O7,ligand,0.98,786.7980000000002,14.856799999999966,988.8130000000001,14.855389999999966,123.0066,3.5026,0.797,835.4,2.568,17.16,1.64,2.64,150.0,0,0,0,0,1,0,0,0,0,0,0,0,0,0,0,GMT-oNF-2,1,0,CF,1.6777807052660803,cat
79,300,87.0,-8.0,0,0,Toluene-Tridecanal-mix,2.03,20.0,5.0,CC1=CC=CC=C1.C(CCCC=C)CCCC.CCCCCCCCCCCCC=O,CC(C)(C1=CC=C2)C3=CC=CC([P](C4=CC=CC=C4)([Rh+]56O[C-](C)C=C(O5)C)C7=CC=CC=C7)=C3OC1=C2[P]6(C8=CC=CC=C8)C9=CC=CC=C9,CC(O[Rh+]([C]=O)([C]=O)O1)=C[C-]1C,metal_catalyst,0.95,780.6470000000002,9.035990000000002,258.03499999999997,0.60719,123.0066,3.5026,0.797,835.4,2.568,17.16,1.64,2.64,150.0,0,0,0,0,1,0,0,0,0,0,0,0,0,0,0,GMT-oNF-2,1,0,CF,1.2924298239020633,cat
80,300,87.0,-8.0,0,0,Toluene-Tridecanal-mix,2.03,20.0,5.0,CC1=CC=CC=C1.C(CCCC=C)CCCC.CCCCCCCCCCCCC=O,P(C1=C2C(C(C)(C)C=3C(O2)=C(P(C4=CC=CC=C4)C5=CC=CC=C5)C=CC3)=CC=C1)(C6=CC=CC=C6)C7=CC=CC=C7,CC(C)(C1=CC=C2)C3=CC=CC([P](C4=CC=CC=C4)([Rh+]56O[C-](C)C=C(O5)C)C7=CC=CC=C7)=C3OC1=C2[P]6(C8=CC=CC=C8)C9=CC=CC=C9,ligand,0.92,578.6320000000002,7.634600000000009,780.6470000000002,9.035990000000002,123.0066,3.5026,0.797,835.4,2.568,17.16,1.64,2.64,150.0,0,0,0,0,1,0,0,0,0,0,0,0,0,0,0,GMT-oNF-2,1,0,CF,1.0915149811213505,cat
81,300,87.0,-8.0,0,0,Toluene-Tridecanal-mix,2.03,20.0,5.0,CC1=CC=CC=C1.C(CCCC=C)CCCC.CCCCCCCCCCCCC=O,CC(O[Rh+]([P](C1=CC=CC=C1)(C2=CC=CC=C2)C3=CC=CC=C3)([P](C4=CC=CC=C4)(C5=CC=CC=C5)C6=CC=CC=C6)O7)=C[C-]7C,CC(O[Rh+]([C]=O)([C]=O)O1)=C[C-]1C,metal_catalyst,0.93,726.5990000000002,8.290990000000006,258.03499999999997,0.60719,123.0066,3.5026,0.797,835.4,2.568,17.16,1.64,2.64,150.0,0,0,0,0,1,0,0,0,0,0,0,0,0,0,0,GMT-oNF-2,1,0,CF,1.148741651280925,cat
82,300,87.0,-8.0,0,0,Toluene-Tridecanal-mix,2.03,20.0,5.0,CC1=CC=CC=C1.C(CCCC=C)CCCC.CCCCCCCCCCCCC=O,C1(P(C2=CC=CC=C2)C3=CC=CC=C3)=CC=CC=C1,CC(O[Rh+]([P](C1=CC=CC=C1)(C2=CC=CC=C2)C3=CC=CC=C3)([P](C4=CC=CC=C4)(C5=CC=CC=C5)C6=CC=CC=C6)O7)=C[C-]7C,ligand,0.61,262.292,3.4448000000000016,726.5990000000002,8.290990000000006,123.0066,3.5026,0.797,835.4,2.568,17.16,1.64,2.64,150.0,0,0,0,0,1,0,0,0,0,0,0,0,0,0,0,GMT-oNF-2,1,0,CF,0.40782324260413316,cat
83,300,87.0,-8.0,0,0,Toluene,2.03,20.0,5.0,CC1=CC=CC=C1,CC(O[Rh+]([C]=O)([C]=O)O1)=C[C-]1C,CC(O[Rh+]([C]=O)([C]=O)O1)=C[C-]1C,metal_catalyst,0.85,258.03499999999997,0.60719,258.03499999999997,0.60719,92.141,2.73,0.59,867.0,2.38,18.0,1.4,2.0,106.8,0,0,0,0,1,0,0,0,0,0,0,0,0,0,0,GMT-oNF-2,1,0,CF,0.8210230527068305,cat
84,600,-1.0,0.0,1,1,Toluene-Octene-mix,1.45,40.0,40.0,CC1=CC=CC=C1.C(CCC=C)CCC,COC(C=C1C(C)(C)C)=CC(C2=C(C(C(C)(C)C)=CC(OC)=C2)O[P]34OC5=CC=CC=C5C6=CC=CC=C6O3)=C1O[P]7([Rh+]84O[C-](C)C=C(O8)C)OC9=CC=CC=C9C%10=CC=CC=C%10O7,CC(O[Rh+]([C]=O)([C]=O)O1)=C[C-]1C,metal_catalyst,0.84,988.8130000000001,14.855389999999966,258.03499999999997,0.60719,97.15975,3.165,0.62675,829.0,2.31,17.325,1.3,2.1,119.6,0,0,0,0,0,0,0,0,1,0,0,0,0,0,0,PMS600,1,0,CF,0.7931741239681502,cat
85,600,-1.0,0.0,1,1,Toluene-Octene-mix,1.45,40.0,40.0,CC1=CC=CC=C1.C(CCC=C)CCC,O(C1=C(C=C(OC)C=C1C(C)(C)C)C2=C(OP3OC=4C(C=5C(O3)=CC=CC5)=CC=CC4)C(C(C)(C)C)=CC(OC)=C2)P6OC=7C(C=8C(O6)=CC=CC8)=CC=CC7,COC(C=C1C(C)(C)C)=CC(C2=C(C(C(C)(C)C)=CC(OC)=C2)O[P]34OC5=CC=CC=C5C6=CC=CC=C6O3)=C1O[P]7([Rh+]84O[C-](C)C=C(O8)C)OC9=CC=CC=C9C%10=CC=CC=C%10O7,ligand,0.84,786.7980000000002,14.856799999999966,988.8130000000001,14.855389999999966,97.15975,3.165,0.62675,829.0,2.31,17.325,1.3,2.1,119.6,0,0,0,0,0,0,0,0,1,0,0,0,0,0,0,PMS600,1,0,CF,0.7931741239681502,cat
86,300,87.0,-8.0,0,0,Toluene-Octene-mix,2.32,40.0,40.0,CC1=CC=CC=C1.C(CCC=C)CCC,COC(C=C1C(C)(C)C)=CC(C2=C(C(C(C)(C)C)=CC(OC)=C2)O[P]34OC5=CC=CC=C5C6=CC=CC=C6O3)=C1O[P]7([Rh+]84O[C-](C)C=C(O8)C)OC9=CC=CC=C9C%10=CC=CC=C%10O7,CC(O[Rh+]([C]=O)([C]=O)O1)=C[C-]1C,metal_catalyst,0.87,988.8130000000001,14.855389999999966,258.03499999999997,0.60719,97.15975,3.165,0.62675,829.0,2.31,17.325,1.3,2.1,119.6,0,0,0,0,1,0,0,0,0,0,0,0,0,0,0,GMT-oNF-2,1,0,CF,0.8827287043442358,cat
87,300,87.0,-8.0,0,0,Toluene-Octene-mix,2.32,40.0,40.0,CC1=CC=CC=C1.C(CCC=C)CCC,O(C1=C(C=C(OC)C=C1C(C)(C)C)C2=C(OP3OC=4C(C=5C(O3)=CC=CC5)=CC=CC4)C(C(C)(C)C)=CC(OC)=C2)P6OC=7C(C=8C(O6)=CC=CC8)=CC=CC7,COC(C=C1C(C)(C)C)=CC(C2=C(C(C(C)(C)C)=CC(OC)=C2)O[P]34OC5=CC=CC=C5C6=CC=CC=C6O3)=C1O[P]7([Rh+]84O[C-](C)C=C(O8)C)OC9=CC=CC=C9C%10=CC=CC=C%10O7,ligand,0.81,786.7980000000002,14.856799999999966,988.8130000000001,14.855389999999966,97.15975,3.165,0.62675,829.0,2.31,17.325,1.3,2.1,119.6,0,0,0,0,1,0,0,0,0,0,0,0,0,0,0,GMT-oNF-2,1,0,CF,0.7189666327522726,cat
88,220,-1.0,0.0,1,1,Toluene,0.766666667,30.0,20.0,CC1=CC=CC=C1,CCCC[N+](CCCC)(CCCC)CCCC.[Br-],CCCC[N+](CCCC)(CCCC)CCCC.[Br-],organocatalyst,0.99,322.3749999999999,2.007600000000001,322.3749999999999,2.007600000000001,92.141,2.73,0.59,867.0,2.38,18.0,1.4,2.0,106.8,0,0,0,0,0,0,0,0,0,0,1,0,0,0,0,SM122,1,0,CF,1.9586073148417746,cat
89,220,-1.0,0.0,1,1,Toluene,0.866666667,30.0,20.0,CC1=CC=CC=C1,CCCCCCCC[N+](CCCCCCCC)(CCCCCCCC)CCCCCCCC.[Br-],CCCCCCCC[N+](CCCCCCCC)(CCCCCCCC)CCCCCCCC.[Br-],ligand,0.99,546.8070000000005,8.249200000000007,546.8070000000005,8.249200000000007,92.141,2.73,0.59,867.0,2.38,18.0,1.4,2.0,106.8,0,0,0,0,0,0,0,0,0,0,1,0,0,0,0,SM122,1,0,CF,1.9586073148417746,cat
90,220,-1.0,0.0,1,1,Methanol,1.196666667,30.0,30.0,CO,Cl[Ru]1(Cl)[P](C2=CC=CC=C2)(C3=CC=CC=C3)C4=C(C5=C(C=CC=C6)C6=CC=C5[P]1(C7=CC=CC=C7)C8=CC=CC=C8)C9=CC=CC=C9C=C4,Cl[Ru]1(Cl)[P](C2=CC=CC=C2)(C3=CC=CC=C3)C4=C(C5=C(C=CC=C6)C6=CC=C5[P]1(C7=CC=CC=C7)C8=CC=CC=C8)C9=CC=CC=C9C=C4,metal_catalyst,0.96,794.6640000000002,10.552899999999994,794.6640000000002,10.552899999999994,32.042,-0.77,0.593,791.0,32.6,15.1,12.3,22.3,40.7,0,0,0,0,0,0,0,0,0,0,1,0,0,0,0,SM122,1,0,CF,1.387216143280264,cat
91,220,-1.0,0.0,1,1,Methanol,1.196666667,30.0,30.0,CO,P(C1=CC=CC=C1)(C2=C(C3=CC=CC=C3C=C2)C4=C5C=CC=CC5=CC=C4P(C6=CC=CC=C6)C7=CC=CC=C7)C8=CC=CC=C8,Cl[Ru]1(Cl)[P](C2=CC=CC=C2)(C3=CC=CC=C3)C4=C(C5=C(C=CC=C6)C6=CC=C5[P]1(C7=CC=CC=C7)C8=CC=CC=C8)C9=CC=CC=C9C=C4,ligand,0.98,622.6880000000002,9.176400000000003,794.6640000000002,10.552899999999994,32.042,-0.77,0.593,791.0,32.6,15.1,12.3,22.3,40.7,0,0,0,0,0,0,0,0,0,0,1,0,0,0,0,SM122,1,0,CF,1.6777807052660803,cat
92,220,-1.0,0.0,1,1,Tetrahydrofuran,1.366666667,30.0,20.0,C1CCOC1,CC1=CC=CC=C1[P](C2=CC=CC=C2C)([Pd](OC(C)=O)(OC(C)=O)[P](C3=CC=CC=C3C)(C4=CC=CC=C4C)C5=CC=CC=C5C)C6=CC=CC=C6C,CC(O[Pd]([P](C1=CC=CC=C1)(C2=CC=CC=C2)C3=CC=CC=C3)(OC(C)=O)[P](C4=CC=CC=C4)(C5=CC=CC=C5)C6=CC=CC=C6)=O,metal_catalyst,0.95,833.254,8.765220000000005,749.0920000000002,6.914700000000008,72.107,0.46,0.55,889.0,7.58,16.8,5.7,8.0,81.7,0,0,0,0,0,0,0,0,0,0,1,0,0,0,0,SM122,1,0,CF,1.2924298239020633,cat
93,220,-1.0,0.0,1,1,Tetrahydrofuran,1.366666667,30.0,20.0,C1CCOC1,I[Pd](I)(=C1N(C=CN1CC2=CC=CC=C2)CC3=CC=CC=C3)=C4N(C=CN4CC5=CC=CC=C5)CC6=CC=CC=C6,I[Pd](I)(=C1N(C=CN1CC2=CC=CC=C2)CC3=CC=CC=C3)=C4N(C=CN4CC5=CC=CC=C5)CC6=CC=CC=C6,metal_catalyst,0.95,856.8859999999999,8.703880000000003,856.8859999999999,8.703880000000003,72.107,0.46,0.55,889.0,7.58,16.8,5.7,8.0,81.7,0,0,0,0,0,0,0,0,0,0,1,0,0,0,0,SM122,1,0,CF,1.2924298239020633,cat
