Repository: aronbeke/intelli-membrane

# intelli-membrane
Repository for explainable transfer learning in membrane science.

This codebase is to complement the manuscript "Energy-efficient membrane-assisted catalytic systems enabled by explainable transfer learning". The manuscript is currently under peer review.

## Example prediction
An example prediction script can be run with the python model_predict.py command from the command line, which performs rejection prediction for the inputs in example/prediction_input.csv, producing an example/prediction_output.csv file with the predicted rejection values.

The OSN Catalyst Dataset is available in the osncat.csv file.

File: results/zeroshot/organocatalysts/zeroshot_results_v03z_id_organos_smino_2.csv
,id,mwco,contact_angle,zeta_potential,contact_angle_missing,zeta_potential_missing,solvent,permeance,pressure,temperature,solvent_smiles,solute_smiles,secondary_solute_smiles,solute_category,rejection,solute_mw,solute_logp,secondary_solute_mw,secondary_solute_logp,solvent_mw,solvent_logp,solvent_viscosity,solvent_density,solvent_dielectric_constant,solvent_dd,solvent_dp,solvent_dh,solvent_molar_volume,membrane_DM150,membrane_DM300,membrane_DM500,membrane_GMT-NC,membrane_GMT-oNF-2,membrane_NFX,membrane_PBI,membrane_PMPerformance,membrane_PMS600,membrane_SB90,membrane_SM122,membrane_SS150101,membrane_SS336,membrane_SeppurePT,membrane_TS40,membrane,process_configuration_CF,process_configuration_DE,process_configuration,nlc_rejection,source,is_augmented,id_original,test_fold_rejection_model,rejection_mcmpnn_combi_v03z_id_organos_smino_2_fold0,rejection_mcmpnn_combi_v03z_id_organos_smino_2_fold1,rejection_mcmpnn_combi_v03z_id_organos_smino_2_fold2,rejection_mcmpnn_combi_v03z_id_organos_smino_2_fold3,rejection_mcmpnn_combi_v03z_id_organos_smino_2_fold4
0,554,300,-1.0,0.0,1,1,Ethanol,0.0141,10.0,21.0,C(C)O,CN(C)CCN(C)C,CN(C)CCN(C)C,organocatalyst,0.403361345,116.208,0.1095999999999999,116.208,0.1095999999999999,46.069,-0.31,1.2,789.0,24.6,15.8,8.8,19.4,58.5,0,0,0,0,0,0,0,0,0,0,0,0,0,1,0,SeppurePT,1,0,CF,0.2235613203120061,cat,0,554,-1.0,0.59010506,0.31779984,0.4299267,0.16569373,0.3572152
1,562,300,-1.0,0.0,1,1,Ethanol,0.0141,20.0,21.0,C(C)O,CN(C)CCN(C)C,CN(C)CCN(C)C,organocatalyst,-0.040968343,116.208,0.1095999999999999,116.208,0.1095999999999999,46.069,-0.31,1.2,789.0,24.6,15.8,8.8,19.4,58.5,0,0,0,0,0,0,0,0,0,0,0,0,0,1,0,SeppurePT,1,0,CF,-0.0178545244632524,cat,0,562,-1.0,0.5245968,0.25118697,0.37754095,-0.040469706,0.27656963
2,603,225,-1.0,0.0,1,1,Ethanol,0.24,10.0,21.0,C(C)O,CN(C)CCN(C)C,CN(C)CCN(C)C,organocatalyst,0.996047431,116.208,0.1095999999999999,116.208,0.1095999999999999,46.069,-0.31,1.2,789.0,24.6,15.8,8.8,19.4,58.5,0,0,0,0,0,1,0,0,0,0,0,0,0,0,0,NFX,1,0,CF,2.305169465085632,cat,0,603,-1.0,0.8572548,0.951053,0.7630621,0.8818134,0.8719082
3,610,250,-1.0,0.0,1,1,Ethanol,0.3787,10.0,21.0,C(C)O,CN(C)CCN(C)C,CN(C)CCN(C)C,organocatalyst,0.975296443,116.208,0.1095999999999999,116.208,0.1095999999999999,46.069,-0.31,1.2,789.0,24.6,15.8,8.8,19.4,58.5,0,0,0,0,0,0,0,0,0,0,0,0,0,0,1,TS40,1,0,CF,1.5900067724438318,cat,0,610,-1.0,0.75463593,0.8908801,0.6188279,0.5723375,0.69914794
4,617,200,-1.0,0.0,1,1,Ethanol,2.033857,10.0,21.0,C(C)O,CN(C)CCN(C)C,CN(C)CCN(C)C,organocatalyst,-0.039525692,116.208,0.1095999999999999,116.208,0.1095999999999999,46.069,-0.31,1.2,789.0,24.6,15.8,8.8,19.4,58.5,0,0,0,0,0,0,0,0,0,1,0,0,0,0,0,SB90,1,0,CF,-0.0172528080037495,cat,0,617,-1.0,0.021860301,0.31863034,0.15506157,0.015922368,0.34485322
5,624,225,-1.0,0.0,1,1,Ethanol,0.24,20.0,21.0,C(C)O,CN(C)CCN(C)C,CN(C)CCN(C)C,organocatalyst,0.984189723,116.208,0.1095999999999999,116.208,0.1095999999999999,46.069,-0.31,1.2,789.0,24.6,15.8,8.8,19.4,58.5,0,0,0,0,0,1,0,0,0,0,0,0,0,0,0,NFX,1,0,CF,1.7744251301904903,cat,0,624,-1.0,0.82336134,0.97301805,0.78058326,0.88507634,0.894887
6,631,250,-1.0,0.0,1,1,Ethanol,0.3787,20.0,21.0,C(C)O,CN(C)CCN(C)C,CN(C)CCN(C)C,organocatalyst,0.963438735,116.208,0.1095999999999999,116.208,0.1095999999999999,46.069,-0.31,1.2,789.0,24.6,15.8,8.8,19.4,58.5,0,0,0,0,0,0,0,0,0,0,0,0,0,0,1,TS40,1,0,CF,1.4252597898545856,cat,0,631,-1.0,0.7212087,0.8756692,0.60250634,0.48452455,0.69662076
7,638,200,-1.0,0.0,1,1,Ethanol,2.033857,20.0,21.0,C(C)O,CN(C)CCN(C)C,CN(C)CCN(C)C,organocatalyst,-0.093873518,116.208,0.1095999999999999,116.208,0.1095999999999999,46.069,-0.31,1.2,789.0,24.6,15.8,8.8,19.4,58.5,0,0,0,0,0,0,0,0,0,1,0,0,0,0,0,SB90,1,0,CF,-0.0393639514981688,cat,0,638,-1.0,0.039238214,0.3252544,0.089844644,0.24269795,0.3670487
8,645,225,-1.0,0.0,1,1,Ethanol,0.24,30.0,21.0,C(C)O,CN(C)CCN(C)C,CN(C)CCN(C)C,organocatalyst,0.959312839,116.208,0.1095999999999999,116.208,0.1095999999999999,46.069,-0.31,1.2,789.0,24.6,15.8,8.8,19.4,58.5,0,0,0,0,0,1,0,0,0,0,0,0,0,0,0,NFX,1,0,CF,1.379997680407813,cat,0,645,-1.0,0.8038186,0.9316612,0.81422937,0.87724495,0.91902995
9,652,250,-1.0,0.0,1,1,Ethanol,0.3787,30.0,21.0,C(C)O,CN(C)CCN(C)C,CN(C)CCN(C)C,organocatalyst,0.925858951,116.208,0.1095999999999999,116.208,0.1095999999999999,46.069,-0.31,1.2,789.0,24.6,15.8,8.8,19.4,58.5,0,0,0,0,0,0,0,0,0,0,0,0,0,0,1,TS40,1,0,CF,1.1241227463004293,cat,0,652,-1.0,0.70154256,0.8095755,0.6080458,0.5296612,0.71990806
10,659,200,-1.0,0.0,1,1,Ethanol,2.033857,30.0,21.0,C(C)O,CN(C)CCN(C)C,CN(C)CCN(C)C,organocatalyst,0.268535262,116.208,0.1095999999999999,116.208,0.1095999999999999,46.069,-0.31,1.2,789.0,24.6,15.8,8.8,19.4,58.5,0,0,0,0,0,0,0,0,0,1,0,0,0,0,0,SB90,1,0,CF,0.1352132780873507,cat,0,659,-1.0,0.09208816,0.3550412,0.03778726,0.48124185,0.39365536
11,665,300,87.0,-8.0,0,0,Petroleum ether,3.650866078,30.0,21.0,CCCCC,CN(C)CCN(C)C,CN(C)CCN(C)C,organocatalyst,-0.207667732,116.208,0.1095999999999999,116.208,0.1095999999999999,72.15,3.255,0.224,650.0,1.84,14.5,0.0,0.0,116.2,0,0,0,0,1,0,0,0,0,0,0,0,0,0,0,GMT-oNF-2,0,1,DE,-0.0823069278320371,cat,0,665,-1.0,-0.090985596,-0.09017366,-0.27520877,-0.16795439,-0.12138063
12,670,300,-1.0,0.0,1,1,Petroleum ether,1.418404367,30.0,21.0,CCCCC,CN(C)CCN(C)C,CN(C)CCN(C)C,organocatalyst,-0.274760383,116.208,0.1095999999999999,116.208,0.1095999999999999,72.15,3.255,0.224,650.0,1.84,14.5,0.0,0.0,116.2,0,0,0,0,0,0,0,1,0,0,0,0,0,0,0,PMPerformance,0,1,DE,-0.1057691116005894,cat,0,670,-1.0,-0.2701465,-0.013986707,-0.22438836,-0.20185131,-0.07291627
13,675,500,82.0,0.0,0,1,Petroleum ether,0.762989989,30.0,21.0,CCCCC,CN(C)CCN(C)C,CN(C)CCN(C)C,organocatalyst,-0.10543131,116.208,0.1095999999999999,116.208,0.1095999999999999,72.15,3.255,0.224,650.0,1.84,14.5,0.0,0.0,116.2,0,0,0,0,0,0,0,0,0,0,0,0,1,0,0,SS336,0,1,DE,-0.0439244570215637,cat,0,675,-1.0,0.096847296,-0.026846945,-0.1217947,0.0013067126,-0.06899077
14,680,300,87.0,-8.0,0,0,Petroleum ether,3.650866078,20.0,21.0,CCCCC,CN(C)CCN(C)C,CN(C)CCN(C)C,organocatalyst,-0.31629393,116.208,0.1095999999999999,116.208,0.1095999999999999,72.15,3.255,0.224,650.0,1.84,14.5,0.0,0.0,116.2,0,0,0,0,1,0,0,0,0,0,0,0,0,0,0,GMT-oNF-2,0,1,DE,-0.1196826906295016,cat,0,680,-1.0,-0.08119321,-0.044820487,-0.2225321,-0.15196997,-0.12476456
15,685,300,-1.0,0.0,1,1,Petroleum ether,1.418404367,20.0,21.0,CCCCC,CN(C)CCN(C)C,CN(C)CCN(C)C,organocatalyst,-0.367412141,116.208,0.1095999999999999,116.208,0.1095999999999999,72.15,3.255,0.224,650.0,1.84,14.5,0.0,0.0,116.2,0,0,0,0,0,0,0,1,0,0,0,0,0,0,0,PMPerformance,0,1,DE,-0.1362169187327807,cat,0,685,-1.0,-0.27133,-0.027472734,-0.21774697,-0.23279029,-0.043450236
16,690,500,82.0,0.0,0,1,Petroleum ether,0.762989989,20.0,21.0,CCCCC,CN(C)CCN(C)C,CN(C)CCN(C)C,organocatalyst,-0.343450479,116.208,0.1095999999999999,116.208,0.1095999999999999,72.15,3.255,0.224,650.0,1.84,14.5,0.0,0.0,116.2,0,0,0,0,0,0,0,0,0,0,0,0,1,0,0,SS336,0,1,DE,-0.1285448102089162,cat,0,690,-1.0,0.055723786,-0.02242899,-0.14166951,-0.05019808,-0.08868271
17,695,300,87.0,-8.0,0,0,Petroleum ether,3.650866078,10.0,21.0,CCCCC,CN(C)CCN(C)C,CN(C)CCN(C)C,organocatalyst,-0.095846645,116.208,0.1095999999999999,116.208,0.1095999999999999,72.15,3.255,0.224,650.0,1.84,14.5,0.0,0.0,116.2,0,0,0,0,1,0,0,0,0,0,0,0,0,0,0,GMT-oNF-2,0,1,DE,-0.0401459111791211,cat,0,695,-1.0,-0.0045764446,-0.0022944808,-0.19023126,-0.14087695,-0.115088165
18,700,300,-1.0,0.0,1,1,Petroleum ether,1.418404367,10.0,21.0,CCCCC,CN(C)CCN(C)C,CN(C)CCN(C)C,organocatalyst,-0.110223642,116.208,0.1095999999999999,116.208,0.1095999999999999,72.15,3.255,0.224,650.0,1.84,14.5,0.0,0.0,116.2,0,0,0,0,0,0,0,1,0,0,0,0,0,0,0,PMPerformance,0,1,DE,-0.0458014727231836,cat,0,700,-1.0,-0.20799452,-0.0019491315,-0.16082096,-0.26100707,0.024441421
19,705,500,82.0,0.0,0,1,Petroleum ether,0.762989989,10.0,21.0,CCCCC,CN(C)CCN(C)C,CN(C)CCN(C)C,organocatalyst,-0.047923323,116.208,0.1095999999999999,116.208,0.1095999999999999,72.15,3.255,0.224,650.0,1.84,14.5,0.0,0.0,116.2,0,0,0,0,0,0,0,0,0,0,0,0,1,0,0,SS336,0,1,DE,-0.0207437421353118,cat,0,705,-1.0,0.010844052,-0.04288119,-0.15018117,-0.095582426,-0.09418172

File: results/zeroshot/organocatalysts/zeroshot_results_v03z_id_organos_smino_4.csv
,id,mwco,contact_angle,zeta_potential,contact_angle_missing,zeta_potential_missing,solvent,permeance,pressure,temperature,solvent_smiles,solute_smiles,secondary_solute_smiles,solute_category,rejection,solute_mw,solute_logp,secondary_solute_mw,secondary_solute_logp,solvent_mw,solvent_logp,solvent_viscosity,solvent_density,solvent_dielectric_constant,solvent_dd,solvent_dp,solvent_dh,solvent_molar_volume,membrane_DM150,membrane_DM300,membrane_DM500,membrane_GMT-NC,membrane_GMT-oNF-2,membrane_NFX,membrane_PBI,membrane_PMPerformance,membrane_PMS600,membrane_SB90,membrane_SM122,membrane_SS150101,membrane_SS336,membrane_SeppurePT,membrane_TS40,membrane,process_configuration_CF,process_configuration_DE,process_configuration,nlc_rejection,source,is_augmented,id_original,test_fold_rejection_model,rejection_mcmpnn_combi_v03z_id_organos_smino_4_fold0,rejection_mcmpnn_combi_v03z_id_organos_smino_4_fold1,rejection_mcmpnn_combi_v03z_id_organos_smino_4_fold2,rejection_mcmpnn_combi_v03z_id_organos_smino_4_fold3,rejection_mcmpnn_combi_v03z_id_organos_smino_4_fold4
0,1508,150,59.0,0.0,0,1,Acetonitrile,0.177021216,20.0,21.0,C(C)#N,OC1=C([Si](C2=CC=CC=C2)(C3=CC=CC=C3)C4=CC=CC=C4)C=C5C=CC=CC5=[C@@]1[C@@]6=C7C=CC=CC7=CC([Si](C8=CC=CC=C8)(C9=CC=CC=C9)C%10=CC=CC=C%10)=C6O,OC1=C([Si](C2=CC=CC=C2)(C3=CC=CC=C3)C4=CC=CC=C4)C=C5C=CC=CC5=[C@@]1[C@@]6=C7C=CC=CC7=CC([Si](C8=CC=CC=C8)(C9=CC=CC=C9)C%10=CC=CC=C%10)=C6O,organocatalyst,0.989609066,803.1220000000002,7.826000000000011,803.1220000000002,7.826000000000011,41.053,-0.33,0.34,786.0,37.5,15.3,18.0,6.1,52.6,1,0,0,0,0,0,0,0,0,0,0,0,0,0,0,DM150,1,0,CF,1.9434406644708744,cat,0,1508,-1.0,0.9965124,0.98945725,0.98595595,1.0,0.9939727
1,1514,300,59.0,-37.5,0,0,Acetonitrile,0.51909254,20.0,21.0,C(C)#N,OC1=C([Si](C2=CC=CC=C2)(C3=CC=CC=C3)C4=CC=CC=C4)C=C5C=CC=CC5=[C@@]1[C@@]6=C7C=CC=CC7=CC([Si](C8=CC=CC=C8)(C9=CC=CC=C9)C%10=CC=CC=C%10)=C6O,OC1=C([Si](C2=CC=CC=C2)(C3=CC=CC=C3)C4=CC=CC=C4)C=C5C=CC=CC5=[C@@]1[C@@]6=C7C=CC=CC7=CC([Si](C8=CC=CC=C8)(C9=CC=CC=C9)C%10=CC=CC=C%10)=C6O,organocatalyst,0.990984941,803.1220000000002,7.826000000000011,803.1220000000002,7.826000000000011,41.053,-0.33,0.34,786.0,37.5,15.3,18.0,6.1,52.6,0,1,0,0,0,0,0,0,0,0,0,0,0,0,0,DM300,1,0,CF,1.999346487878248,cat,0,1514,-1.0,0.95614433,0.9879885,1.0,0.9839474,1.0
2,1520,300,87.0,-8.0,0,0,Acetonitrile,0.153480228,20.0,21.0,C(C)#N,OC1=C([Si](C2=CC=CC=C2)(C3=CC=CC=C3)C4=CC=CC=C4)C=C5C=CC=CC5=[C@@]1[C@@]6=C7C=CC=CC7=CC([Si](C8=CC=CC=C8)(C9=CC=CC=C9)C%10=CC=CC=C%10)=C6O,OC1=C([Si](C2=CC=CC=C2)(C3=CC=CC=C3)C4=CC=CC=C4)C=C5C=CC=CC5=[C@@]1[C@@]6=C7C=CC=CC7=CC([Si](C8=CC=CC=C8)(C9=CC=CC=C9)C%10=CC=CC=C%10)=C6O,organocatalyst,0.93705844,803.1220000000002,7.826000000000011,803.1220000000002,7.826000000000011,41.053,-0.33,0.34,786.0,37.5,15.3,18.0,6.1,52.6,0,0,0,0,1,0,0,0,0,0,0,0,0,0,0,GMT-oNF-2,1,0,CF,1.1942167723319708,cat,0,1520,-1.0,0.94005406,0.87648237,0.93081117,0.91980386,0.8757895
3,1526,300,-1.0,0.0,1,1,Acetonitrile,2.530907666,20.0,21.0,C(C)#N,OC1=C([Si](C2=CC=CC=C2)(C3=CC=CC=C3)C4=CC=CC=C4)C=C5C=CC=CC5=[C@@]1[C@@]6=C7C=CC=CC7=CC([Si](C8=CC=CC=C8)(C9=CC=CC=C9)C%10=CC=CC=C%10)=C6O,OC1=C([Si](C2=CC=CC=C2)(C3=CC=CC=C3)C4=CC=CC=C4)C=C5C=CC=CC5=[C@@]1[C@@]6=C7C=CC=CC7=CC([Si](C8=CC=CC=C8)(C9=CC=CC=C9)C%10=CC=CC=C%10)=C6O,organocatalyst,0.407507751,803.1220000000002,7.826000000000011,803.1220000000002,7.826000000000011,41.053,-0.33,0.34,786.0,37.5,15.3,18.0,6.1,52.6,0,0,0,0,0,0,0,1,0,0,0,0,0,0,0,PMPerformance,1,0,CF,0.2265849485518676,cat,0,1526,-1.0,0.5247817,0.6496365,0.6373528,0.5829539,0.6255229
4,1532,200,-1.0,0.0,1,1,Acetonitrile,1.819539983,20.0,21.0,C(C)#N,OC1=C([Si](C2=CC=CC=C2)(C3=CC=CC=C3)C4=CC=CC=C4)C=C5C=CC=CC5=[C@@]1[C@@]6=C7C=CC=CC7=CC([Si](C8=CC=CC=C8)(C9=CC=CC=C9)C%10=CC=CC=C%10)=C6O,OC1=C([Si](C2=CC=CC=C2)(C3=CC=CC=C3)C4=CC=CC=C4)C=C5C=CC=CC5=[C@@]1[C@@]6=C7C=CC=CC7=CC([Si](C8=CC=CC=C8)(C9=CC=CC=C9)C%10=CC=CC=C%10)=C6O,organocatalyst,0.109777065,803.1220000000002,7.826000000000011,803.1220000000002,7.826000000000011,41.053,-0.33,0.34,786.0,37.5,15.3,18.0,6.1,52.6,0,0,0,1,0,0,0,0,0,0,0,0,0,0,0,GMT-NC,1,0,CF,0.0500136457612601,cat,0,1532,-1.0,0.15500426,0.29586715,0.41823924,0.21291503,0.5009391
5,1538,300,-1.0,0.0,1,1,Acetonitrile,3.30137418,20.0,21.0,C(C)#N,OC1=C([Si](C2=CC=CC=C2)(C3=CC=CC=C3)C4=CC=CC=C4)C=C5C=CC=CC5=[C@@]1[C@@]6=C7C=CC=CC7=CC([Si](C8=CC=CC=C8)(C9=CC=CC=C9)C%10=CC=CC=C%10)=C6O,OC1=C([Si](C2=CC=CC=C2)(C3=CC=CC=C3)C4=CC=CC=C4)C=C5C=CC=CC5=[C@@]1[C@@]6=C7C=CC=CC7=CC([Si](C8=CC=CC=C8)(C9=CC=CC=C9)C%10=CC=CC=C%10)=C6O,organocatalyst,0.347052164,803.1220000000002,7.826000000000011,803.1220000000002,7.826000000000011,41.053,-0.33,0.34,786.0,37.5,15.3,18.0,6.1,52.6,0,0,0,0,0,0,0,0,0,0,0,1,0,0,0,SS150101,1,0,CF,0.1844568930226464,cat,0,1538,-1.0,0.63950247,0.6779473,0.5873995,0.44998664,0.73217094
6,1544,500,82.0,0.0,0,1,Acetonitrile,0.45587198,20.0,21.0,C(C)#N,OC1=C([Si](C2=CC=CC=C2)(C3=CC=CC=C3)C4=CC=CC=C4)C=C5C=CC=CC5=[C@@]1[C@@]6=C7C=CC=CC7=CC([Si](C8=CC=CC=C8)(C9=CC=CC=C9)C%10=CC=CC=C%10)=C6O,OC1=C([Si](C2=CC=CC=C2)(C3=CC=CC=C3)C4=CC=CC=C4)C=C5C=CC=CC5=[C@@]1[C@@]6=C7C=CC=CC7=CC([Si](C8=CC=CC=C8)(C9=CC=CC=C9)C%10=CC=CC=C%10)=C6O,organocatalyst,0.600136883,803.1220000000002,7.826000000000011,803.1220000000002,7.826000000000011,41.053,-0.33,0.34,786.0,37.5,15.3,18.0,6.1,52.6,0,0,0,0,0,0,0,0,0,0,0,0,1,0,0,SS336,1,0,CF,0.3970039008965401,cat,0,1544,-1.0,0.6879269,0.651007,0.68861824,0.6882111,0.74299943
7,1550,150,59.0,0.0,0,1,Ethanol,0.02,20.0,21.0,C(C)O,OC1=C([Si](C2=CC=CC=C2)(C3=CC=CC=C3)C4=CC=CC=C4)C=C5C=CC=CC5=[C@@]1[C@@]6=C7C=CC=CC7=CC([Si](C8=CC=CC=C8)(C9=CC=CC=C9)C%10=CC=CC=C%10)=C6O,OC1=C([Si](C2=CC=CC=C2)(C3=CC=CC=C3)C4=CC=CC=C4)C=C5C=CC=CC5=[C@@]1[C@@]6=C7C=CC=CC7=CC([Si](C8=CC=CC=C8)(C9=CC=CC=C9)C%10=CC=CC=C%10)=C6O,organocatalyst,0.990846981,803.1220000000002,7.826000000000011,803.1220000000002,7.826000000000011,46.069,-0.31,1.2,789.0,24.6,15.8,8.8,19.4,58.5,1,0,0,0,0,0,0,0,0,0,0,0,0,0,0,DM150,1,0,CF,1.9934048010917984,cat,0,1550,-1.0,0.9932226,0.99999154,0.9812424,1.0,0.9562681
8,1556,300,59.0,-37.5,0,0,Ethanol,0.078074137,20.0,21.0,C(C)O,OC1=C([Si](C2=CC=CC=C2)(C3=CC=CC=C3)C4=CC=CC=C4)C=C5C=CC=CC5=[C@@]1[C@@]6=C7C=CC=CC7=CC([Si](C8=CC=CC=C8)(C9=CC=CC=C9)C%10=CC=CC=C%10)=C6O,OC1=C([Si](C2=CC=CC=C2)(C3=CC=CC=C3)C4=CC=CC=C4)C=C5C=CC=CC5=[C@@]1[C@@]6=C7C=CC=CC7=CC([Si](C8=CC=CC=C8)(C9=CC=CC=C9)C%10=CC=CC=C%10)=C6O,organocatalyst,0.990507404,803.1220000000002,7.826000000000011,803.1220000000002,7.826000000000011,46.069,-0.31,1.2,789.0,24.6,15.8,8.8,19.4,58.5,0,1,0,0,0,0,0,0,0,0,0,0,0,0,0,DM300,1,0,CF,1.9791170486040093,cat,0,1556,-1.0,0.9714467,0.97876906,0.96169436,0.9202424,0.98239416
9,1562,300,87.0,-8.0,0,0,Ethanol,0.195522762,20.0,21.0,C(C)O,OC1=C([Si](C2=CC=CC=C2)(C3=CC=CC=C3)C4=CC=CC=C4)C=C5C=CC=CC5=[C@@]1[C@@]6=C7C=CC=CC7=CC([Si](C8=CC=CC=C8)(C9=CC=CC=C9)C%10=CC=CC=C%10)=C6O,OC1=C([Si](C2=CC=CC=C2)(C3=CC=CC=C3)C4=CC=CC=C4)C=C5C=CC=CC5=[C@@]1[C@@]6=C7C=CC=CC7=CC([Si](C8=CC=CC=C8)(C9=CC=CC=C9)C%10=CC=CC=C%10)=C6O,organocatalyst,0.243671903,803.1220000000002,7.826000000000011,803.1220000000002,7.826000000000011,46.069,-0.31,1.2,789.0,24.6,15.8,8.8,19.4,58.5,0,0,0,0,1,0,0,0,0,0,0,0,0,0,0,GMT-oNF-2,1,0,CF,0.120715930478041,cat,0,1562,-1.0,0.72157806,0.7203289,0.5050998,0.46395227,0.633055
10,1568,300,-1.0,0.0,1,1,Ethanol,0.538615965,20.0,21.0,C(C)O,OC1=C([Si](C2=CC=CC=C2)(C3=CC=CC=C3)C4=CC=CC=C4)C=C5C=CC=CC5=[C@@]1[C@@]6=C7C=CC=CC7=CC([Si](C8=CC=CC=C8)(C9=CC=CC=C9)C%10=CC=CC=C%10)=C6O,OC1=C([Si](C2=CC=CC=C2)(C3=CC=CC=C3)C4=CC=CC=C4)C=C5C=CC=CC5=[C@@]1[C@@]6=C7C=CC=CC7=CC([Si](C8=CC=CC=C8)(C9=CC=CC=C9)C%10=CC=CC=C%10)=C6O,organocatalyst,-0.024035363,803.1220000000002,7.826000000000011,803.1220000000002,7.826000000000011,46.069,-0.31,1.2,789.0,24.6,15.8,8.8,19.4,58.5,0,0,0,0,0,0,0,1,0,0,0,0,0,0,0,PMPerformance,1,0,CF,-0.0107388485047888,cat,0,1568,-1.0,0.58766913,0.64145184,0.39041424,0.3907625,0.69733465
11,1574,200,-1.0,0.0,1,1,Ethanol,0.854564774,20.0,21.0,C(C)O,OC1=C([Si](C2=CC=CC=C2)(C3=CC=CC=C3)C4=CC=CC=C4)C=C5C=CC=CC5=[C@@]1[C@@]6=C7C=CC=CC7=CC([Si](C8=CC=CC=C8)(C9=CC=CC=C9)C%10=CC=CC=C%10)=C6O,OC1=C([Si](C2=CC=CC=C2)(C3=CC=CC=C3)C4=CC=CC=C4)C=C5C=CC=CC5=[C@@]1[C@@]6=C7C=CC=CC7=CC([Si](C8=CC=CC=C8)(C9=CC=CC=C9)C%10=CC=CC=C%10)=C6O,organocatalyst,-0.079269586,803.1220000000002,7.826000000000011,803.1220000000002,7.826000000000011,46.069,-0.31,1.2,789.0,24.6,15.8,8.8,19.4,58.5,0,0,0,1,0,0,0,0,0,0,0,0,0,0,0,GMT-NC,1,0,CF,-0.0335321491000106,cat,0,1574,-1.0,-0.015540838,0.34828418,0.15265843,0.13717553,0.29110163
12,1580,300,-1.0,0.0,1,1,Ethanol,1.482130186,20.0,21.0,C(C)O,OC1=C([Si](C2=CC=CC=C2)(C3=CC=CC=C3)C4=CC=CC=C4)C=C5C=CC=CC5=[C@@]1[C@@]6=C7C=CC=CC7=CC([Si](C8=CC=CC=C8)(C9=CC=CC=C9)C%10=CC=CC=C%10)=C6O,OC1=C([Si](C2=CC=CC=C2)(C3=CC=CC=C3)C4=CC=CC=C4)C=C5C=CC=CC5=[C@@]1[C@@]6=C7C=CC=CC7=CC([Si](C8=CC=CC=C8)(C9=CC=CC=C9)C%10=CC=CC=C%10)=C6O,organocatalyst,0.875375506,803.1220000000002,7.826000000000011,803.1220000000002,7.826000000000011,46.069,-0.31,1.2,789.0,24.6,15.8,8.8,19.4,58.5,0,0,0,0,0,0,0,0,0,0,0,1,0,0,0,SS150101,1,0,CF,0.9009256745166332,cat,0,1580,-1.0,0.85034823,0.902964,0.86400414,0.7491959,0.85566914
13,1586,500,82.0,0.0,0,1,Ethanol,0.320534523,20.0,21.0,C(C)O,OC1=C([Si](C2=CC=CC=C2)(C3=CC=CC=C3)C4=CC=CC=C4)C=C5C=CC=CC5=[C@@]1[C@@]6=C7C=CC=CC7=CC([Si](C8=CC=CC=C8)(C9=CC=CC=C9)C%10=CC=CC=C%10)=C6O,OC1=C([Si](C2=CC=CC=C2)(C3=CC=CC=C3)C4=CC=CC=C4)C=C5C=CC=CC5=[C@@]1[C@@]6=C7C=CC=CC7=CC([Si](C8=CC=CC=C8)(C9=CC=CC=C9)C%10=CC=CC=C%10)=C6O,organocatalyst,0.173381988,803.1220000000002,7.826000000000011,803.1220000000002,7.826000000000011,46.069,-0.31,1.2,789.0,24.6,15.8,8.8,19.4,58.5,0,0,0,0,0,0,0,0,0,0,0,0,1,0,0,SS336,1,0,CF,0.082170066064442,cat,0,1586,-1.0,0.65137035,0.5792598,0.49810475,0.3856781,0.8318095

File: results/zeroshot/organocatalysts/zeroshot_results_v05_id_organocatalysts_smino_10.csv
,id,mwco,contact_angle,zeta_potential,contact_angle_missing,zeta_potential_missing,solvent,permeance,pressure,temperature,solvent_smiles,solute_smiles,secondary_solute_smiles,solute_category,rejection,solute_mw,solute_logp,secondary_solute_mw,secondary_solute_logp,secondary_solute_ratio,solvent_mw,solvent_logp,solvent_viscosity,solvent_density,solvent_dielectric_constant,solvent_dd,solvent_dp,solvent_dh,solvent_molar_volume,membrane_DM150,membrane_DM300,membrane_DM500,membrane_GMT-NC,membrane_GMT-oNF-2,membrane_NFX,membrane_PBI,membrane_PMPerformance,membrane_PMS600,membrane_SB90,membrane_SM122,membrane_SS150101,membrane_SS336,membrane_SeppurePT,membrane,process_configuration_CF,process_configuration_DE,process_configuration,nlc_rejection,source,is_augmented,id_original,test_fold_rejection_model,rejection_mcmpnn_combi_v05_id_organocatalysts_smino_10_fold0,rejection_mcmpnn_combi_v05_id_organocatalysts_smino_10_fold1,rejection_mcmpnn_combi_v05_id_organocatalysts_smino_10_fold2,rejection_mcmpnn_combi_v05_id_organocatalysts_smino_10_fold3,rejection_mcmpnn_combi_v05_id_organocatalysts_smino_10_fold4
0,168,600,-1.0,0.0,1,1,Ethyl acetate,2.51,30.0,21.0,O(C(C)=O)CC,FC(C(F)=C(F)C(F)=C1F)=C1B(C2=C(F)C(F)=C(F)C(F)=C2F)C3=C(F)C(F)=C(F)C(F)=C3F,FC(C(F)=C(F)C(F)=C1F)=C1B(C2=C(F)C(F)=C(F)C(F)=C2F)C3=C(F)C(F)=C(F)C(F)=C3F,organocatalyst,0.034,511.9800000000001,4.2893,511.9800000000001,4.2893,0.5,88.106,0.71,0.45,902.0,6.02,15.8,5.3,7.2,98.5,0,0,0,0,0,0,0,0,1,0,0,0,0,0,PMS600,0,1,DE,0.0145735259169983,cat,0,168,-1.0,0.24516931,0.21060228,0.4487139,0.36409742,0.41131657
1,169,300,59.0,-37.5,0,0,Acetonitrile,0.51909254,30.0,21.0,C(C)#N,FC(C(F)=C(F)C(F)=C1F)=C1B(C2=C(F)C(F)=C(F)C(F)=C2F)C3=C(F)C(F)=C(F)C(F)=C3F,FC(C(F)=C(F)C(F)=C1F)=C1B(C2=C(F)C(F)=C(F)C(F)=C2F)C3=C(F)C(F)=C(F)C(F)=C3F,organocatalyst,0.655,511.9800000000001,4.2893,511.9800000000001,4.2893,0.5,41.053,-0.33,0.34,786.0,37.5,15.3,18.0,6.1,52.6,0,1,0,0,0,0,0,0,0,0,0,0,0,0,DM300,0,1,DE,0.4609239012072234,cat,0,169,-1.0,0.79362106,0.818369,0.80287194,0.9092151,0.885795
2,170,225,-1.0,0.0,1,1,Acetonitrile,0.36,30.0,21.0,C(C)#N,FC(C(F)=C(F)C(F)=C1F)=C1B(C2=C(F)C(F)=C(F)C(F)=C2F)C3=C(F)C(F)=C(F)C(F)=C3F,FC(C(F)=C(F)C(F)=C1F)=C1B(C2=C(F)C(F)=C(F)C(F)=C2F)C3=C(F)C(F)=C(F)C(F)=C3F,organocatalyst,0.389,511.9800000000001,4.2893,511.9800000000001,4.2893,0.5,41.053,-0.33,0.34,786.0,37.5,15.3,18.0,6.1,52.6,0,0,0,0,0,1,0,0,0,0,0,0,0,0,NFX,0,1,DE,0.2132485778544388,cat,0,170,-1.0,0.2572004,0.34866416,0.49544114,0.16697457,0.475241
3,171,225,-1.0,0.0,1,1,Acetonitrile,0.36,20.0,21.0,C(C)#N,FC(C(F)=C(F)C(F)=C1F)=C1B(C2=C(F)C(F)=C(F)C(F)=C2F)C3=C(F)C(F)=C(F)C(F)=C3F,FC(C(F)=C(F)C(F)=C1F)=C1B(C2=C(F)C(F)=C(F)C(F)=C2F)C3=C(F)C(F)=C(F)C(F)=C3F,organocatalyst,0.423,511.9800000000001,4.2893,511.9800000000001,4.2893,0.5,41.053,-0.33,0.34,786.0,37.5,15.3,18.0,6.1,52.6,0,0,0,0,0,1,0,0,0,0,0,0,0,0,NFX,0,1,DE,0.2380721615794709,cat,0,171,-1.0,0.34122694,0.41965294,0.45299459,0.29922605,0.48994565
4,172,225,-1.0,0.0,1,1,Acetonitrile,0.36,10.0,21.0,C(C)#N,FC(C(F)=C(F)C(F)=C1F)=C1B(C2=C(F)C(F)=C(F)C(F)=C2F)C3=C(F)C(F)=C(F)C(F)=C3F,FC(C(F)=C(F)C(F)=C1F)=C1B(C2=C(F)C(F)=C(F)C(F)=C2F)C3=C(F)C(F)=C(F)C(F)=C3F,organocatalyst,0.625,511.9800000000001,4.2893,511.9800000000001,4.2893,0.5,41.053,-0.33,0.34,786.0,37.5,15.3,18.0,6.1,52.6,0,0,0,0,0,1,0,0,0,0,0,0,0,0,NFX,0,1,DE,0.4248121550723389,cat,0,172,-1.0,0.45087752,0.50089675,0.4574134,0.3776278,0.48522335
5,360,300,87.0,-8.0,0,0,Ethanol,0.195522762,30.0,21.0,C(C)O,FC(C(F)=C(F)C(F)=C1F)=C1B(C2=C(F)C(F)=C(F)C(F)=C2F)C3=C(F)C(F)=C(F)C(F)=C3F,FC(C(F)=C(F)C(F)=C1F)=C1B(C2=C(F)C(F)=C(F)C(F)=C2F)C3=C(F)C(F)=C(F)C(F)=C3F,organocatalyst,-0.039675383,511.9800000000001,4.2893,511.9800000000001,4.2893,0.5,46.069,-0.31,1.2,789.0,24.6,15.8,8.8,19.4,58.5,0,0,0,0,1,0,0,0,0,0,0,0,0,0,GMT-oNF-2,0,1,DE,-0.0173152815207813,cat,0,360,-1.0,0.15283445,-0.09955013,0.1007694,-0.008613348,-0.14060128
6,361,500,82.0,0.0,0,1,Ethanol,0.320534523,30.0,21.0,C(C)O,FC(C(F)=C(F)C(F)=C1F)=C1B(C2=C(F)C(F)=C(F)C(F)=C2F)C3=C(F)C(F)=C(F)C(F)=C3F,FC(C(F)=C(F)C(F)=C1F)=C1B(C2=C(F)C(F)=C(F)C(F)=C2F)C3=C(F)C(F)=C(F)C(F)=C3F,organocatalyst,0.681695221,511.9800000000001,4.2893,511.9800000000001,4.2893,0.5,46.069,-0.31,1.2,789.0,24.6,15.8,8.8,19.4,58.5,0,0,0,0,0,0,0,0,0,0,0,0,1,0,SS336,0,1,DE,0.4957945813734987,cat,0,361,-1.0,0.14881039,0.21698582,0.19562712,0.12801886,0.26439804
7,362,300,87.0,-8.0,0,0,Ethanol,0.195522762,20.0,21.0,C(C)O,FC(C(F)=C(F)C(F)=C1F)=C1B(C2=C(F)C(F)=C(F)C(F)=C2F)C3=C(F)C(F)=C(F)C(F)=C3F,FC(C(F)=C(F)C(F)=C1F)=C1B(C2=C(F)C(F)=C(F)C(F)=C2F)C3=C(F)C(F)=C(F)C(F)=C3F,organocatalyst,0.088367899,511.9800000000001,4.2893,511.9800000000001,4.2893,0.5,46.069,-0.31,1.2,789.0,24.6,15.8,8.8,19.4,58.5,0,0,0,0,1,0,0,0,0,0,0,0,0,0,GMT-oNF-2,0,1,DE,0.039704259383241,cat,0,362,-1.0,0.11598283,-0.09431261,0.119332045,0.06941697,-0.13111854
8,363,500,82.0,0.0,0,1,Ethanol,0.320534523,20.0,21.0,C(C)O,FC(C(F)=C(F)C(F)=C1F)=C1B(C2=C(F)C(F)=C(F)C(F)=C2F)C3=C(F)C(F)=C(F)C(F)=C3F,FC(C(F)=C(F)C(F)=C1F)=C1B(C2=C(F)C(F)=C(F)C(F)=C2F)C3=C(F)C(F)=C(F)C(F)=C3F,organocatalyst,0.632100992,511.9800000000001,4.2893,511.9800000000001,4.2893,0.5,46.069,-0.31,1.2,789.0,24.6,15.8,8.8,19.4,58.5,0,0,0,0,0,0,0,0,0,0,0,0,1,0,SS336,0,1,DE,0.4330925126254744,cat,0,363,-1.0,0.15310854,0.14127916,0.15229818,0.1471273,0.2992484
9,364,300,87.0,-8.0,0,0,Ethanol,0.195522762,10.0,21.0,C(C)O,FC(C(F)=C(F)C(F)=C1F)=C1B(C2=C(F)C(F)=C(F)C(F)=C2F)C3=C(F)C(F)=C(F)C(F)=C3F,FC(C(F)=C(F)C(F)=C1F)=C1B(C2=C(F)C(F)=C(F)C(F)=C2F)C3=C(F)C(F)=C(F)C(F)=C3F,organocatalyst,0.07754734,511.9800000000001,4.2893,511.9800000000001,4.2893,0.5,46.069,-0.31,1.2,789.0,24.6,15.8,8.8,19.4,58.5,0,0,0,0,1,0,0,0,0,0,0,0,0,0,GMT-oNF-2,0,1,DE,0.034585363383184,cat,0,364,-1.0,0.038121283,-0.0683524,0.0774343,0.07319531,-0.09707022
10,365,500,82.0,0.0,0,1,Ethanol,0.320534523,10.0,21.0,C(C)O,FC(C(F)=C(F)C(F)=C1F)=C1B(C2=C(F)C(F)=C(F)C(F)=C2F)C3=C(F)C(F)=C(F)C(F)=C3F,FC(C(F)=C(F)C(F)=C1F)=C1B(C2=C(F)C(F)=C(F)C(F)=C2F)C3=C(F)C(F)=C(F)C(F)=C3F,organocatalyst,0.798917944,511.9800000000001,4.2893,511.9800000000001,4.2893,0.5,46.069,-0.31,1.2,789.0,24.6,15.8,8.8,19.4,58.5,0,0,0,0,0,0,0,0,0,0,0,0,1,0,SS336,0,1,DE,0.6944722482173248,cat,0,365,-1.0,0.22281846,0.13274023,0.12787887,0.10764837,0.35614836
