Repository: aronbeke/intelli-membrane

# intelli-membrane
Repository for explainable transfer learning in membrane science.

This codebase is to complement the manuscript "Energy-efficient membrane-assisted catalytic systems enabled by explainable transfer learning". The manuscript is currently under peer review.

## Example prediction
An example prediction script can be run with the python model_predict.py command from the command line, which performs rejection prediction for the inputs in example/prediction_input.csv, producing an example/prediction_output.csv file with the predicted rejection values.

The OSN Catalyst Dataset is available in the osncat.csv file.

File: results/zeroshot/organocatalysts/zeroshot_results_v05_id_organocatalysts_smino_4.csv
,id,mwco,contact_angle,zeta_potential,contact_angle_missing,zeta_potential_missing,solvent,permeance,pressure,temperature,solvent_smiles,solute_smiles,secondary_solute_smiles,solute_category,rejection,solute_mw,solute_logp,secondary_solute_mw,secondary_solute_logp,secondary_solute_ratio,solvent_mw,solvent_logp,solvent_viscosity,solvent_density,solvent_dielectric_constant,solvent_dd,solvent_dp,solvent_dh,solvent_molar_volume,membrane_DM150,membrane_DM300,membrane_DM500,membrane_GMT-NC,membrane_GMT-oNF-2,membrane_NFX,membrane_PBI,membrane_PMPerformance,membrane_PMS600,membrane_SB90,membrane_SM122,membrane_SS150101,membrane_SS336,membrane_SeppurePT,membrane,process_configuration_CF,process_configuration_DE,process_configuration,nlc_rejection,source,is_augmented,id_original,test_fold_rejection_model,rejection_mcmpnn_combi_v05_id_organocatalysts_smino_4_fold0,rejection_mcmpnn_combi_v05_id_organocatalysts_smino_4_fold1,rejection_mcmpnn_combi_v05_id_organocatalysts_smino_4_fold2,rejection_mcmpnn_combi_v05_id_organocatalysts_smino_4_fold3,rejection_mcmpnn_combi_v05_id_organocatalysts_smino_4_fold4
0,173,225,-1.0,0.0,1,1,Acetonitrile,0.36,30.0,21.0,C(C)#N,OC1=CC2=C(C=C1)C3(C(C=CC=C4)=C4C(O3)=O)C5=C(C=C(O)C=C5)O2,OC1=CC2=C(C=C1)C3(C(C=CC=C4)=C4C(O3)=O)C5=C(C=C(O)C=C5)O2,organocatalyst,0.072,332.31100000000004,3.665800000000001,332.31100000000004,3.665800000000001,0.5,41.053,-0.33,0.34,786.0,37.5,15.3,18.0,6.1,52.6,0,0,0,0,0,1,0,0,0,0,0,0,0,0,NFX,0,1,DE,0.0319842860063582,cat,0,173,-1.0,0.45816132,0.3388735,0.59938216,0.37546843,0.5253509
1,211,600,-1.0,0.0,1,1,Ethyl acetate,2.51,30.0,21.0,O(C(C)=O)CC,OC1=CC2=C(C=C1)C3(C(C=CC=C4)=C4C(O3)=O)C5=C(C=C(O)C=C5)O2,OC1=CC2=C(C=C1)C3(C(C=CC=C4)=C4C(O3)=O)C5=C(C=C(O)C=C5)O2,organocatalyst,0.147,332.31100000000004,3.665800000000001,332.31100000000004,3.665800000000001,0.5,88.106,0.71,0.45,902.0,6.02,15.8,5.3,7.2,98.5,0,0,0,0,0,0,0,0,1,0,0,0,0,0,PMS600,0,1,DE,0.0685421293109949,cat,0,211,-1.0,0.14735815,0.2800725,0.27280834,0.37576723,0.19935155
2,214,300,87.0,-8.0,0,0,Ethyl acetate,3.897707231,30.0,21.0,O(C(C)=O)CC,OC1=CC2=C(C=C1)C3(C(C=CC=C4)=C4C(O3)=O)C5=C(C=C(O)C=C5)O2,OC1=CC2=C(C=C1)C3(C(C=CC=C4)=C4C(O3)=O)C5=C(C=C(O)C=C5)O2,organocatalyst,0.066,332.31100000000004,3.665800000000001,332.31100000000004,3.665800000000001,0.5,88.106,0.71,0.45,902.0,6.02,15.8,5.3,7.2,98.5,0,0,0,0,1,0,0,0,0,0,0,0,0,0,GMT-oNF-2,0,1,DE,0.0291883891274822,cat,0,214,-1.0,0.38535178,0.4462226,0.28418893,0.40761316,0.5339354
3,217,300,59.0,-37.5,0,0,Ethyl acetate,0.27,30.0,21.0,O(C(C)=O)CC,OC1=CC2=C(C=C1)C3(C(C=CC=C4)=C4C(O3)=O)C5=C(C=C(O)C=C5)O2,OC1=CC2=C(C=C1)C3(C(C=CC=C4)=C4C(O3)=O)C5=C(C=C(O)C=C5)O2,organocatalyst,0.644121559,332.31100000000004,3.665800000000001,332.31100000000004,3.665800000000001,0.5,88.106,0.71,0.45,902.0,6.02,15.8,5.3,7.2,98.5,0,1,0,0,0,0,0,0,0,0,0,0,0,0,DM300,0,1,DE,0.4474796869491795,cat,0,217,-1.0,0.6885276,0.57342523,0.62113106,0.62524295,0.61443406
4,220,500,82.0,0.0,0,1,Ethyl acetate,2.439741329,30.0,21.0,O(C(C)=O)CC,OC1=CC2=C(C=C1)C3(C(C=CC=C4)=C4C(O3)=O)C5=C(C=C(O)C=C5)O2,OC1=CC2=C(C=C1)C3(C(C=CC=C4)=C4C(O3)=O)C5=C(C=C(O)C=C5)O2,organocatalyst,0.256,332.31100000000004,3.665800000000001,332.31100000000004,3.665800000000001,0.5,88.106,0.71,0.45,902.0,6.02,15.8,5.3,7.2,98.5,0,0,0,0,0,0,0,0,0,0,0,0,1,0,SS336,0,1,DE,0.1278437272517071,cat,0,220,-1.0,0.09981471,0.14671883,0.0810588,0.13205257,0.09284672
5,302,300,87.0,-8.0,0,0,Ethanol,0.195522762,30.0,21.0,C(C)O,OC1=CC2=C(C=C1)C3(C(C=CC=C4)=C4C(O3)=O)C5=C(C=C(O)C=C5)O2,OC1=CC2=C(C=C1)C3(C(C=CC=C4)=C4C(O3)=O)C5=C(C=C(O)C=C5)O2,organocatalyst,0.297662695,332.31100000000004,3.665800000000001,332.31100000000004,3.665800000000001,0.5,46.069,-0.31,1.2,789.0,24.6,15.8,8.8,19.4,58.5,0,0,0,0,1,0,0,0,0,0,0,0,0,0,GMT-oNF-2,0,1,DE,0.1528363470029453,cat,0,302,-1.0,0.62546897,0.53021383,0.5192837,0.63189656,0.52699006
6,305,500,82.0,0.0,0,1,Ethanol,0.320534523,30.0,21.0,C(C)O,OC1=CC2=C(C=C1)C3(C(C=CC=C4)=C4C(O3)=O)C5=C(C=C(O)C=C5)O2,OC1=CC2=C(C=C1)C3(C(C=CC=C4)=C4C(O3)=O)C5=C(C=C(O)C=C5)O2,organocatalyst,0.616865261,332.31100000000004,3.665800000000001,332.31100000000004,3.665800000000001,0.5,46.069,-0.31,1.2,789.0,24.6,15.8,8.8,19.4,58.5,0,0,0,0,0,0,0,0,0,0,0,0,1,0,SS336,0,1,DE,0.41551641589185,cat,0,305,-1.0,0.73879653,0.81047255,0.8218429,0.81708807,0.82564914
7,308,300,87.0,-8.0,0,0,Ethanol,0.195522762,20.0,21.0,C(C)O,OC1=CC2=C(C=C1)C3(C(C=CC=C4)=C4C(O3)=O)C5=C(C=C(O)C=C5)O2,OC1=CC2=C(C=C1)C3(C(C=CC=C4)=C4C(O3)=O)C5=C(C=C(O)C=C5)O2,organocatalyst,0.306370302,332.31100000000004,3.665800000000001,332.31100000000004,3.665800000000001,0.5,46.069,-0.31,1.2,789.0,24.6,15.8,8.8,19.4,58.5,0,0,0,0,1,0,0,0,0,0,0,0,0,0,GMT-oNF-2,0,1,DE,0.1582466529259074,cat,0,308,-1.0,0.6307857,0.4954757,0.6021477,0.60221857,0.60523355
8,311,500,82.0,0.0,0,1,Ethanol,0.320534523,20.0,21.0,C(C)O,OC1=CC2=C(C=C1)C3(C(C=CC=C4)=C4C(O3)=O)C5=C(C=C(O)C=C5)O2,OC1=CC2=C(C=C1)C3(C(C=CC=C4)=C4C(O3)=O)C5=C(C=C(O)C=C5)O2,organocatalyst,0.531049496,332.31100000000004,3.665800000000001,332.31100000000004,3.665800000000001,0.5,46.069,-0.31,1.2,789.0,24.6,15.8,8.8,19.4,58.5,0,0,0,0,0,0,0,0,0,0,0,0,1,0,SS336,0,1,DE,0.3279478803017847,cat,0,311,-1.0,0.714262,0.774397,0.7331297,0.7685666,0.72905236
9,314,300,87.0,-8.0,0,0,Ethanol,0.195522762,10.0,21.0,C(C)O,OC1=CC2=C(C=C1)C3(C(C=CC=C4)=C4C(O3)=O)C5=C(C=C(O)C=C5)O2,OC1=CC2=C(C=C1)C3(C(C=CC=C4)=C4C(O3)=O)C5=C(C=C(O)C=C5)O2,organocatalyst,0.420600367,332.31100000000004,3.665800000000001,332.31100000000004,3.665800000000001,0.5,46.069,-0.31,1.2,789.0,24.6,15.8,8.8,19.4,58.5,0,0,0,0,1,0,0,0,0,0,0,0,0,0,GMT-oNF-2,0,1,DE,0.2362728708485768,cat,0,314,-1.0,0.6145458,0.45683613,0.60240877,0.5643524,0.69044
10,317,500,82.0,0.0,0,1,Ethanol,0.320534523,10.0,21.0,C(C)O,OC1=CC2=C(C=C1)C3(C(C=CC=C4)=C4C(O3)=O)C5=C(C=C(O)C=C5)O2,OC1=CC2=C(C=C1)C3(C(C=CC=C4)=C4C(O3)=O)C5=C(C=C(O)C=C5)O2,organocatalyst,0.629353804,332.31100000000004,3.665800000000001,332.31100000000004,3.665800000000001,0.5,46.069,-0.31,1.2,789.0,24.6,15.8,8.8,19.4,58.5,0,0,0,0,0,0,0,0,0,0,0,0,1,0,SS336,0,1,DE,0.4298703080774019,cat,0,317,-1.0,0.7268162,0.71413773,0.6564928,0.6543549,0.697179
11,1244,200,34.0,-15.0,0,0,Dimethylformamide,3.55,10.0,21.0,O=CN(C)C,OC1=CC2=C(C=C1)C3(C(C=CC=C4)=C4C(O3)=O)C5=C(C=C(O)C=C5)O2,OC1=CC2=C(C=C1)C3(C(C=CC=C4)=C4C(O3)=O)C5=C(C=C(O)C=C5)O2,organocatalyst,0.983599643,332.31100000000004,3.665800000000001,332.31100000000004,3.665800000000001,0.5,73.095,-1.01,0.92,944.0,36.7,17.4,13.7,11.3,77.0,0,0,0,0,0,0,1,0,0,0,0,0,0,0,PBI,1,0,CF,1.7594418412840944,cat,0,1244,-1.0,0.9129622,0.9781656,0.83936095,0.89767444,0.8213123
12,1247,500,59.0,-31.0,0,0,Dimethylformamide,1.0,10.0,21.0,O=CN(C)C,OC1=CC2=C(C=C1)C3(C(C=CC=C4)=C4C(O3)=O)C5=C(C=C(O)C=C5)O2,OC1=CC2=C(C=C1)C3(C(C=CC=C4)=C4C(O3)=O)C5=C(C=C(O)C=C5)O2,organocatalyst,0.510444744,332.31100000000004,3.665800000000001,332.31100000000004,3.665800000000001,0.5,73.095,-1.01,0.92,944.0,36.7,17.4,13.7,11.3,77.0,0,0,1,0,0,0,0,0,0,0,0,0,0,0,DM500,1,0,CF,0.309312066725801,cat,0,1247,-1.0,0.4271791,0.4585684,0.34676948,0.51636374,0.46600297
13,1262,200,34.0,-15.0,0,0,Dimethylformamide,3.55,30.0,21.0,O=CN(C)C,OC1=CC2=C(C=C1)C3(C(C=CC=C4)=C4C(O3)=O)C5=C(C=C(O)C=C5)O2,OC1=CC2=C(C=C1)C3(C(C=CC=C4)=C4C(O3)=O)C5=C(C=C(O)C=C5)O2,organocatalyst,0.968955907,332.31100000000004,3.665800000000001,332.31100000000004,3.665800000000001,0.5,73.095,-1.01,0.92,944.0,36.7,17.4,13.7,11.3,77.0,0,0,0,0,0,0,1,0,0,0,0,0,0,0,PBI,1,0,CF,1.4942520165021247,cat,0,1262,-1.0,0.85882145,0.86597025,0.7843179,0.70500904,0.80370677
14,1265,500,59.0,-31.0,0,0,Dimethylformamide,1.0,30.0,21.0,O=CN(C)C,OC1=CC2=C(C=C1)C3(C(C=CC=C4)=C4C(O3)=O)C5=C(C=C(O)C=C5)O2,OC1=CC2=C(C=C1)C3(C(C=CC=C4)=C4C(O3)=O)C5=C(C=C(O)C=C5)O2,organocatalyst,0.458054723,332.31100000000004,3.665800000000001,332.31100000000004,3.665800000000001,0.5,73.095,-1.01,0.92,944.0,36.7,17.4,13.7,11.3,77.0,0,0,1,0,0,0,0,0,0,0,0,0,0,0,DM500,1,0,CF,0.2652439403827283,cat,0,1265,-1.0,0.4879112,0.35699922,0.7156061,0.6905939,0.3275882

File: results/zeroshot/organocatalysts/nf10kcatalyst_mcmpnn_combi_v03z_id_organos.csv (part 2 of 67)
id,mwco,contact_angle,zeta_potential,contact_angle_missing,zeta_potential_missing,solvent,permeance,pressure,temperature,solvent_smiles,solute_smiles,secondary_solute_smiles,solute_category,rejection,solute_mw,solute_logp,secondary_solute_mw,secondary_solute_logp,solvent_mw,solvent_logp,solvent_viscosity,solvent_density,solvent_dielectric_constant,solvent_dd,solvent_dp,solvent_dh,solvent_molar_volume,membrane_DM150,membrane_DM300,membrane_DM500,membrane_GMT-NC,membrane_GMT-oNF-2,membrane_NFX,membrane_PBI,membrane_PMPerformance,membrane_PMS600,membrane_SB90,membrane_SM122,membrane_SS150101,membrane_SS336,membrane_SeppurePT,membrane_TS40,membrane,process_configuration_CF,process_configuration_DE,process_configuration,nlc_rejection,source
94,220,-1.0,0.0,1,1,Tetrahydrofuran,0.81,30.0,20.0,C1CCOC1,CC(O[Pd]OC(C)=O)=O.C1([P+](C2=CC=CC=C2)(C3=CC=CC=C3)C4=CC=CC=C4)=CC=CC=C1.[Br-],CC(O[Pd]OC(C)=O)=O.C1([P+](C2=CC=CC=C2)(C3=CC=CC=C3)C4=CC=CC=C4)=CC=CC=C1.[Br-],metal_catalyst,0.95,643.8100000000002,1.3351,643.8100000000002,1.3351,72.107,0.46,0.55,889.0,7.58,16.8,5.7,8.0,81.7,0,0,0,0,0,0,0,0,0,0,1,0,0,0,0,SM122,1,0,CF,1.2924298239020633,cat
95,220,-1.0,0.0,1,1,Acetonitrile,0.81,30.0,20.0,C(C)#N,CC(O[Pd]OC(C)=O)=O.C1([P+](C2=CC=CC=C2)(C3=CC=CC=C3)C4=CC=CC=C4)=CC=CC=C1.[Br-],CC(O[Pd]OC(C)=O)=O.C1([P+](C2=CC=CC=C2)(C3=CC=CC=C3)C4=CC=CC=C4)=CC=CC=C1.[Br-],metal_catalyst,0.92,643.8100000000002,1.3351,643.8100000000002,1.3351,41.053,-0.33,0.34,786.0,37.5,15.3,18.0,6.1,52.6,0,0,0,0,0,0,0,0,0,0,1,0,0,0,0,SM122,1,0,CF,1.0915149811213505,cat
96,150,59.0,0.0,0,1,Tetrahydrofuran,0.45,30.0,20.0,C1CCOC1,[H][C@@]1([C@@H](C2=CC=NC3=CC=C(C=C23)OC)O)C[C@@H]4CC[N@]1C[C@@H]4C=C,[H][C@@]1([C@@H](C2=CC=NC3=CC=C(C=C23)OC)O)C[C@@H]4CC[N@]1C[C@@H]4C=C,organocatalyst,0.97,324.42400000000004,3.1732000000000014,324.42400000000004,3.1732000000000014,72.107,0.46,0.55,889.0,7.58,16.8,5.7,8.0,81.7,1,0,0,0,0,0,0,0,0,0,0,0,0,0,0,DM150,0,1,DE,1.508638306165727,cat
97,300,59.0,-37.5,0,0,Tetrahydrofuran,1.653333333,30.0,20.0,C1CCOC1,[H][C@@]1([C@@H](C2=CC=NC3=CC=C(C=C23)OC)O)C[C@@H]4CC[N@]1C[C@@H]4C=C,[H][C@@]1([C@@H](C2=CC=NC3=CC=C(C=C23)OC)O)C[C@@H]4CC[N@]1C[C@@H]4C=C,organocatalyst,0.9,324.42400000000004,3.1732000000000014,324.42400000000004,3.1732000000000014,72.107,0.46,0.55,889.0,7.58,16.8,5.7,8.0,81.7,0,1,0,0,0,0,0,0,0,0,0,0,0,0,0,DM300,0,1,DE,0.9956786262173575,cat
98,500,59.0,-31.0,0,0,Tetrahydrofuran,3.36,30.0,20.0,C1CCOC1,[H][C@@]1([C@@H](C2=CC=NC3=CC=C(C=C23)OC)O)C[C@@H]4CC[N@]1C[C@@H]4C=C,[H][C@@]1([C@@H](C2=CC=NC3=CC=C(C=C23)OC)O)C[C@@H]4CC[N@]1C[C@@H]4C=C,organocatalyst,0.8,324.42400000000004,3.1732000000000014,324.42400000000004,3.1732000000000014,72.107,0.46,0.55,889.0,7.58,16.8,5.7,8.0,81.7,0,0,1,0,0,0,0,0,0,0,0,0,0,0,0,DM500,0,1,DE,0.6968039425795112,cat
99,300,59.0,-37.5,0,0,Tetrahydrofuran,1.653333333,30.0,20.0,C1CCOC1,C12=CC=C3C(C=CC=C3)=C1N=CC=C2,C12=CC=C3C(C=CC=C3)=C1N=CC=C2,organocatalyst,0.98,179.22199999999998,3.3880000000000017,179.22199999999998,3.3880000000000017,72.107,0.46,0.55,889.0,7.58,16.8,5.7,8.0,81.7,0,1,0,0,0,0,0,0,0,0,0,0,0,0,0,DM300,0,1,DE,1.6777807052660803,cat
100,300,59.0,-37.5,0,0,Tetrahydrofuran,1.653333333,30.0,20.0,C1CCOC1,[H][C@]1(C[C@@H]2CC[N@]1C[C@@H]2C=C)[C@H](OC(C3=CC=CC=C3)=O)C4=CC=NC5=CC=C(O)C=C45,[H][C@]1(C[C@@H]2CC[N@]1C[C@@H]2C=C)[C@H](OC(C3=CC=CC=C3)=O)C4=CC=NC5=CC=C(O)C=C45,organocatalyst,0.98,414.50500000000017,4.734900000000006,414.50500000000017,4.734900000000006,72.107,0.46,0.55,889.0,7.58,16.8,5.7,8.0,81.7,0,1,0,0,0,0,0,0,0,0,0,0,0,0,0,DM300,0,1,DE,1.6777807052660803,cat
101,300,59.0,-37.5,0,0,Ethanol,0.216666667,30.0,23.0,C(C)O,OCC[P+](CCCC)(CCCC)CCCC.[I-],OCC[P+](CCCC)(CCCC)CCCC.[I-],organocatalyst,0.96,374.2869999999999,1.4005999999999998,374.2869999999999,1.4005999999999998,46.069,-0.31,1.2,789.0,24.6,15.8,8.8,19.4,58.5,0,1,0,0,0,0,0,0,0,0,0,0,0,0,0,DM300,0,1,DE,1.387216143280264,cat
102,500,59.0,-31.0,0,0,Ethanol,0.175,20.0,23.0,C(C)O,OCC[P+](CCCC)(CCCC)CCCC.[I-],OCC[P+](CCCC)(CCCC)CCCC.[I-],organocatalyst,0.83,374.2869999999999,1.4005999999999998,374.2869999999999,1.4005999999999998,46.069,-0.31,1.2,789.0,24.6,15.8,8.8,19.4,58.5,0,0,1,0,0,0,0,0,0,0,0,0,0,0,0,DM500,0,1,DE,0.767003889607846,cat
103,150,59.0,0.0,0,1,Ethanol,0.09,30.0,23.0,C(C)O,OCC[P+](CCCC)(CCCC)CCCC.[I-],OCC[P+](CCCC)(CCCC)CCCC.[I-],organocatalyst,0.99,374.2869999999999,1.4005999999999998,374.2869999999999,1.4005999999999998,46.069,-0.31,1.2,789.0,24.6,15.8,8.8,19.4,58.5,1,0,0,0,0,0,0,0,0,0,0,0,0,0,0,DM150,0,1,DE,1.9586073148417746,cat
104,300,59.0,-37.5,0,0,Acetone,0.345,20.0,23.0,CC(=O)C,OCC[P+](CCCC)(CCCC)CCCC.[I-],OCC[P+](CCCC)(CCCC)CCCC.[I-],organocatalyst,0.97,374.2869999999999,1.4005999999999998,374.2869999999999,1.4005999999999998,58.08,-0.24,0.32,784.0,20.7,15.5,10.4,7.0,74.0,0,1,0,0,0,0,0,0,0,0,0,0,0,0,0,DM300,0,1,DE,1.508638306165727,cat
105,300,59.0,-37.5,0,0,Ethanol,0.38,30.0,23.0,C(C)O,CCCCCCCC[P+](CCCCCCCC)(CCO)CCCCCCCC.[I-],CCCCCCCC[P+](CCCCCCCC)(CCO)CCCCCCCC.[I-],organocatalyst,0.98,542.6110000000003,6.081800000000006,542.6110000000003,6.081800000000006,46.069,-0.31,1.2,789.0,24.6,15.8,8.8,19.4,58.5,0,1,0,0,0,0,0,0,0,0,0,0,0,0,0,DM300,1,0,CF,1.6777807052660803,cat
106,300,59.0,-37.5,0,0,Ethanol,0.333333333,30.0,23.0,C(C)O,CCCC[P+](CCCC)(CCCC)CCCC.[I-],CCCC[P+](CCCC)(CCCC)CCCC.[I-],organocatalyst,0.94,386.3419999999999,3.208400000000001,386.3419999999999,3.208400000000001,46.069,-0.31,1.2,789.0,24.6,15.8,8.8,19.4,58.5,0,1,0,0,0,0,0,0,0,0,0,0,0,0,0,DM300,1,0,CF,1.2146701649892326,cat
107,300,59.0,-37.5,0,0,Ethanol,0.326666667,30.0,23.0,C(C)O,CCCC[N+](CCCC)(CCCC)CCCC.[I-],CCCC[N+](CCCC)(CCCC)CCCC.[I-],organocatalyst,0.9,369.3749999999999,2.007600000000001,369.3749999999999,2.007600000000001,46.069,-0.31,1.2,789.0,24.6,15.8,8.8,19.4,58.5,0,1,0,0,0,0,0,0,0,0,0,0,0,0,0,DM300,1,0,CF,0.9956786262173575,cat
108,300,87.0,-8.0,0,0,2-Methyltetrahydrofuran,4.3,20.0,23.0,CC1CCCO1,CC1(C)C2=CC=CC3=C2OC4=C(C=CC=C14)[P](C5=CC=CC=C5)(C6=CC=CC=C6)[Pd][P]3(C7=CC=CC=C7)C8=CC=CC=C8,[Pd].O=C(/C=C/c1ccccc1)\C=C\c2ccccc2.O=C(/C=C/c3ccccc3)\C=C\c4ccccc4,metal_catalyst,0.985,685.052,7.632100000000008,575.0160000000003,7.9621000000000075,86.134,0.16,0.47,854.0,7.0,16.9,5.0,4.3,100.2,0,0,0,0,1,0,0,0,0,0,0,0,0,0,0,GMT-oNF-2,1,0,CF,1.7958800173440748,cat
109,300,87.0,-8.0,0,0,2-Methyltetrahydrofuran,4.3,20.0,23.0,CC1CCCO1,P(C1=C2C(C(C)(C)C=3C(O2)=C(P(C4=CC=CC=C4)C5=CC=CC=C5)C=CC3)=CC=C1)(C6=CC=CC=C6)C7=CC=CC=C7,CC1(C)C2=CC=CC3=C2OC4=C(C=CC=C14)[P](C5=CC=CC=C5)(C6=CC=CC=C6)[Pd][P]3(C7=CC=CC=C7)C8=CC=CC=C8,ligand,0.972,578.6320000000002,7.634600000000009,685.052,7.632100000000008,86.134,0.16,0.47,854.0,7.0,16.9,5.0,4.3,100.2,0,0,0,0,1,0,0,0,0,0,0,0,0,0,0,GMT-oNF-2,1,0,CF,1.5376020021010435,cat
110,300,-1.0,0.0,1,1,2-Methyltetrahydrofuran,1.8,20.0,23.0,CC1CCCO1,CC1(C)C2=CC=CC3=C2OC4=C(C=CC=C14)[P](C5=CC=CC=C5)(C6=CC=CC=C6)[Pd][P]3(C7=CC=CC=C7)C8=CC=CC=C8,[Pd].O=C(/C=C/c1ccccc1)\C=C\c2ccccc2.O=C(/C=C/c3ccccc3)\C=C\c4ccccc4,metal_catalyst,0.983,685.052,7.632100000000008,575.0160000000003,7.9621000000000075,86.134,0.16,0.47,854.0,7.0,16.9,5.0,4.3,100.2,0,0,0,0,0,0,0,1,0,0,0,0,0,0,0,PMPerformance,1,0,CF,1.7447274948966935,cat
111,300,-1.0,0.0,1,1,2-Methyltetrahydrofuran,1.8,20.0,23.0,CC1CCCO1,P(C1=C2C(C(C)(C)C=3C(O2)=C(P(C4=CC=CC=C4)C5=CC=CC=C5)C=CC3)=CC=C1)(C6=CC=CC=C6)C7=CC=CC=C7,CC1(C)C2=CC=CC3=C2OC4=C(C=CC=C14)[P](C5=CC=CC=C5)(C6=CC=CC=C6)[Pd][P]3(C7=CC=CC=C7)C8=CC=CC=C8,ligand,0.973,578.6320000000002,7.634600000000009,685.052,7.632100000000008,86.134,0.16,0.47,854.0,7.0,16.9,5.0,4.3,100.2,0,0,0,0,0,0,0,1,0,0,0,0,0,0,0,PMPerformance,1,0,CF,1.5528419686577803,cat
112,300,87.0,-8.0,0,0,Tetrahydrofuran,4.5,20.0,23.0,C1CCOC1,Cl[Pt]([S](C)C)(Cl)=C1N(c2c(C(C)C)cccc2C(C)C)CCN1c3c(C(C)C)cccc3C(C)C,Cl[Pt]([S](C)C)(Cl)=C1N(c2c(C(C)C)cccc2C(C)C)CCN1c3c(C(C)C)cccc3C(C)C,metal_catalyst,0.954,718.7359999999999,9.499199999999998,718.7359999999999,9.499199999999998,72.107,0.46,0.55,889.0,7.58,16.8,5.7,8.0,81.7,0,0,0,0,1,0,0,0,0,0,0,0,0,0,0,GMT-oNF-2,1,0,CF,1.327902142064282,cat
113,300,87.0,-8.0,0,0,2-Methyltetrahydrofuran,4.95,20.0,23.0,CC1CCCO1,Cl[Pt]([S](C)C)(Cl)=C1N(c2c(C(C)C)cccc2C(C)C)CCN1c3c(C(C)C)cccc3C(C)C,Cl[Pt]([S](C)C)(Cl)=C1N(c2c(C(C)C)cccc2C(C)C)CCN1c3c(C(C)C)cccc3C(C)C,metal_catalyst,0.972,718.7359999999999,9.499199999999998,718.7359999999999,9.499199999999998,86.134,0.16,0.47,854.0,7.0,16.9,5.0,4.3,100.2,0,0,0,0,1,0,0,0,0,0,0,0,0,0,0,GMT-oNF-2,1,0,CF,1.5376020021010435,cat
114,300,87.0,-8.0,0,0,Acetonitrile,5.795,10.0,20.0,C(C)#N,[H][C@]1(C[C@@H]2CC[N@]1C[C@@H]2CC)[C@H](N)C3=CC=NC4=CC=C(OC)C=C34,[H][C@]1(C[C@@H]2CC[N@]1C[C@@H]2CC)[C@H](N)C3=CC=NC4=CC=C(OC)C=C34,organocatalyst,0.873,325.45600000000013,3.3636000000000017,325.45600000000013,3.3636000000000017,41.053,-0.33,0.34,786.0,37.5,15.3,18.0,6.1,52.6,0,0,0,0,1,0,0,0,0,0,0,0,0,0,0,GMT-oNF-2,1,0,CF,0.8927900303521317,cat
115,300,87.0,-8.0,0,0,Acetonitrile,5.365,20.0,20.0,C(C)#N,[H][C@]1(C[C@@H]2CC[N@]1C[C@@H]2CC)[C@H](N)C3=CC=NC4=CC=C(OC)C=C34,[H][C@]1(C[C@@H]2CC[N@]1C[C@@H]2CC)[C@H](N)C3=CC=NC4=CC=C(OC)C=C34,organocatalyst,0.893,325.45600000000013,3.3636000000000017,325.45600000000013,3.3636000000000017,41.053,-0.33,0.34,786.0,37.5,15.3,18.0,6.1,52.6,0,0,0,0,1,0,0,0,0,0,0,0,0,0,0,GMT-oNF-2,1,0,CF,0.9665762445130504,cat
116,300,87.0,-8.0,0,0,Acetonitrile,4.531,30.0,20.0,C(C)#N,[H][C@]1(C[C@@H]2CC[N@]1C[C@@H]2CC)[C@H](N)C3=CC=NC4=CC=C(OC)C=C34,[H][C@]1(C[C@@H]2CC[N@]1C[C@@H]2CC)[C@H](N)C3=CC=NC4=CC=C(OC)C=C34,organocatalyst,0.925,325.45600000000013,3.3636000000000017,325.45600000000013,3.3636000000000017,41.053,-0.33,0.34,786.0,37.5,15.3,18.0,6.1,52.6,0,0,0,0,1,0,0,0,0,0,0,0,0,0,0,GMT-oNF-2,1,0,CF,1.1191864077192089,cat
117,200,34.0,-15.0,0,0,Acetonitrile,3.677248677,10.0,20.0,C(C)#N,[H][C@]1(C[C@@H]2CC[N@]1C[C@@H]2CC)[C@H](N)C3=CC=NC4=CC=C(OC)C=C34,[H][C@]1(C[C@@H]2CC[N@]1C[C@@H]2CC)[C@H](N)C3=CC=NC4=CC=C(OC)C=C34,organocatalyst,0.979,325.45600000000013,3.3636000000000017,325.45600000000013,3.3636000000000017,41.053,-0.33,0.34,786.0,37.5,15.3,18.0,6.1,52.6,0,0,0,0,0,0,1,0,0,0,0,0,0,0,0,PBI,1,0,CF,1.6575773191777934,cat
118,200,34.0,-15.0,0,0,Acetonitrile,3.677248677,20.0,20.0,C(C)#N,[H][C@]1(C[C@@H]2CC[N@]1C[C@@H]2CC)[C@H](N)C3=CC=NC4=CC=C(OC)C=C34,[H][C@]1(C[C@@H]2CC[N@]1C[C@@H]2CC)[C@H](N)C3=CC=NC4=CC=C(OC)C=C34,organocatalyst,0.985,325.45600000000013,3.3636000000000017,325.45600000000013,3.3636000000000017,41.053,-0.33,0.34,786.0,37.5,15.3,18.0,6.1,52.6,0,0,0,0,0,0,1,0,0,0,0,0,0,0,0,PBI,1,0,CF,1.7958800173440748,cat
119,200,34.0,-15.0,0,0,Acetonitrile,3.677248677,30.0,20.0,C(C)#N,[H][C@]1(C[C@@H]2CC[N@]1C[C@@H]2CC)[C@H](N)C3=CC=NC4=CC=C(OC)C=C34,[H][C@]1(C[C@@H]2CC[N@]1C[C@@H]2CC)[C@H](N)C3=CC=NC4=CC=C(OC)C=C34,organocatalyst,0.991,325.45600000000013,3.3636000000000017,325.45600000000013,3.3636000000000017,41.053,-0.33,0.34,786.0,37.5,15.3,18.0,6.1,52.6,0,0,0,0,0,0,1,0,0,0,0,0,0,0,0,PBI,1,0,CF,1.9999999999999996,cat
120,220,-1.0,0.0,1,1,Ethyl acetate,6.97,30.0,30.0,O(C(C)=O)CC,C1([P](C2=CC=CC=C2)([Pd]([P](C3=CC=CC=C3)(C4=CC=CC=C4)C5=CC=CC=C5)([P](C6=CC=CC=C6)(C7=CC=CC=C7)C8=CC=CC=C8)[P](C9=CC=CC=C9)(C%10=CC=CC=C%10)C%11=CC=CC=C%11)C%12=CC=CC=C%12)=CC=CC=C1,O=C(/C=C/c1ccccc1)/C=C/c2ccccc2.O=C(/C=C/c3ccccc3)/C=C/c4ccccc4.O=C(/C=C/c5ccccc5)/C=C/c6ccccc6.[Pd].[Pd],metal_catalyst,0.95,1155.5880000000002,13.776699999999977,915.7340000000002,11.941899999999984,88.106,0.71,0.45,902.0,6.02,15.8,5.3,7.2,98.5,0,0,0,0,0,0,0,0,0,0,1,0,0,0,0,SM122,0,1,DE,1.2924298239020633,cat
121,220,-1.0,0.0,1,1,1-Octene,0.2784,25.0,60.0,C(CCC=C)CCC,[H][Rh]([C]=O)([C]=O)[C]=O,[H][Rh]([C]=O)([C]=O)[C]=O,metal_catalyst,0.99,187.944,-1.4615,187.944,-1.4615,112.216,4.47,0.737,715.0,2.1,15.3,1.0,2.4,158.0,0,0,0,0,0,0,0,0,0,0,1,0,0,0,0,SM122,1,0,CF,1.9586073148417746,cat
122,220,-1.0,0.0,1,1,1-Octene,0.232,30.0,23.0,C(CCC=C)CCC,Cl[Ru](Cl)([P](C1CCCCC1)(C2CCCCC2)C3CCCCC3)([P](C4CCCCC4)(C5CCCCC5)C6CCCCC6)=Cc7ccccc7,Cl[Ru](Cl)([P](C1CCCCC1)(C2CCCCC2)C3CCCCC3)([P](C4CCCCC4)(C5CCCCC5)C6CCCCC6)=Cc7ccccc7,metal_catalyst,0.99,822.9729999999996,15.69549999999996,822.9729999999996,15.69549999999996,112.216,4.47,0.737,715.0,2.1,15.3,1.0,2.4,158.0,0,0,0,0,0,0,0,0,0,0,1,0,0,0,0,SM122,0,1,DE,1.9586073148417746,cat
123,220,-1.0,0.0,1,1,1-Octene,0.232,30.0,23.0,C(CCC=C)CCC,Cl[Ru]1([N]2=C(C(C3=CC=CC=C3)(O1)C4=CC=CC=C4)C=CC=C2)(=CC5=CC=CC=C5)=C6N(CCN6C7=C(C=C(C=C7C)C)C)C8=C(C=C(C=C8C)C)C,Cl[Ru]1([N]2=C(C(C3=CC=CC=C3)(O1)C4=CC=CC=C4)C=CC=C2)(=CC5=CC=CC=C5)=C6N(CCN6C7=C(C=C(C=C7C)C)C)C8=C(C=C(C=C8C)C)C,metal_catalyst,0.994,793.4169999999996,10.428019999999995,793.4169999999996,10.428019999999995,112.216,4.47,0.737,715.0,2.1,15.3,1.0,2.4,158.0,0,0,0,0,0,0,0,0,0,0,1,0,0,0,0,SM122,0,1,DE,2.1549019599857426,cat
124,220,-1.0,0.0,1,1,Methanol,1.9,10.0,25.0,CO,CC(C1=CC=CC(C(C)C)=C1N2/C(N(C=C2)C3=C(C=CC=C3C(C)C)C(C)C)=[Au]/O)C,CC(C1=CC=CC(C(C)C)=C1N2/C(N(C=C2)C3=C(C=CC=C3C(C)C)C(C)C)=[Au]/O)C,metal_catalyst,0.99,602.5730000000002,7.283390000000008,602.5730000000002,7.283390000000008,32.042,-0.77,0.593,791.0,32.6,15.1,12.3,22.3,40.7,0,0,0,0,0,0,0,0,0,0,1,0,0,0,0,SM122,1,0,CF,1.9586073148417746,cat
125,220,-1.0,0.0,1,1,Methanol,2.2,10.0,25.0,CO,CC(C1=CC=CC(C(C)C)=C1N2C(N(C=C2)C3=C(C=CC=C3C(C)C)C(C)C)=[Au][O+]([H])/[Au]=C(N(C=C4)C5=C(C=CC=C5C(C)C)C(C)C)/N4C6=C(C(C)C)C=CC=C6C(C)C)C.F[B-](F)(F)F,CC(C1=CC=CC(C(C)C)=C1N2C(N(C=C2)C3=C(C=CC=C3C(C)C)C(C)C)=[Au][O+]([H])/[Au]=C(N(C=C4)C5=C(C=CC=C5C(C)C)C(C)C)/N4C6=C(C(C)C)C=CC=C6C(C)C)C.F[B-](F)(F)F,metal_catalyst,0.98,1274.9429999999993,16.42377999999996,1274.9429999999993,16.42377999999996,32.042,-0.77,0.593,791.0,32.6,15.1,12.3,22.3,40.7,0,0,0,0,0,0,0,0,0,0,1,0,0,0,0,SM122,1,0,CF,1.6777807052660803,cat
126,300,87.0,-8.0,0,0,Tetrahydrofuran,3.98,10.0,25.0,C1CCOC1,CC(C1=CC=CC(C(C)C)=C1N2/C(N(C=C2)C3=C(C=CC=C3C(C)C)C(C)C)=[Au]/OS(=O)(C(F)(F)F)=O)C,CC(C1=CC=CC(C(C)C)=C1N2/C(N(C=C2)C3=C(C=CC=C3C(C)C)C(C)C)=[Au]/OS(=O)(C(F)(F)F)=O)C,metal_catalyst,0.957,734.6350000000003,8.157290000000007,734.6350000000003,8.157290000000007,72.107,0.46,0.55,889.0,7.58,16.8,5.7,8.0,81.7,0,0,0,0,1,0,0,0,0,0,0,0,0,0,0,GMT-oNF-2,1,0,CF,1.3565473235138121,cat
127,500,59.0,-31.0,0,0,Tetrahydrofuran,1.166666667,18.0,23.0,C1CCOC1,[H][C@]1(C[C@@H]2CC[N@]1C[C@@H]2C=C)[C@H](O)C3=CC=NC4=CC=C(O)C=C34,[H][C@]1(C[C@@H]2CC[N@]1C[C@@H]2C=C)[C@H](O)C3=CC=NC4=CC=C(O)C=C34,organocatalyst,0.999,310.39700000000005,2.8702000000000014,310.39700000000005,2.8702000000000014,72.107,0.46,0.55,889.0,7.58,16.8,5.7,8.0,81.7,0,0,1,0,0,0,0,0,0,0,0,0,0,0,0,DM500,1,0,CF,2.6989700043360187,cat
128,500,59.0,-31.0,0,0,Tetrahydrofuran,2.777777778,18.0,23.0,C1CCOC1,[H][C@]1(C[C@@H]2CC[N@@+]1(CC3=CC(C[N@@+]4(C[C@@H]5C=C)CC[C@H]5C[C@@]([C@H](O)C6=CC=NC7=CC=C(OC)C=C67)4[H])=CC(C[N@@+]8(C[C@@H]9C=C)CC[C@H]9C[C@@]([C@H](O)C%10=CC=NC%11=CC=C(OC)C=C%10%11)8[H])=C3)C[C@@H]2C=C)[C@H](O)C%12=CC=NC%13=CC=C(OC)C=C%12%13,[H][C@]1(C[C@@H]2CC[N@@+]1(CC3=CC(C[N@@+]4(C[C@@H]5C=C)CC[C@H]5C[C@@]([C@H](O)C6=CC=NC7=CC=C(OC)C=C67)4[H])=CC(C[N@@+]8(C[C@@H]9C=C)CC[C@H]9C[C@@]([C@H](O)C%10=CC=NC%11=CC=C(OC)C=C%10%11)8[H])=C3)C[C@@H]2C=C)[C@H](O)C%12=CC=NC%13=CC=C(OC)C=C%12%13,organocatalyst,0.999,1090.4429999999995,11.291399999999989,1090.4429999999995,11.291399999999989,72.107,0.46,0.55,889.0,7.58,16.8,5.7,8.0,81.7,0,0,1,0,0,0,0,0,0,0,0,0,0,0,0,DM500,1,0,CF,2.6989700043360187,cat
129,500,59.0,-31.0,0,0,Tetrahydrofuran,5.0,18.0,23.0,C1CCOC1,[H][C@]1(C[C@@H]2CC[N@]1C[C@@H]2C=C)[C@H](OCC3=CC(CO[C@H](C4=CC=NC5=CC=C(OC)C=C45)[C@@]6(C[C@@H]7CC[N@]6C[C@@H]7C=C)[H])=CC(CO[C@H](C8=CC=NC9=CC=C(OC)C=C89)[C@@]%10(C[C@@H]%11CC[N@]%10C[C@@H]%11C=C)[H])=C3)C%12=CC=NC%13=CC=C(OC)C=C%12%13,[H][C@]1(C[C@@H]2CC[N@]1C[C@@H]2C=C)[C@H](OCC3=CC(CO[C@H](C4=CC=NC5=CC=C(OC)C=C45)[C@@]6(C[C@@H]7CC[N@]6C[C@@H]7C=C)[H])=CC(CO[C@H](C8=CC=NC9=CC=C(OC)C=C89)[C@@]%10(C[C@@H]%11CC[N@]%10C[C@@H]%11C=C)[H])=C3)C%12=CC=NC%13=CC=C(OC)C=C%12%13,organocatalyst,0.65,1087.4189999999994,12.819899999999981,1087.4189999999994,12.819899999999981,72.107,0.46,0.55,889.0,7.58,16.8,5.7,8.0,81.7,0,0,1,0,0,0,0,0,0,0,0,0,0,0,0,DM500,1,0,CF,0.4546928835341759,cat
130,500,59.0,-31.0,0,0,Tetrahydrofuran,3.333333333,18.0,23.0,C1CCOC1,[H][C@]1(C[C@@H]2CC[N@]1C[C@@H]2C=C)[C@H](OCC3=CC(CO[C@H](C4=CC=NC5=CC=C(O)C=C45)[C@@]6(C[C@@H]7CC[N@]6C[C@@H]7C=C)[H])=CC(CO[C@H](C8=CC=NC9=CC=C(O)C=C89)[C@@]%10(C[C@@H]%11CC[N@]%10C[C@@H]%11C=C)[H])=C3)C%12=CC=NC%13=CC=C(O)C=C%12%13,[H][C@]1(C[C@@H]2CC[N@]1C[C@@H]2C=C)[C@H](OCC3=CC(CO[C@H](C4=CC=NC5=CC=C(O)C=C45)[C@@]6(C[C@@H]7CC[N@]6C[C@@H]7C=C)[H])=CC(CO[C@H](C8=CC=NC9=CC=C(O)C=C89)[C@@]%10(C[C@@H]%11CC[N@]%10C[C@@H]%11C=C)[H])=C3)C%12=CC=NC%13=CC=C(O)C=C%12%13,organocatalyst,0.6,1045.3379999999997,11.910899999999984,1045.3379999999997,11.910899999999984,72.107,0.46,0.55,889.0,7.58,16.8,5.7,8.0,81.7,0,0,1,0,0,0,0,0,0,0,0,0,0,0,0,DM500,1,0,CF,0.39685562737981767,cat
131,500,59.0,-31.0,0,0,Tetrahydrofuran,5.555555556,18.0,23.0,C1CCOC1,[H][C@@]1([C@@H](C2=CC=NC3=CC=C(C=C23)OC)O)C[C@@H]4CC[N@]1C[C@@H]4C=C,[H][C@@]1([C@@H](C2=CC=NC3=CC=C(C=C23)OC)O)C[C@@H]4CC[N@]1C[C@@H]4C=C,organocatalyst,0.4,324.42400000000004,3.1732000000000014,324.42400000000004,3.1732000000000014,72.107,0.46,0.55,889.0,7.58,16.8,5.7,8.0,81.7,0,0,1,0,0,0,0,0,0,0,0,0,0,0,0,DM500,1,0,CF,0.22112552799726048,cat
132,300,59.0,-37.5,0,0,Tetrahydrofuran,2.388888889,18.0,23.0,C1CCOC1,[H][C@@]1([C@@H](C2=CC=NC3=CC=C(C=C23)OC)O)C[C@@H]4CC[N@]1C[C@@H]4C=C,[H][C@@]1([C@@H](C2=CC=NC3=CC=C(C=C23)OC)O)C[C@@H]4CC[N@]1C[C@@H]4C=C,organocatalyst,0.8,324.42400000000004,3.1732000000000014,324.42400000000004,3.1732000000000014,72.107,0.46,0.55,889.0,7.58,16.8,5.7,8.0,81.7,0,1,0,0,0,0,0,0,0,0,0,0,0,0,0,DM300,1,0,CF,0.6968039425795112,cat
133,300,59.0,-37.5,0,0,Tetrahydrofuran,1.222222222,18.0,23.0,C1CCOC1,[H][C@]1(C[C@@H]2CC[N@]1C[C@@H]2C=C)[C@H](OCC3=CC(CO[C@H](C4=CC=NC5=CC=C(OC)C=C45)[C@@]6(C[C@@H]7CC[N@]6C[C@@H]7C=C)[H])=CC(CO[C@H](C8=CC=NC9=CC=C(OC)C=C89)[C@@]%10(C[C@@H]%11CC[N@]%10C[C@@H]%11C=C)[H])=C3)C%12=CC=NC%13=CC=C(OC)C=C%12%13,[H][C@]1(C[C@@H]2CC[N@]1C[C@@H]2C=C)[C@H](OCC3=CC(CO[C@H](C4=CC=NC5=CC=C(OC)C=C45)[C@@]6(C[C@@H]7CC[N@]6C[C@@H]7C=C)[H])=CC(CO[C@H](C8=CC=NC9=CC=C(OC)C=C89)[C@@]%10(C[C@@H]%11CC[N@]%10C[C@@H]%11C=C)[H])=C3)C%12=CC=NC%13=CC=C(OC)C=C%12%13,organocatalyst,0.85,1087.4189999999994,12.819899999999981,1087.4189999999994,12.819899999999981,72.107,0.46,0.55,889.0,7.58,16.8,5.7,8.0,81.7,0,1,0,0,0,0,0,0,0,0,0,0,0,0,0,DM300,1,0,CF,0.8210230527068305,cat
134,300,87.0,-8.0,0,0,Toluene-Dodecene-mix,2.0,30.0,25.0,CC1=CC=CC=C1.CCCCCCCCCCC=C,COC(C=C1C(C)(C)C)=CC(C2=C(C(C(C)(C)C)=CC(OC)=C2)O[P]34OC5=CC=CC=C5C6=CC=CC=C6O3)=C1O[P]7([Rh+]84O[C-](C)C=C(O8)C)OC9=CC=CC=C9C%10=CC=CC=C%10O7,CC(O[Rh+]([C]=O)([C]=O)O1)=C[C-]1C,metal_catalyst,0.97,988.8130000000001,14.855389999999966,258.03499999999997,0.60719,111.18575,3.7475,0.765,837.75,2.32,17.8,1.05,1.5,135.6,0,0,0,0,1,0,0,0,0,0,0,0,0,0,0,GMT-oNF-2,1,0,CF,1.508638306165727,cat
135,300,87.0,-8.0,0,0,Toluene-Dodecene-mix,2.0,30.0,25.0,CC1=CC=CC=C1.CCCCCCCCCCC=C,O(C1=C(C=C(OC)C=C1C(C)(C)C)C2=C(OP3OC=4C(C=5C(O3)=CC=CC5)=CC=CC4)C(C(C)(C)C)=CC(OC)=C2)P6OC=7C(C=8C(O6)=CC=CC8)=CC=CC7,COC(C=C1C(C)(C)C)=CC(C2=C(C(C(C)(C)C)=CC(OC)=C2)O[P]34OC5=CC=CC=C5C6=CC=CC=C6O3)=C1O[P]7([Rh+]84O[C-](C)C=C(O8)C)OC9=CC=CC=C9C%10=CC=CC=C%10O7,ligand,0.98,786.7980000000002,14.856799999999966,988.8130000000001,14.855389999999966,111.18575,3.7475,0.765,837.75,2.32,17.8,1.05,1.5,135.6,0,0,0,0,1,0,0,0,0,0,0,0,0,0,0,GMT-oNF-2,1,0,CF,1.6777807052660803,cat
136,300,87.0,-8.0,0,0,Toluene-Dodecene-mix,2.0,30.0,25.0,CC1=CC=CC=C1.CCCCCCCCCCC=C,CC(O[Rh+]([P](C1=CC=CC=C1)(C2=CC=CC=C2)C3=CC=CC=C3)([P](C4=CC=CC=C4)(C5=CC=CC=C5)C6=CC=CC=C6)O7)=C[C-]7C,CC(O[Rh+]([C]=O)([C]=O)O1)=C[C-]1C,metal_catalyst,0.94,726.5990000000002,8.290990000000006,258.03499999999997,0.60719,111.18575,3.7475,0.765,837.75,2.32,17.8,1.05,1.5,135.6,0,0,0,0,1,0,0,0,0,0,0,0,0,0,0,GMT-oNF-2,1,0,CF,1.2146701649892326,cat
137,300,87.0,-8.0,0,0,Toluene-Dodecene-mix,2.0,30.0,25.0,CC1=CC=CC=C1.CCCCCCCCCCC=C,C1(P(C2=CC=CC=C2)C3=CC=CC=C3)=CC=CC=C1,CC(O[Rh+]([P](C1=CC=CC=C1)(C2=CC=CC=C2)C3=CC=CC=C3)([P](C4=CC=CC=C4)(C5=CC=CC=C5)C6=CC=CC=C6)O7)=C[C-]7C,ligand,0.66,262.292,3.4448000000000016,726.5990000000002,8.290990000000006,111.18575,3.7475,0.765,837.75,2.32,17.8,1.05,1.5,135.6,0,0,0,0,1,0,0,0,0,0,0,0,0,0,0,GMT-oNF-2,1,0,CF,0.46724562100750233,cat
138,300,87.0,-8.0,0,0,Toluene-Dodecene-mix,2.0,30.0,25.0,CC1=CC=CC=C1.CCCCCCCCCCC=C,CC(C)(C1=CC=C2)C3=CC=CC([P](C4=CC=CC=C4)([Rh+]56O[C-](C)C=C(O5)C)C7=CC=CC=C7)=C3OC1=C2[P]6(C8=CC=CC=C8)C9=CC=CC=C9,CC(O[Rh+]([C]=O)([C]=O)O1)=C[C-]1C,metal_catalyst,0.97,780.6470000000002,9.035990000000002,258.03499999999997,0.60719,111.18575,3.7475,0.765,837.75,2.32,17.8,1.05,1.5,135.6,0,0,0,0,1,0,0,0,0,0,0,0,0,0,0,GMT-oNF-2,1,0,CF,1.508638306165727,cat
139,300,87.0,-8.0,0,0,Toluene-Dodecene-mix,2.0,30.0,25.0,CC1=CC=CC=C1.CCCCCCCCCCC=C,P(C1=C2C(C(C)(C)C=3C(O2)=C(P(C4=CC=CC=C4)C5=CC=CC=C5)C=CC3)=CC=C1)(C6=CC=CC=C6)C7=CC=CC=C7,CC(C)(C1=CC=C2)C3=CC=CC([P](C4=CC=CC=C4)([Rh+]56O[C-](C)C=C(O5)C)C7=CC=CC=C7)=C3OC1=C2[P]6(C8=CC=CC=C8)C9=CC=CC=C9,ligand,0.95,578.6320000000002,7.634600000000009,780.6470000000002,9.035990000000002,111.18575,3.7475,0.765,837.75,2.32,17.8,1.05,1.5,135.6,0,0,0,0,1,0,0,0,0,0,0,0,0,0,0,GMT-oNF-2,1,0,CF,1.2924298239020633,cat
140,220,-1.0,0.0,1,1,Toluene,1.0,30.0,23.0,CC1=CC=CC=C1,CCCCCCCC[N+](CCCCCCCC)(CCCCCCCC)CCCCCCCC.[Br-],CCCCCCCC[N+](CCCCCCCC)(CCCCCCCC)CCCCCCCC.[Br-],ligand,0.99,546.8070000000005,8.249200000000007,546.8070000000005,8.249200000000007,92.141,2.73,0.59,867.0,2.38,18.0,1.4,2.0,106.8,0,0,0,0,0,0,0,0,0,0,1,0,0,0,0,SM122,0,1,DE,1.9586073148417746,cat
141,220,-1.0,0.0,1,1,Methanol,0.5,30.0,23.0,CO,CCCCCCCC[N+](CCCCCCCC)(CCCCCCCC)CCCCCCCC.[Br-],CCCCCCCC[N+](CCCCCCCC)(CCCCCCCC)CCCCCCCC.[Br-],ligand,0.99,546.8070000000005,8.249200000000007,546.8070000000005,8.249200000000007,32.042,-0.77,0.593,791.0,32.6,15.1,12.3,22.3,40.7,0,0,0,0,0,0,0,0,0,0,1,0,0,0,0,SM122,0,1,DE,1.9586073148417746,cat
142,200,34.0,-15.0,0,0,Toluene,1.733333333,30.0,23.0,CC1=CC=CC=C1,CC1=CC=CC(NS(CC2(C3(C)C)CCC3CC2=O)(=O)=O)=N1,CC1=CC=CC(NS(CC2(C3(C)C)CCC3CC2=O)(=O)=O)=N1,organocatalyst,0.7,322.43,2.527120000000001,322.43,2.527120000000001,92.141,2.73,0.59,867.0,2.38,18.0,1.4,2.0,106.8,0,0,0,0,0,0,1,0,0,0,0,0,0,0,0,PBI,1,0,CF,0.5214335044061567,cat
143,200,34.0,-15.0,0,0,2-propanol,0.666666667,30.0,23.0,C(C)(C)O,CC1=CC=CC(NS(CC2(C3(C)C)CCC3CC2=O)(=O)=O)=N1,CC1=CC=CC(NS(CC2(C3(C)C)CCC3CC2=O)(=O)=O)=N1,organocatalyst,0.998,322.43,2.527120000000001,322.43,2.527120000000001,60.096,0.05,2.27,785.0,18.6,15.8,6.1,16.4,76.8,0,0,0,0,0,0,1,0,0,0,0,0,0,0,0,PBI,1,0,CF,2.5228787452803374,cat
144,200,34.0,-15.0,0,0,Tetrahydrofuran,2.666666667,30.0,23.0,C1CCOC1,CC1=CC=CC(NS(CC2(C3(C)C)CCC3CC2=O)(=O)=O)=N1,CC1=CC=CC(NS(CC2(C3(C)C)CCC3CC2=O)(=O)=O)=N1,organocatalyst,0.92,322.43,2.527120000000001,322.43,2.527120000000001,72.107,0.46,0.55,889.0,7.58,16.8,5.7,8.0,81.7,0,0,0,0,0,0,1,0,0,0,0,0,0,0,0,PBI,1,0,CF,1.0915149811213505,cat
145,200,34.0,-15.0,0,0,Toluene,1.733333333,30.0,23.0,CC1=CC=CC=C1,O=C1CC2CCC1(C2(C)C)CS(NC3=NC(NS(CC4(C5(C)C)CCC5CC4=O)(=O)=O)=CC=C3)(=O)=O,O=C1CC2CCC1(C2(C)C)CS(NC3=NC(NS(CC4(C5(C)C)CCC5CC4=O)(=O)=O)=CC=C3)(=O)=O,organocatalyst,0.8,537.7040000000004,3.355800000000002,537.7040000000004,3.355800000000002,92.141,2.73,0.59,867.0,2.38,18.0,1.4,2.0,106.8,0,0,0,0,0,0,1,0,0,0,0,0,0,0,0,PBI,1,0,CF,0.6968039425795112,cat
146,200,34.0,-15.0,0,0,2-propanol,0.666666667,30.0,23.0,C(C)(C)O,O=C1CC2CCC1(C2(C)C)CS(NC3=NC(NS(CC4(C5(C)C)CCC5CC4=O)(=O)=O)=CC=C3)(=O)=O,O=C1CC2CCC1(C2(C)C)CS(NC3=NC(NS(CC4(C5(C)C)CCC5CC4=O)(=O)=O)=CC=C3)(=O)=O,organocatalyst,0.998,537.7040000000004,3.355800000000002,537.7040000000004,3.355800000000002,60.096,0.05,2.27,785.0,18.6,15.8,6.1,16.4,76.8,0,0,0,0,0,0,1,0,0,0,0,0,0,0,0,PBI,1,0,CF,2.5228787452803374,cat
147,200,34.0,-15.0,0,0,Tetrahydrofuran,2.666666667,30.0,23.0,C1CCOC1,O=C1CC2CCC1(C2(C)C)CS(NC3=NC(NS(CC4(C5(C)C)CCC5CC4=O)(=O)=O)=CC=C3)(=O)=O,O=C1CC2CCC1(C2(C)C)CS(NC3=NC(NS(CC4(C5(C)C)CCC5CC4=O)(=O)=O)=CC=C3)(=O)=O,organocatalyst,0.95,537.7040000000004,3.355800000000002,537.7040000000004,3.355800000000002,72.107,0.46,0.55,889.0,7.58,16.8,5.7,8.0,81.7,0,0,0,0,0,0,1,0,0,0,0,0,0,0,0,PBI,1,0,CF,1.2924298239020633,cat
148,300,59.0,-37.5,0,0,Ethanol,1.02,30.0,23.0,C(C)O,[H][C@]1(C[C@@H]2CC[N@]1C[C@@H]2C=C)[C@H](OC(C(C)(C)C)=O)C3=CC=NC4=CC=C(OC)C=C34,[H][C@]1(C[C@@H]2CC[N@]1C[C@@H]2C=C)[C@H](OC(C(C)(C)C)=O)C3=CC=NC4=CC=C(OC)C=C34,organocatalyst,0.95,408.54200000000014,4.770200000000004,408.54200000000014,4.770200000000004,46.069,-0.31,1.2,789.0,24.6,15.8,8.8,19.4,58.5,0,1,0,0,0,0,0,0,0,0,0,0,0,0,0,DM300,1,0,CF,1.2924298239020633,cat
149,500,82.0,0.0,0,1,Acetonitrile,0.32,30.0,20.0,C(C)#N,CC1(CCCC(N1[O])(C)C)C,CC1(CCCC(N1[O])(C)C)C,organocatalyst,0.63,156.249,2.375000000000001,156.249,2.375000000000001,41.053,-0.33,0.34,786.0,37.5,15.3,18.0,6.1,52.6,0,0,0,0,0,0,0,0,0,0,0,0,1,0,0,SS336,1,0,CF,0.43062609038495414,cat
150,300,59.0,-37.5,0,0,Acetonitrile,0.73,30.0,20.0,C(C)#N,CC1(CCCC(N1[O])(C)C)C,CC1(CCCC(N1[O])(C)C)C,organocatalyst,0.7,156.249,2.375000000000001,156.249,2.375000000000001,41.053,-0.33,0.34,786.0,37.5,15.3,18.0,6.1,52.6,0,1,0,0,0,0,0,0,0,0,0,0,0,0,0,DM300,1,0,CF,0.5214335044061567,cat
151,500,82.0,0.0,0,1,Acetonitrile,0.32,30.0,20.0,C(C)#N,CC1(C)CC(OCC2=CC(COC(CC(C)(C)N3[O])CC3(C)C)=CC(COC(CC(C)(C)N4[O])CC4(C)C)=C2)CC(C)(C)N1[O],CC1(C)CC(OCC2=CC(COC(CC(C)(C)N3[O])CC3(C)C)=CC(COC(CC(C)(C)N4[O])CC4(C)C)=C2)CC(C)(C)N1[O],organocatalyst,0.98,630.8910000000002,7.33770000000001,630.8910000000002,7.33770000000001,41.053,-0.33,0.34,786.0,37.5,15.3,18.0,6.1,52.6,0,0,0,0,0,0,0,0,0,0,0,0,1,0,0,SS336,1,0,CF,1.6777807052660803,cat
152,300,59.0,-37.5,0,0,Acetonitrile,0.73,30.0,20.0,C(C)#N,CC1(C)CC(OCC2=CC(COC(CC(C)(C)N3[O])CC3(C)C)=CC(COC(CC(C)(C)N4[O])CC4(C)C)=C2)CC(C)(C)N1[O],CC1(C)CC(OCC2=CC(COC(CC(C)(C)N3[O])CC3(C)C)=CC(COC(CC(C)(C)N4[O])CC4(C)C)=C2)CC(C)(C)N1[O],organocatalyst,0.99,630.8910000000002,7.33770000000001,630.8910000000002,7.33770000000001,41.053,-0.33,0.34,786.0,37.5,15.3,18.0,6.1,52.6,0,1,0,0,0,0,0,0,0,0,0,0,0,0,0,DM300,1,0,CF,1.9586073148417746,cat
153,600,-1.0,0.0,1,1,Ethanol,0.27,30.0,21.0,C(C)O,C1(C2=CC=CC=C23)=[N]([Ir]345([N]6=C(C7=CC=CC=C75)C=CC=C6)[N]8=C(C9=CC=CC=C94)C=CC=C8)C=CC=C1,C1(C2=CC=CC=C23)=[N]([Ir]345([N]6=C(C7=CC=CC=C75)C=CC=C6)[N]8=C(C9=CC=CC=C94)C=CC=C8)C=CC=C1,metal_catalyst,0.234,654.7930000000002,5.767100000000005,654.7930000000002,5.767100000000005,46.069,-0.31,1.2,789.0,24.6,15.8,8.8,19.4,58.5,0,0,0,0,0,0,0,0,1,0,0,0,0,0,0,PMS600,0,1,DE,0.11520463605101904,cat
154,600,-1.0,0.0,1,1,Ethanol,0.27,30.0,21.0,C(C)O,CC(C)(C)C1=CC(C2=[N]3C=CC(C(C)(C)C)=C2)=[N]([Ir+]453([N]6=C(C7=C5C=CC=C7)C=CC=C6)C8=CC=CC=C8C9=CC=CC=[N]94)C=C1.F[P-](F)(F)(F)(F)F,CC(C)(C)C1=CC(C2=[N]3C=CC(C(C)(C)C)=C2)=[N]([Ir+]453([N]6=C(C7=C5C=CC=C7)C=CC=C6)C8=CC=CC=C8C9=CC=CC=[N]94)C=C1.F[P-](F)(F)(F)(F)F,metal_catalyst,0.979,913.9670000000003,11.964899999999982,913.9670000000003,11.964899999999982,46.069,-0.31,1.2,789.0,24.6,15.8,8.8,19.4,58.5,0,0,0,0,0,0,0,0,1,0,0,0,0,0,0,PMS600,0,1,DE,1.6575773191777934,cat
155,600,-1.0,0.0,1,1,Ethanol,0.27,30.0,21.0,C(C)O,CC(C)(C)C1=CC=[N]([Ir+]23([N]4=C(C5=C3C=C(F)C=C5F)C=CC(C(F)(F)F)=C4)6C(C=C(C(F)(F)F)C=C7)=C7C8=C(F)C=C(F)C=[N]82)C(C9=[N]6C=CC(C(C)(C)C)=C9)=C1.F[P-](F)(F)(F)(F)F,CC(C)(C)C1=CC=[N]([Ir+]23([N]4=C(C5=C3C=C(F)C=C5F)C=CC(C(F)(F)F)=C4)6C(C=C(C(F)(F)F)C=C7)=C7C8=C(F)C=C(F)C=[N]82)C(C9=[N]6C=CC(C(C)(C)C)=C9)=C1.F[P-](F)(F)(F)(F)F,metal_catalyst,0.96,1121.9210000000003,14.558899999999976,1121.9210000000003,14.558899999999976,46.069,-0.31,1.2,789.0,24.6,15.8,8.8,19.4,58.5,0,0,0,0,0,0,0,0,1,0,0,0,0,0,0,PMS600,0,1,DE,1.387216143280264,cat
156,300,87.0,-8.0,0,0,Ethanol,0.195522762,30.0,21.0,C(C)O,C1(C2=CC=CC=C23)=[N]([Ir]345([N]6=C(C7=CC=CC=C75)C=CC=C6)[N]8=C(C9=CC=CC=C94)C=CC=C8)C=CC=C1,C1(C2=CC=CC=C23)=[N]([Ir]345([N]6=C(C7=CC=CC=C75)C=CC=C6)[N]8=C(C9=CC=CC=C94)C=CC=C8)C=CC=C1,metal_catalyst,0.365,654.7930000000002,5.767100000000005,654.7930000000002,5.767100000000005,46.069,-0.31,1.2,789.0,24.6,15.8,8.8,19.4,58.5,0,0,0,0,1,0,0,0,0,0,0,0,0,0,0,GMT-oNF-2,0,1,DE,0.19654288435158612,cat
157,300,87.0,-8.0,0,0,Ethanol,0.195522762,30.0,21.0,C(C)O,CC(C)(C)C1=CC(C2=[N]3C=CC(C(C)(C)C)=C2)=[N]([Ir+]453([N]6=C(C7=C5C=CC=C7)C=CC=C6)C8=CC=CC=C8C9=CC=CC=[N]94)C=C1.F[P-](F)(F)(F)(F)F,CC(C)(C)C1=CC(C2=[N]3C=CC(C(C)(C)C)=C2)=[N]([Ir+]453([N]6=C(C7=C5C=CC=C7)C=CC=C6)C8=CC=CC=C8C9=CC=CC=[N]94)C=C1.F[P-](F)(F)(F)(F)F,metal_catalyst,1.0,913.9670000000003,11.964899999999982,913.9670000000003,11.964899999999982,46.069,-0.31,1.2,789.0,24.6,15.8,8.8,19.4,58.5,0,0,0,0,1,0,0,0,0,0,0,0,0,0,0,GMT-oNF-2,0,1,DE,3.0,cat
158,300,87.0,-8.0,0,0,Ethanol,0.195522762,30.0,21.0,C(C)O,CC(C)(C)C1=CC=[N]([Ir+]23([N]4=C(C5=C3C=C(F)C=C5F)C=CC(C(F)(F)F)=C4)6C(C=C(C(F)(F)F)C=C7)=C7C8=C(F)C=C(F)C=[N]82)C(C9=[N]6C=CC(C(C)(C)C)=C9)=C1.F[P-](F)(F)(F)(F)F,CC(C)(C)C1=CC=[N]([Ir+]23([N]4=C(C5=C3C=C(F)C=C5F)C=CC(C(F)(F)F)=C4)6C(C=C(C(F)(F)F)C=C7)=C7C8=C(F)C=C(F)C=[N]82)C(C9=[N]6C=CC(C(C)(C)C)=C9)=C1.F[P-](F)(F)(F)(F)F,metal_catalyst,1.0,1121.9210000000003,14.558899999999976,1121.9210000000003,14.558899999999976,46.069,-0.31,1.2,789.0,24.6,15.8,8.8,19.4,58.5,0,0,0,0,1,0,0,0,0,0,0,0,0,0,0,GMT-oNF-2,0,1,DE,3.0,cat
159,300,59.0,-37.5,0,0,Ethanol,0.078074137,30.0,21.0,C(C)O,C1(C2=CC=CC=C23)=[N]([Ir]345([N]6=C(C7=CC=CC=C75)C=CC=C6)[N]8=C(C9=CC=CC=C94)C=CC=C8)C=CC=C1,C1(C2=CC=CC=C23)=[N]([Ir]345([N]6=C(C7=CC=CC=C75)C=CC=C6)[N]8=C(C9=CC=CC=C94)C=CC=C8)C=CC=C1,metal_catalyst,0.233,654.7930000000002,5.767100000000005,654.7930000000002,5.767100000000005,46.069,-0.31,1.2,789.0,24.6,15.8,8.8,19.4,58.5,0,1,0,0,0,0,0,0,0,0,0,0,0,0,0,DM300,0,1,DE,0.11463877996848798,cat
160,300,59.0,-37.5,0,0,Ethanol,0.078074137,30.0,21.0,C(C)O,CC(C)(C)C1=CC(C2=[N]3C=CC(C(C)(C)C)=C2)=[N]([Ir+]453([N]6=C(C7=C5C=CC=C7)C=CC=C6)C8=CC=CC=C8C9=CC=CC=[N]94)C=C1.F[P-](F)(F)(F)(F)F,CC(C)(C)C1=CC(C2=[N]3C=CC(C(C)(C)C)=C2)=[N]([Ir+]453([N]6=C(C7=C5C=CC=C7)C=CC=C6)C8=CC=CC=C8C9=CC=CC=[N]94)C=C1.F[P-](F)(F)(F)(F)F,metal_catalyst,0.307,913.9670000000003,11.964899999999982,913.9670000000003,11.964899999999982,46.069,-0.31,1.2,789.0,24.6,15.8,8.8,19.4,58.5,0,1,0,0,0,0,0,0,0,0,0,0,0,0,0,DM300,0,1,DE,0.15864052954514504,cat
161,300,59.0,-37.5,0,0,Ethanol,0.078074137,30.0,21.0,C(C)O,CC(C)(C)C1=CC=[N]([Ir+]23([N]4=C(C5=C3C=C(F)C=C5F)C=CC(C(F)(F)F)=C4)6C(C=C(C(F)(F)F)C=C7)=C7C8=C(F)C=C(F)C=[N]82)C(C9=[N]6C=CC(C(C)(C)C)=C9)=C1.F[P-](F)(F)(F)(F)F,CC(C)(C)C1=CC=[N]([Ir+]23([N]4=C(C5=C3C=C(F)C=C5F)C=CC(C(F)(F)F)=C4)6C(C=C(C(F)(F)F)C=C7)=C7C8=C(F)C=C(F)C=[N]82)C(C9=[N]6C=CC(C(C)(C)C)=C9)=C1.F[P-](F)(F)(F)(F)F,metal_catalyst,0.214,1121.9210000000003,14.558899999999976,1121.9210000000003,14.558899999999976,46.069,-0.31,1.2,789.0,24.6,15.8,8.8,19.4,58.5,0,1,0,0,0,0,0,0,0,0,0,0,0,0,0,DM300,0,1,DE,0.10402526764093542,cat
162,500,82.0,0.0,0,1,Ethanol,0.320534523,30.0,21.0,C(C)O,C1(C2=CC=CC=C23)=[N]([Ir]345([N]6=C(C7=CC=CC=C75)C=CC=C6)[N]8=C(C9=CC=CC=C94)C=CC=C8)C=CC=C1,C1(C2=CC=CC=C23)=[N]([Ir]345([N]6=C(C7=CC=CC=C75)C=CC=C6)[N]8=C(C9=CC=CC=C94)C=CC=C8)C=CC=C1,metal_catalyst,0.182,654.7930000000002,5.767100000000005,654.7930000000002,5.767100000000005,46.069,-0.31,1.2,789.0,24.6,15.8,8.8,19.4,58.5,0,0,0,0,0,0,0,0,0,0,0,0,1,0,0,SS336,0,1,DE,0.0867160982395815,cat
163,500,82.0,0.0,0,1,Ethanol,0.320534523,30.0,21.0,C(C)O,CC(C)(C)C1=CC(C2=[N]3C=CC(C(C)(C)C)=C2)=[N]([Ir+]453([N]6=C(C7=C5C=CC=C7)C=CC=C6)C8=CC=CC=C8C9=CC=CC=[N]94)C=C1.F[P-](F)(F)(F)(F)F,CC(C)(C)C1=CC(C2=[N]3C=CC(C(C)(C)C)=C2)=[N]([Ir+]453([N]6=C(C7=C5C=CC=C7)C=CC=C6)C8=CC=CC=C8C9=CC=CC=[N]94)C=C1.F[P-](F)(F)(F)(F)F,metal_catalyst,0.328,913.9670000000003,11.964899999999982,913.9670000000003,11.964899999999982,46.069,-0.31,1.2,789.0,24.6,15.8,8.8,19.4,58.5,0,0,0,0,0,0,0,0,0,0,0,0,1,0,0,SS336,0,1,DE,0.1719849357760232,cat
164,500,82.0,0.0,0,1,Ethanol,0.320534523,30.0,21.0,C(C)O,CC(C)(C)C1=CC=[N]([Ir+]23([N]4=C(C5=C3C=C(F)C=C5F)C=CC(C(F)(F)F)=C4)6C(C=C(C(F)(F)F)C=C7)=C7C8=C(F)C=C(F)C=[N]82)C(C9=[N]6C=CC(C(C)(C)C)=C9)=C1.F[P-](F)(F)(F)(F)F,CC(C)(C)C1=CC=[N]([Ir+]23([N]4=C(C5=C3C=C(F)C=C5F)C=CC(C(F)(F)F)=C4)6C(C=C(C(F)(F)F)C=C7)=C7C8=C(F)C=C(F)C=[N]82)C(C9=[N]6C=CC(C(C)(C)C)=C9)=C1.F[P-](F)(F)(F)(F)F,metal_catalyst,0.287,1121.9210000000003,14.558899999999976,1121.9210000000003,14.558899999999976,46.069,-0.31,1.2,789.0,24.6,15.8,8.8,19.4,58.5,0,0,0,0,0,0,0,0,0,0,0,0,1,0,0,SS336,0,1,DE,0.14630178822382556,cat
165,225,-1.0,0.0,1,1,Ethanol,0.24,30.0,21.0,C(C)O,C1(C2=CC=CC=C23)=[N]([Ir]345([N]6=C(C7=CC=CC=C75)C=CC=C6)[N]8=C(C9=CC=CC=C94)C=CC=C8)C=CC=C1,C1(C2=CC=CC=C23)=[N]([Ir]345([N]6=C(C7=CC=CC=C75)C=CC=C6)[N]8=C(C9=CC=CC=C94)C=CC=C8)C=CC=C1,metal_catalyst,0.391,654.7930000000002,5.767100000000005,654.7930000000002,5.767100000000005,46.069,-0.31,1.2,789.0,24.6,15.8,8.8,19.4,58.5,0,0,0,0,0,1,0,0,0,0,0,0,0,0,0,NFX,0,1,DE,0.21467016498923297,cat
166,225,-1.0,0.0,1,1,Ethanol,0.24,30.0,21.0,C(C)O,CC(C)(C)C1=CC(C2=[N]3C=CC(C(C)(C)C)=C2)=[N]([Ir+]453([N]6=C(C7=C5C=CC=C7)C=CC=C6)C8=CC=CC=C8C9=CC=CC=[N]94)C=C1.F[P-](F)(F)(F)(F)F,CC(C)(C)C1=CC(C2=[N]3C=CC(C(C)(C)C)=C2)=[N]([Ir+]453([N]6=C(C7=C5C=CC=C7)C=CC=C6)C8=CC=CC=C8C9=CC=CC=[N]94)C=C1.F[P-](F)(F)(F)(F)F,metal_catalyst,0.216,913.9670000000003,11.964899999999982,913.9670000000003,11.964899999999982,46.069,-0.31,1.2,789.0,24.6,15.8,8.8,19.4,58.5,0,0,0,0,0,1,0,0,0,0,0,0,0,0,0,NFX,0,1,DE,0.10513034325474745,cat
167,225,-1.0,0.0,1,1,Ethanol,0.24,30.0,21.0,C(C)O,CC(C)(C)C1=CC=[N]([Ir+]23([N]4=C(C5=C3C=C(F)C=C5F)C=CC(C(F)(F)F)=C4)6C(C=C(C(F)(F)F)C=C7)=C7C8=C(F)C=C(F)C=[N]82)C(C9=[N]6C=CC(C(C)(C)C)=C9)=C1.F[P-](F)(F)(F)(F)F,CC(C)(C)C1=CC=[N]([Ir+]23([N]4=C(C5=C3C=C(F)C=C5F)C=CC(C(F)(F)F)=C4)6C(C=C(C(F)(F)F)C=C7)=C7C8=C(F)C=C(F)C=[N]82)C(C9=[N]6C=CC(C(C)(C)C)=C9)=C1.F[P-](F)(F)(F)(F)F,metal_catalyst,0.177,1121.9210000000003,14.558899999999976,1121.9210000000003,14.558899999999976,46.069,-0.31,1.2,789.0,24.6,15.8,8.8,19.4,58.5,0,0,0,0,0,1,0,0,0,0,0,0,0,0,0,NFX,0,1,DE,0.08407278830288423,cat
168,600,-1.0,0.0,1,1,Ethyl acetate,2.51,30.0,21.0,O(C(C)=O)CC,FC(C(F)=C(F)C(F)=C1F)=C1B(C2=C(F)C(F)=C(F)C(F)=C2F)C3=C(F)C(F)=C(F)C(F)=C3F,FC(C(F)=C(F)C(F)=C1F)=C1B(C2=C(F)C(F)=C(F)C(F)=C2F)C3=C(F)C(F)=C(F)C(F)=C3F,organocatalyst,0.034,511.9800000000001,4.2893,511.9800000000001,4.2893,88.106,0.71,0.45,902.0,6.02,15.8,5.3,7.2,98.5,0,0,0,0,0,0,0,0,1,0,0,0,0,0,0,PMS600,0,1,DE,0.014573525916998339,cat
169,300,59.0,-37.5,0,0,Acetonitrile,0.51909254,30.0,21.0,C(C)#N,FC(C(F)=C(F)C(F)=C1F)=C1B(C2=C(F)C(F)=C(F)C(F)=C2F)C3=C(F)C(F)=C(F)C(F)=C3F,FC(C(F)=C(F)C(F)=C1F)=C1B(C2=C(F)C(F)=C(F)C(F)=C2F)C3=C(F)C(F)=C(F)C(F)=C3F,organocatalyst,0.655,511.9800000000001,4.2893,511.9800000000001,4.2893,41.053,-0.33,0.34,786.0,37.5,15.3,18.0,6.1,52.6,0,1,0,0,0,0,0,0,0,0,0,0,0,0,0,DM300,0,1,DE,0.46092390120722343,cat
170,225,-1.0,0.0,1,1,Acetonitrile,0.36,30.0,21.0,C(C)#N,FC(C(F)=C(F)C(F)=C1F)=C1B(C2=C(F)C(F)=C(F)C(F)=C2F)C3=C(F)C(F)=C(F)C(F)=C3F,FC(C(F)=C(F)C(F)=C1F)=C1B(C2=C(F)C(F)=C(F)C(F)=C2F)C3=C(F)C(F)=C(F)C(F)=C3F,organocatalyst,0.389,511.9800000000001,4.2893,511.9800000000001,4.2893,41.053,-0.33,0.34,786.0,37.5,15.3,18.0,6.1,52.6,0,0,0,0,0,1,0,0,0,0,0,0,0,0,0,NFX,0,1,DE,0.21324857785443882,cat
171,225,-1.0,0.0,1,1,Acetonitrile,0.36,20.0,21.0,C(C)#N,FC(C(F)=C(F)C(F)=C1F)=C1B(C2=C(F)C(F)=C(F)C(F)=C2F)C3=C(F)C(F)=C(F)C(F)=C3F,FC(C(F)=C(F)C(F)=C1F)=C1B(C2=C(F)C(F)=C(F)C(F)=C2F)C3=C(F)C(F)=C(F)C(F)=C3F,organocatalyst,0.423,511.9800000000001,4.2893,511.9800000000001,4.2893,41.053,-0.33,0.34,786.0,37.5,15.3,18.0,6.1,52.6,0,0,0,0,0,1,0,0,0,0,0,0,0,0,0,NFX,0,1,DE,0.23807216157947098,cat
172,225,-1.0,0.0,1,1,Acetonitrile,0.36,10.0,21.0,C(C)#N,FC(C(F)=C(F)C(F)=C1F)=C1B(C2=C(F)C(F)=C(F)C(F)=C2F)C3=C(F)C(F)=C(F)C(F)=C3F,FC(C(F)=C(F)C(F)=C1F)=C1B(C2=C(F)C(F)=C(F)C(F)=C2F)C3=C(F)C(F)=C(F)C(F)=C3F,organocatalyst,0.625,511.9800000000001,4.2893,511.9800000000001,4.2893,41.053,-0.33,0.34,786.0,37.5,15.3,18.0,6.1,52.6,0,0,0,0,0,1,0,0,0,0,0,0,0,0,0,NFX,0,1,DE,0.42481215507233894,cat
173,225,-1.0,0.0,1,1,Acetonitrile,0.36,30.0,21.0,C(C)#N,OC1=CC2=C(C=C1)C3(C(C=CC=C4)=C4C(O3)=O)C5=C(C=C(O)C=C5)O2,OC1=CC2=C(C=C1)C3(C(C=CC=C4)=C4C(O3)=O)C5=C(C=C(O)C=C5)O2,organocatalyst,0.072,332.31100000000004,3.665800000000001,332.31100000000004,3.665800000000001,41.053,-0.33,0.34,786.0,37.5,15.3,18.0,6.1,52.6,0,0,0,0,0,1,0,0,0,0,0,0,0,0,0,NFX,0,1,DE,0.03198428600635821,cat
174,225,-1.0,0.0,1,1,Acetonitrile,0.36,30.0,21.0,C(C)#N,C1(C=CC=C2)=C2OCCOCCOC(C=CC=C3)=C3OCCOCCO1,C1(C=CC=C2)=C2OCCOCCOC(C=CC=C3)=C3OCCOCCO1,organocatalyst,0.047,360.40600000000023,2.948800000000001,360.40600000000023,2.948800000000001,41.053,-0.33,0.34,786.0,37.5,15.3,18.0,6.1,52.6,0,0,0,0,0,1,0,0,0,0,0,0,0,0,0,NFX,0,1,DE,0.020451625295904902,cat
175,225,-1.0,0.0,1,1,Acetonitrile,0.36,30.0,21.0,C(C)#N,C1OCCOCCOCCOCCOCCOC1,C1OCCOCCOCCOCCOCCOC1,organocatalyst,0.073,264.3179999999999,0.09960000000000102,264.3179999999999,0.09960000000000102,41.053,-0.33,0.34,786.0,37.5,15.3,18.0,6.1,52.6,0,0,0,0,0,1,0,0,0,0,0,0,0,0,0,NFX,0,1,DE,0.032452023781137915,cat
176,250,-1.0,0.0,1,1,Acetonitrile,1.46,30.0,21.0,C(C)#N,OC1=CC2=C(C=C1)C3(C(C=CC=C4)=C4C(O3)=O)C5=C(C=C(O)C=C5)O2,OC1=CC2=C(C=C1)C3(C(C=CC=C4)=C4C(O3)=O)C5=C(C=C(O)C=C5)O2,organocatalyst,0.031,332.31100000000004,3.665800000000001,332.31100000000004,3.665800000000001,41.053,-0.33,0.34,786.0,37.5,15.3,18.0,6.1,52.6,0,0,0,0,0,0,0,0,0,0,0,0,0,0,1,TS40,0,1,DE,0.01322826573375516,cat
177,250,-1.0,0.0,1,1,Acetonitrile,1.46,30.0,21.0,C(C)#N,C1(C=CC=C2)=C2OCCOCCOC(C=CC=C3)=C3OCCOCCO1,C1(C=CC=C2)=C2OCCOCCOC(C=CC=C3)=C3OCCOCCO1,organocatalyst,0.019,360.40600000000023,2.948800000000001,360.40600000000023,2.948800000000001,41.053,-0.33,0.34,786.0,37.5,15.3,18.0,6.1,52.6,0,0,0,0,0,0,0,0,0,0,0,0,0,0,1,TS40,0,1,DE,0.00788851221305034,cat
178,250,-1.0,0.0,1,1,Acetonitrile,1.46,30.0,21.0,C(C)#N,C1OCCOCCOCCOCCOCCOC1,C1OCCOCCOCCOCCOCCOC1,organocatalyst,0.066,264.3179999999999,0.09960000000000102,264.3179999999999,0.09960000000000102,41.053,-0.33,0.34,786.0,37.5,15.3,18.0,6.1,52.6,0,0,0,0,0,0,0,0,0,0,0,0,0,0,1,TS40,0,1,DE,0.029188389127482253,cat
179,225,-1.0,0.0,1,1,Acetonitrile,0.36,30.0,21.0,C(C)#N,C1(C2=CC=CC=C23)=[N]([Ir]345([N]6=C(C7=CC=CC=C75)C=CC=C6)[N]8=C(C9=CC=CC=C94)C=CC=C8)C=CC=C1,C1(C2=CC=CC=C23)=[N]([Ir]345([N]6=C(C7=CC=CC=C75)C=CC=C6)[N]8=C(C9=CC=CC=C94)C=CC=C8)C=CC=C1,metal_catalyst,0.454,654.7930000000002,5.767100000000005,654.7930000000002,5.767100000000005,41.053,-0.33,0.34,786.0,37.5,15.3,18.0,6.1,52.6,0,0,0,0,0,1,0,0,0,0,0,0,0,0,0,NFX,0,1,DE,0.2620126736665692,cat
180,225,-1.0,0.0,1,1,Acetonitrile,0.36,30.0,21.0,C(C)#N,CC(C)(C)C1=CC(C2=[N]3C=CC(C(C)(C)C)=C2)=[N]([Ir+]453([N]6=C(C7=C5C=CC=C7)C=CC=C6)C8=CC=CC=C8C9=CC=CC=[N]94)C=C1.F[P-](F)(F)(F)(F)F,CC(C)(C)C1=CC(C2=[N]3C=CC(C(C)(C)C)=C2)=[N]([Ir+]453([N]6=C(C7=C5C=CC=C7)C=CC=C6)C8=CC=CC=C8C9=CC=CC=[N]94)C=C1.F[P-](F)(F)(F)(F)F,metal_catalyst,0.128,913.9670000000003,11.964899999999982,913.9670000000003,11.964899999999982,41.053,-0.33,0.34,786.0,37.5,15.3,18.0,6.1,52.6,0,0,0,0,0,1,0,0,0,0,0,0,0,0,0,NFX,0,1,DE,0.05898575629443027,cat
181,225,-1.0,0.0,1,1,Acetonitrile,0.36,30.0,21.0,C(C)#N,CC(C)(C)C1=CC=[N]([Ir+]23([N]4=C(C5=C3C=C(F)C=C5F)C=CC(C(F)(F)F)=C4)6C(C=C(C(F)(F)F)C=C7)=C7C8=C(F)C=C(F)C=[N]82)C(C9=[N]6C=CC(C(C)(C)C)=C9)=C1.F[P-](F)(F)(F)(F)F,CC(C)(C)C1=CC=[N]([Ir+]23([N]4=C(C5=C3C=C(F)C=C5F)C=CC(C(F)(F)F)=C4)6C(C=C(C(F)(F)F)C=C7)=C7C8=C(F)C=C(F)C=[N]82)C(C9=[N]6C=CC(C(C)(C)C)=C9)=C1.F[P-](F)(F)(F)(F)F,metal_catalyst,0.104,1121.9210000000003,14.558899999999976,1121.9210000000003,14.558899999999976,41.053,-0.33,0.34,786.0,37.5,15.3,18.0,6.1,52.6,0,0,0,0,0,1,0,0,0,0,0,0,0,0,0,NFX,0,1,DE,0.047207556955907906,cat
182,600,-1.0,0.0,1,1,Ethyl acetate,2.51,30.0,21.0,O(C(C)=O)CC,C1(C2=CC=CC=C23)=[N]([Ir]345([N]6=C(C7=CC=CC=C75)C=CC=C6)[N]8=C(C9=CC=CC=C94)C=CC=C8)C=CC=C1,C1(C2=CC=CC=C23)=[N]([Ir]345([N]6=C(C7=CC=CC=C75)C=CC=C6)[N]8=C(C9=CC=CC=C94)C=CC=C8)C=CC=C1,metal_catalyst,0.583,654.7930000000002,5.767100000000005,654.7930000000002,5.767100000000005,88.106,0.71,0.45,902.0,6.02,15.8,5.3,7.2,98.5,0,0,0,0,0,0,0,0,1,0,0,0,0,0,0,PMS600,0,1,DE,0.37882371822496475,cat
183,600,-1.0,0.0,1,1,Ethyl acetate,2.51,30.0,21.0,O(C(C)=O)CC,CC(C)(C)C1=CC(C2=[N]3C=CC(C(C)(C)C)=C2)=[N]([Ir+]453([N]6=C(C7=C5C=CC=C7)C=CC=C6)C8=CC=CC=C8C9=CC=CC=[N]94)C=C1.F[P-](F)(F)(F)(F)F,CC(C)(C)C1=CC(C2=[N]3C=CC(C(C)(C)C)=C2)=[N]([Ir+]453([N]6=C(C7=C5C=CC=C7)C=CC=C6)C8=CC=CC=C8C9=CC=CC=[N]94)C=C1.F[P-](F)(F)(F)(F)F,metal_catalyst,0.744,913.9670000000003,11.964899999999982,913.9670000000003,11.964899999999982,88.106,0.71,0.45,902.0,6.02,15.8,5.3,7.2,98.5,0,0,0,0,0,0,0,0,1,0,0,0,0,0,0,PMS600,0,1,DE,0.5900668766687054,cat
